Repository: Harshelite2503/foamgpt

# FoamGPT

**An LLM-extracted, literature-scale Process–Structure–Property (PSP) dataset and benchmark for syntactic foams.**

Syntactic foams (hollow-particle-filled composites) have ~30 years of literature, but the quantitative
results live in tables and figures inside thousands of PDFs. FoamGPT turns that literature into a
machine-readable dataset and asks: *how well can classical ML and frontier LLMs predict foam properties,
and where do LLMs hallucinate?*

```
OpenAlex ──▶ OA PDFs ──▶ text+tables ──▶ Claude structured extraction ──▶ curated PSP table ──▶ benchmarks
 harvest      download      parse            extract / batch                  curate           bench-ml / bench-llm
```

## Quickstart

```bash
uv venv && source .venv/bin/activate
uv pip install -e ".[dev]"
cp .env.example .env            # add ANTHROPIC_API_KEY (+ ANTHROPIC_WORKSPACE_ID for identity-linked keys)

foamgpt harvest                 # ~1-2 min, free, no key needed
foamgpt download                # open-access PDFs only
foamgpt parse                   # PyMuPDF text + Markdown tables
foamgpt extract --limit 3       # spot-check extraction quality
foamgpt batch-submit            # whole corpus via Message Batches (50% cheaper)
foamgpt batch-collect <batch_id>
foamgpt curate                  # -> data/curated/foam_psp.csv
foamgpt bench-ml                # by-paper GroupKFold: ridge / RF / GBR
foamgpt bench-llm --target strength_mpa   # zero-shot vs RAG LLM prediction
foamgpt stats
```

## Schema

One record = one composition × one test condition. See [`foamgpt/schema.py`](foamgpt/schema.py) and
[`docs/schema.md`](docs/schema.md). Every record carries verbatim `evidence` quotes so any number can be audited
back to the source paper.

| block | example fields |
|---|---|
| Processing | matrix class/name, particle type/grade, true density, diameter, wall-thickness ratio η, volume/weight fraction, process route, cure temp |
| Structure | measured & theoretical density, matrix porosity, particle breakage |
| Test | test type, strain rate, temperature, standard |
| Properties | modulus, strength, failure strain, energy absorption, plateau stress, DMA, thermal, moisture |

## Design decisions

* **Provenance first** – extractions keep model, prompt version, token usage, and quotes.
* **No hallucinated numbers** – prompt forbids guessing; curation flags out-of-range values, %-vs-fraction and GPa-vs-MPa slips instead of silently fixing them.
* **Honest splits** – ML baselines use `GroupKFold` by paper.
* **OA only** – the downloader fetches only open-access links from OpenAlex. Paywalled PDFs obtained via institutional access can be dropped into `data/pdfs/<OpenAlexID>.pdf`.

## Repo layout

```
foamgpt/
  schema.py            PSP pydantic schema + flattening
  harvest/             OpenAlex search, OA PDF download
  parse/               PDF -> text with Markdown tables
  extract/             prompts + Claude structured-output extraction (sync & batch)
  curate/              range checks, derived fields, dedupe -> CSV/parquet
  benchmark/           ML baselines, LLM zero-shot/RAG baseline
  cli.py               typer CLI
docs/                  paper outline, schema notes
data/                  raw/ pdfs/ text/ extracted/ curated/ benchmarks/
```

## Status

- [x] harvest (4,912 papers; 1,329 strongly relevant; 279 with OA links) / download (93 real PDFs — 177 OA links resolve to HTML landing pages) / parse (93 texts, tables as Markdown)
- [x] pilot corpus manifest: `data/raw/pilot_corpus_manifest.json`
- [x] extraction pipeline (sync + batch) with strict schema
- [x] curation + ML baselines + LLM baseline code
- [x] 3-paper spot check: 37 records, ~$1 (Opus 5), evidence quotes verified against tables
- [ ] full 93-paper pilot batch (~$30)
- [ ] expert validation sample (target: 100 records, 2 annotators)
- [ ] paper draft — see `docs/paper_outline.md`

## Citation

Pre-print in preparation (Gupta H.V., Gupta N.). MIT licensed code; dataset license TBD after curation.

File: data/extracted/agent/W136470296.json
{
  "is_syntactic_foam_paper": true,
  "paper_summary": "Orbulov and Ginsztler produced three aluminium (Al99.5) matrix syntactic foams by pressure infiltration of randomly close-packed beds (~64 vol%) of ceramic hollow spheres of three sizes: SL150 (100 um), SL300 (150 um) and Globocer (1450 um). Quasi-static compression tests (14 mm diameter cylinders, H/D = 1, 1.5, 2; crosshead 0.15 mm/s; DIN 50134) were run at room temperature and at 220 C, tracking compressive strength, fracture strain, structural stiffness and absorbed specific energy. Smaller, thinner-walled microballoons gave higher compressive strength, higher fracture strain and (for SL300) higher stiffness; increasing aspect ratio lowered strength and energy absorption strongly for the SL foams but barely for Globocer; testing at 220 C dropped compressive strength by ~30-35% (still above 120 MPa) while raising fracture strain by ~5%.",
  "records": [
    {
      "sample_label": "Al99.5-SL150 (room temperature compression)",
      "data_origin": "primary",
      "processing": {
        "matrix_class": "aluminum",
        "matrix_name": "Al99.5 technical purity aluminium (99.5 Al, 0.25 Si, 0.4 Fe, 0.05 Cu/Mn/Mg/Zn/V, 0.03 Ti wt%)",
        "particle_type": "ceramic_hollow",
        "particle_grade": "SL150 (Envirospheres Pty Ltd; 30-35 wt% Al2O3, 45-50 wt% SiO2, 15-20 wt% mullite, 0-5 wt% quartz)",
        "particle_true_density_g_cc": null,
        "particle_mean_diameter_um": 100,
        "particle_wall_thickness_ratio": 0.926,
        "particle_volume_fraction": 0.64,
        "particle_weight_fraction": null,
        "process_route": "pressure_infiltration",
        "cure_or_process_temperature_c": null,
        "additional_fillers": null
      },
      "structure": {
        "measured_density_g_cc": 1.43,
        "theoretical_density_g_cc": 1.34,
        "matrix_porosity_fraction": -0.063,
        "particle_breakage_fraction": null,
        "microstructure_notes": "Randomly closed packed structure (RCPS) of microballoons, maximum 64 vol% for quasi-equal spheres. Microballoon porosity 50.9%, total porosity 44.7%. Negative matrix porosity indicates some microballoons were themselves infiltrated. Table 2 gives 0.576 g/cm3 as the SL150 bed density at 64 vol% and 3.69 um average wall thickness."
      },
      "test": {
        "test_type": "compression",
        "strain_rate_per_s": null,
        "temperature_c": 25,
        "standard": "DIN 50134 (compression test of metallic cellular materials)",
        "specimen_notes": "Cylindrical specimens, D = 14 mm, H = 14/21/28 mm (H/D = 1, 1.5, 2), MTS 810 machine, four-column tool, lubricated with anti-seize, crosshead 0.15 mm/s (quasi-static), compressed to 50% engineering strain; 6 specimens per condition. Compressive strength, fracture strain, structural stiffness and absorbed specific energy are reported only in Figs 4-7, so no numeric property values could be taken."
      },
      "properties": {
        "modulus_mpa": null,
        "strength_mpa": null,
        "strain_at_failure": null,
        "energy_absorption_mj_m3": null,
        "plateau_stress_mpa": null,
        "densification_strain": null
      },
      "evidence": [
        {
          "quote": "Al99.5-SL150 | Theoretical 1.34 | Measured 1.43 | Microballoon porosity 50.9 | Matrix -6.3 | Total 44.7",
          "location": "Table 3 (Density and porosity values of the prepared MMSFs), p. 5"
        },
        {
          "quote": "The blocks were designated by their constituents: for example Al99.5-SL150 stands for an MMSF block with Al99.5 matrix and with ~64 vol% SL150 microballoons.",
          "location": "Sec. 2 Investigated materials, p. 5"
        }
      ],
      "extractor_confidence": 0.75
    },
    {
      "sample_label": "Al99.5-SL300 (room temperature compression)",
      "data_origin": "primary",
      "processing": {
        "matrix_class": "aluminum",
        "matrix_name": "Al99.5 technical purity aluminium",
        "particle_type": "ceramic_hollow",
        "particle_grade": "SL300 (Envirospheres Pty Ltd; 30-35 wt% Al2O3, 45-50 wt% SiO2, 15-20 wt% mullite, 0-5 wt% quartz)",
        "particle_true_density_g_cc": null,
        "particle_mean_diameter_um": 150,
        "particle_wall_thickness_ratio": 0.91,
        "particle_volume_fraction": 0.64,
        "particle_weight_fraction": null,
        "process_route": "pressure_infiltration",
        "cure_or_process_temperature_c": null,
        "additional_fillers": null
      },
      "structure": {
        "measured_density_g_cc": 1.52,
        "theoretical_density_g_cc": 1.41,
        "matrix_porosity_fraction": -0.072,
        "particle_breakage_fraction": null,
        "microstructure_notes": "Microballoon porosity 48.2%, total porosity 41.0%. Negative matrix porosity indicates infiltrated microballoons. Table 2 gives 0.691 g/cm3 as the SL300 bed density at 64 vol% and 6.75 um average wall thickness."
      },
      "test": {
        "test_type": "compression",
        "strain_rate_per_s": null,
        "temperature_c": 25,
        "standard": "DIN 50134",
        "specimen_notes": "D = 14 mm cylinders, H/D = 1, 1.5 and 2; crosshead 0.15 mm/s (quasi-static); compressed to 50% engineering strain; 6 specimens per condition. Property values appear only in Figs 4-7."
      },
      "properties": {
        "modulus_mpa": null,
        "strength_mpa": null,
        "strain_at_failure": null,
        "energy_absorption_mj_m3": null
      },
      "evidence": [
        {
          "quote": "Al99.5-SL300 | Theoretical 1.41 | Measured 1.52 | Microballoon porosity 48.2 | Matrix -7.2 | Total 41.0",
          "location": "Table 3, p. 5"
        },
        {
          "quote": "The specimens containing smaller SL150 microballoons (average diameter 100 µm) has about 10% higher compressive strength than the ones containing larger SL300 (average diameter 150 µm) type microballoons.",
          "location": "Sec. 4 Results and discussion, pp. 9-10"
        }
      ],
      "extractor_confidence": 0.75
    },
    {
      "sample_label": "Al99.5-Globocer (room temperature compression)",
      "data_origin": "primary",
      "processing": {
        "matrix_class": "aluminum",
        "matrix_name": "Al99.5 technical purity aluminium",
        "particle_type": "ceramic_hollow",
        "particle_grade": "Globocer (Hollomet GmbH)",
        "particle_true_density_g_cc": null,
        "particle_mean_diameter_um": 1450,
        "particle_wall_thickness_ratio": 0.92,
        "particle_volume_fraction": 0.64,
        "particle_weight_fraction": null,
        "process_route": "pressure_infiltration",
        "cure_or_process_temperature_c": null,
        "additional_fillers": null
      },
      "structure": {
        "measured_density_g_cc": 1.49,
        "theoretical_density_g_cc": 1.53,
        "matrix_porosity_fraction": 0.026,
        "particle_breakage_fraction": null,
        "microstructure_notes": "Microballoon porosity 45.0%, total porosity 47.6%. Table 2 gives 0.816 g/cm3 as the Globocer bed density at 64 vol% and 58 um average wall thickness; these large spheres have thicker walls and more wall defects than the SL types."
      },
      "test": {
        "test_type": "compression",
        "strain_rate_per_s": null,
        "temperature_c": 25,
        "standard": "DIN 50134",
        "specimen_notes": "D = 14 mm cylinders, H/D = 1, 1.5 and 2; crosshead 0.15 mm/s; to 50% engineering strain; 6 specimens. Aspect ratio had negligible effect on strength for this material. Only tested at room temperature. Property values appear only in Figs 4-7."
      },
      "properties": {
        "modulus_mpa": null,
        "strength_mpa": null,
        "strain_at_failure": null,
        "energy_absorption_mj_m3": null
      },
      "evidence": [
        {
          "quote": "Al99.5-Globocer | Theoretical 1.53 | Measured 1.49 | Microballoon porosity 45.0 | Matrix 2.6 | Total 47.6",
          "location": "Table 3, p. 5"
        },
        {
          "quote": "The larger hollow spheres in the case of Globocer reinforced MMSFs were rather compressed than sheared, therefore the aspect ratio has negligible effect on the compressive strength in this case, it remained almost constant with very narrow scatter.",
          "location": "Sec. 4 Results and discussion, p. 10"
        }
      ],
      "extractor_confidence": 0.75
    },
    {
      "sample_label": "Al99.5-SL150 (elevated temperature compression, 220 C)",
      "data_origin": "primary",
      "processing": {
        "matrix_class": "aluminum",
        "matrix_name": "Al99.5 technical purity aluminium",
        "particle_type": "ceramic_hollow",
        "particle_grade": "SL150 (Envirospheres Pty Ltd)",
        "particle_true_density_g_cc": null,
        "particle_mean_diameter_um": 100,
        "particle_wall_thickness_ratio": 0.926,
        "particle_volume_fraction": 0.64,
        "particle_weight_fraction": null,
        "process_route": "pressure_infiltration",
        "cure_or_process_temperature_c": null,
        "additional_fillers": null
      },
      "structure": {
        "measured_density_g_cc": 1.43,
        "theoretical_density_g_cc": 1.34,
        "matrix_porosity_fraction": -0.063,
        "particle_breakage_fraction": null,
        "microstructure_notes": "Same material as the room-temperature Al99.5-SL150 record; densities from Table 3."
      },
      "test": {
        "test_type": "compression",
        "strain_rate_per_s": null,
        "temperature_c": 220,
        "standard": "DIN 50134",
        "specimen_notes": "6 specimens at 220 C, D = 14 mm, H/D = 1, 1.5 and 2, crosshead 0.15 mm/s, to 50% engineering strain. Text states the compressive strength dropped ~30-35% versus room temperature but remained above 120 MPa, and fracture strain rose by ~5%; the individual values are only in Fig. 8."
      },
      "properties": {
        "modulus_mpa": null,
        "strength_mpa": null,
        "strain_at_failure": null,
        "energy_absorption_mj_m3": null
      },
      "evidence": [
        {
          "quote": "Due to the elevated temperature the compressive strength dropped by ~30-35 %. ... the fracture strain increased by ~5 % in all cases. The MMSFs became more ductile, but they remained strong enough and can be applied as structural elements: the compressive strengths were still above 120 MPa.",
          "location": "Sec. 4, p. 12 (discussion of Fig. 8)"
        },
        {
          "quote": "Six specimens were compressed at room and at elevated (220 °C) temperature until 50% engineering strain from each MMSF type to get representative results.",
          "location": "Sec. 3 Experiments, p. 6"
        }
      ],
      "extractor_confidence": 0.7
    },
    {
      "sample_label": "Al99.5-SL300 (elevated temperature compression, 220 C)",
      "data_origin": "primary",
      "processing": {
        "matrix_class": "aluminum",
        "matrix_name": "Al99.5 technical purity aluminium",
        "particle_type": "ceramic_hollow",
        "particle_grade": "SL300 (Envirospheres Pty Ltd)",
        "particle_true_density_g_cc": null,
        "particle_mean_diameter_um": 150,
        "particle_wall_thickness_ratio": 0.91,
        "particle_volume_fraction": 0.64,
        "particle_weight_fraction": null,
        "process_route": "pressure_infiltration",
        "cure_or_process_temperature_c": null,
        "additional_fillers": null
      },
      "structure": {
        "measured_density_g_cc": 1.52,
        "theoretical_density_g_cc": 1.41,
        "matrix_porosity_fraction": -0.072,
        "particle_breakage_fraction": null,
        "microstructure_notes": "Same material as the room-temperature Al99.5-SL300 record; densities from Table 3."
      },
      "test": {
        "test_type": "compression",
        "strain_rate_per_s": null,
        "temperature_c": 220,
        "standard": "DIN 50134",
        "specimen_notes": "6 specimens at 220 C, D = 14 mm, H/D = 1, 1.5 and 2, crosshead 0.15 mm/s, to 50% engineering strain. Reported as ~5% lower compressive strength than SL150 at the same temperature; strengths still above 120 MPa. Numeric values only in Fig. 8."
      },
      "properties": {
        "modulus_mpa": null,
        "strength_mpa": null,
        "strain_at_failure": null,
        "energy_absorption_mj_m3": null
      },
      "evidence": [
        {
          "quote": "The effect of the microballoons' type was the same at elevated temperature too. The MMSFs with SL300 type microballoons showed ~5% lower compressive strength.",
          "location": "Sec. 4, p. 12"
        },
        {
          "quote": "at elevated temperature: 6 pcs Al99.5-SL150 and 6 pcs Al99.5-SL300",
          "location": "Sec. 3 Experiments, p. 6"
        }
      ],
      "extractor_confidence": 0.7
    }
  ],
  "extraction_notes": "IMPORTANT CAVEAT: this paper reports every mechanical property (compressive strength, fracture strain, structural stiffness, absorbed specific energy) only as bar/scatter plots in Figs 4-8. No table or sentence gives a numeric strength, stiffness, strain or energy value, so per the rules all mechanical property fields are null and only structural data (Table 2 and Table 3) were captured. The only mechanical numbers stated in text are qualitative or relative: SL150 is ~10% stronger than SL300; the strength drop between H/D=1 and H/D=2 is 'more than 30 MPa' for the SL foams; elevated-temperature strength dropped ~30-35% while remaining 'above 120 MPa'; fracture strain increased ~5%; the H/D increment reduced consumed energy by ~50% (SL) and 5-10% (Globocer). These are recorded in specimen_notes/evidence rather than as property values.\n\nRecord granularity: the study crosses 3 materials x 3 aspect ratios x 2 temperatures (Globocer at room temperature only), i.e. 15 nominal (composition x test condition) cells. Because no property values are readable, 15 records would differ only in the aspect ratio text, so 5 records were written (one per material x test temperature actually run) with the H/D range noted in specimen_notes. Re-extraction with figure digitisation would be needed for the 15-cell grid.\n\nUnit/derivation notes: porosity converted from percent to fraction (e.g. 44.7% -> 0.447 for total porosity, kept in microstructure_notes; matrix_porosity_fraction uses the paper's signed matrix porosity, -6.3% -> -0.063, negative because measured density exceeded theoretical, meaning some microballoons were themselves infiltrated). particle_wall_thickness_ratio (eta = inner/outer radius) is not stated by the authors; it was computed exactly from the Table 2 average diameter and wall thickness (SL150: (50-3.69)/50 = 0.926; SL300: (75-6.75)/75 = 0.910; Globocer: (725-58)/725 = 0.920). particle_true_density_g_cc left null because Table 2 quotes 'density at 64 vol%' (the packed-bed density of the sphere assembly: 0.576 / 0.691 / 0.816 g/cm3), not the particle true density. Particle volume fraction 0.64 is the authors' stated nominal random-close-pack value ('~64 vol%'), not a measurement per block. particle_type set to ceramic_hollow because the authors call them ceramic microballoons/hollow ceramic spheres; the SL types are Envirospheres 'E-spheres', which are commonly fly-ash derived, but the paper never says fly ash, so fly_ash_cenosphere was not used. Strain rate left null: the crosshead speed of 0.15 mm/s is stated but the corresponding nominal strain rate differs per specimen height (0.0107, 0.0071, 0.0054 1/s for H = 14, 21, 28 mm) and these records merge the three heights. Room temperature entered as 25 C per the schema convention. Infiltration/processing temperature is not given numerically. Literature values quoted in the introduction (e.g. cp-Al foams >100 MPa, Al7075 foams up to 230 MPa from Balch et al.; Couteau and Dunand foams 1.2-1.5 g/cm3 crept at 500 C under 5-14 MPa) are other papers' results without full composition/test detail and were not turned into secondary records."
}

File: data/extracted/agent/W144672120.json (part 1 of 2)
{
 "is_syntactic_foam_paper": true,
 "paper_summary": "LSU MSc thesis (P. Wehmer, 2008) on the high-strain-rate compressive behaviour of rubber-modified ('hybrid') syntactic foams: DGEBA epoxy (D.E.R. 332 / D.E.H. 24 / GE-8 diluent) filled with 63 vol% 3M Scotchlite glass microspheres (S22, S32, S38 or K46 - same ~40 um outer diameter, different wall thickness) plus 2 vol% ground waste-tyre crumb rubber of 40 or 75 um. Split Hopkinson Pressure Bar tests at 437-1017 /s show peak stress rising with strain rate (strongly for the denser S38/K46 foams, weakly for S22/S32) and compressive modulus rising ~60% from 450 to 1050 /s. Rubber addition lowers modulus relative to plain 65 vol% syntactic foams at low-to-medium rates; 75 um rubber gives ~20% higher peak stress and more than double the modulus of the 40 um rubber foams.",
 "records": [
  {
   "sample_label": "S22R40",
   "data_origin": "primary",
   "processing": {
    "matrix_class": "epoxy",
    "matrix_name": "DGEBA epoxy D.E.R. 332 (Dow) + 5 vol% Erisys GE-8 C12-C14 aliphatic glycidyl ether diluent, cured with D.E.H. 24",
    "particle_type": "glass_microballoon",
    "particle_grade": "3M Scotchlite S22 borosilicate glass microspheres (isostatic crush strength for 80% survival 2.76 MPa, wall 1.26 um)",
    "particle_true_density_g_cc": 0.22,
    "particle_mean_diameter_um": 35.0,
    "particle_wall_thickness_ratio": 0.9703,
    "particle_volume_fraction": 0.63,
    "particle_weight_fraction": null,
    "process_route": "mechanical_mixing_cast",
    "cure_or_process_temperature_c": 100.0,
    "additional_fillers": "2 vol% ground (crumb) rubber, Rouse Polymerics GF-170, 40 um mean particle size, specific gravity 1.12-1.15; rubber/matrix volume ratio ~5.7%"
   },
   "structure": {
    "measured_density_g_cc": 0.504,
    "theoretical_density_g_cc": null,
    "matrix_porosity_fraction": 0.075,
    "particle_breakage_fraction": null,
    "microstructure_notes": "Four-phase hybrid foam: epoxy matrix + 63 vol% glass microspheres + 2 vol% crumb rubber + entrapped-air voids (no degassing applied)."
   },
   "test": {
    "test_type": "compression",
    "strain_rate_per_s": 480.0,
    "temperature_c": 25.0,
    "standard": "Split Hopkinson Pressure Bar (SHPB / Kolsky bar); no ASTM standard cited",
    "specimen_notes": "Split Hopkinson Pressure Bar (Kolsky bar), maraging steel 18Ni(350) bars; core-drilled cylinder 9.38 mm dia. x 14.0-14.6 mm long, MoS2 grease lubricated interfaces, mild steel pulse shaper (6.73 mm dia. x 3.29 mm). Three duplicate tests per material per strain-rate level. Reported scatter SD=4.8% of the mean modulus."
   },
   "properties": {
    "modulus_mpa": 786.0,
    "strength_mpa": null,
    "strain_at_failure": null,
    "energy_absorption_mj_m3": null,
    "plateau_stress_mpa": null,
    "densification_strain": null,
    "specific_modulus_mpa_per_g_cc": null,
    "specific_strength_mpa_per_g_cc": null,
    "storage_modulus_mpa": null,
    "loss_tangent": null,
    "thermal_conductivity_w_mk": null,
    "cte_per_k": null,
    "moisture_uptake_pct": null
   },
   "evidence": [
    {
     "quote": "| S22R40 | Static | 870 | S22 | Static | 1547 |  |  480 | 786 (SD=4.8%) |  | 830 | 1777 |",
     "location": "Table 9 (p. 45): Comparison on modulus of hybrid and plain syntactic foams"
    },
    {
     "quote": "| S22 S32 S38 K46 S32 S38 | 40 40 40 40 75 75 | S 22R40 S 32R40 S 38R40 K46R40 S 32R75 S 38R75 | 504 563 606 601 516 605 | 7.50 14.83 7.75 11.68 7.11 7.34 |",
     "location": "Table 8 (p. 31): Density & Void Fraction of Samples"
    }
   ],
   "extractor_confidence": 0.88
  },
  {
   "sample_label": "S22R40",
   "data_origin": "primary",
   "processing": {
    "matrix_class": "epoxy",
    "matrix_name": "DGEBA epoxy D.E.R. 332 (Dow) + 5 vol% Erisys GE-8 C12-C14 aliphatic glycidyl ether diluent, cured with D.E.H. 24",
    "particle_type": "glass_microballoon",
    "particle_grade": "3M Scotchlite S22 borosilicate glass microspheres (isostatic crush strength for 80% survival 2.76 MPa, wall 1.26 um)",
    "particle_true_density_g_cc": 0.22,
    "particle_mean_diameter_um": 35.0,
    "particle_wall_thickness_ratio": 0.9703,
    "particle_volume_fraction": 0.63,
    "particle_weight_fraction": null,
    "process_route": "mechanical_mixing_cast",
    "cure_or_process_temperature_c": 100.0,
    "additional_fillers": "2 vol% ground (crumb) rubber, Rouse Polymerics GF-170, 40 um mean particle size, specific gravity 1.12-1.15; rubber/matrix volume ratio ~5.7%"
   },
   "structure": {
    "measured_density_g_cc": 0.504,
    "theoretical_density_g_cc": null,
    "matrix_porosity_fraction": 0.075,
    "particle_breakage_fraction": null,
    "microstructure_notes": "Four-phase hybrid foam: epoxy matrix + 63 vol% glass microspheres + 2 vol% crumb rubber + entrapped-air voids (no degassing applied)."
   },
   "test": {
    "test_type": "compression",
    "strain_rate_per_s": 877.0,
    "temperature_c": 25.0,
    "standard": "Split Hopkinson Pressure Bar (SHPB / Kolsky bar); no ASTM standard cited",
    "specimen_notes": "Split Hopkinson Pressure Bar (Kolsky bar), maraging steel 18Ni(350) bars; core-drilled cylinder 9.38 mm dia. x 14.0-14.6 mm long, MoS2 grease lubricated interfaces, mild steel pulse shaper (6.73 mm dia. x 3.29 mm). Three duplicate tests per material per strain-rate level. Reported scatter SD=5.8% of the mean modulus."
   },
   "properties": {
    "modulus_mpa": 1001.0,
    "strength_mpa": null,
    "strain_at_failure": null,
    "energy_absorption_mj_m3": null,
    "plateau_stress_mpa": null,
    "densification_strain": null,
    "specific_modulus_mpa_per_g_cc": null,
    "specific_strength_mpa_per_g_cc": null,
    "storage_modulus_mpa": null,
    "loss_tangent": null,
    "thermal_conductivity_w_mk": null,
    "cte_per_k": null,
    "moisture_uptake_pct": null
   },
   "evidence": [
    {
     "quote": "|  | 877 | 1001 (SD=5.8%) |  | 1200 | 1969 |",
     "location": "Table 9 (p. 45): Comparison on modulus of hybrid and plain syntactic foams"
    },
    {
     "quote": "| S22 S32 S38 K46 S32 S38 | 40 40 40 40 75 75 | S 22R40 S 32R40 S 38R40 K46R40 S 32R75 S 38R75 | 504 563 606 601 516 605 | 7.50 14.83 7.75 11.68 7.11 7.34 |",
     "location": "Table 8 (p. 31): Density & Void Fraction of Samples"
    }
   ],
   "extractor_confidence": 0.88
  },
  {
   "sample_label": "S22R40",
   "data_origin": "primary",
   "processing": {
    "matrix_class": "epoxy",
    "matrix_name": "DGEBA epoxy D.E.R. 332 (Dow) + 5 vol% Erisys GE-8 C12-C14 aliphatic glycidyl ether diluent, cured with D.E.H. 24",
    "particle_type": "glass_microballoon",
    "particle_grade": "3M Scotchlite S22 borosilicate glass microspheres (isostatic crush strength for 80% survival 2.76 MPa, wall 1.26 um)",
    "particle_true_density_g_cc": 0.22,
    "particle_mean_diameter_um": 35.0,
    "particle_wall_thickness_ratio": 0.9703,
    "particle_volume_fraction": 0.63,
    "particle_weight_fraction": null,
    "process_route": "mechanical_mixing_cast",
    "cure_or_process_temperature_c": 100.0,
    "additional_fillers": "2 vol% ground (crumb) rubber, Rouse Polymerics GF-170, 40 um mean particle size, specific gravity 1.12-1.15; rubber/matrix volume ratio ~5.7%"
   },
   "structure": {
    "measured_density_g_cc": 0.504,
    "theoretical_density_g_cc": null,
    "matrix_porosity_fraction": 0.075,
    "particle_breakage_fraction": null,
    "microstructure_notes": "Four-phase hybrid foam: epoxy matrix + 63 vol% glass microspheres + 2 vol% crumb rubber + entrapped-air voids (no degassing applied)."
   },
   "test": {
    "test_type": "compression",
    "strain_rate_per_s": 897.0,
    "temperature_c": 25.0,
    "standard": "Split Hopkinson Pressure Bar (SHPB / Kolsky bar); no ASTM standard cited",
    "specimen_notes": "Split Hopkinson Pressure Bar (Kolsky bar), maraging steel 18Ni(350) bars; core-drilled cylinder 9.38 mm dia. x 14.0-14.6 mm long, MoS2 grease lubricated interfaces, mild steel pulse shaper (6.73 mm dia. x 3.29 mm). Three duplicate tests per material per strain-rate level. Reported scatter SD=4.7% of the mean modulus."
   },
   "properties": {
    "modulus_mpa": 1882.0,
    "strength_mpa": null,
    "strain_at_failure": null,
    "energy_absorption_mj_m3": null,
    "plateau_stress_mpa": null,
    "densification_strain": null,
    "specific_modulus_mpa_per_g_cc": null,
    "specific_strength_mpa_per_g_cc": null,
    "storage_modulus_mpa": null,
    "loss_tangent": null,
    "thermal_conductivity_w_mk": null,
    "cte_per_k": null,
    "moisture_uptake_pct": null
   },
   "evidence": [
    {
     "quote": "|  | 897 | 1882 (SD=4.7%) |  | 1688 | 2503 |",
     "location": "Table 9 (p. 45): Comparison on modulus of hybrid and plain syntactic foams"
    },
    {
     "quote": "| S22 S32 S38 K46 S32 S38 | 40 40 40 40 75 75 | S 22R40 S 32R40 S 38R40 K46R40 S 32R75 S 38R75 | 504 563 606 601 516 605 | 7.50 14.83 7.75 11.68 7.11 7.34 |",
     "location": "Table 8 (p. 31): Density & Void Fraction of Samples"
    }
   ],
   "extractor_confidence": 0.88
  },
  {
   "sample_label": "S32R40",
   "data_origin": "primary",
   "processing": {
    "matrix_class": "epoxy",
    "matrix_name": "DGEBA epoxy D.E.R. 332 (Dow) + 5 vol% Erisys GE-8 C12-C14 aliphatic glycidyl ether diluent, cured with D.E.H. 24",
    "particle_type": "glass_microballoon",
    "particle_grade": "3M Scotchlite S32 borosilicate glass microspheres (isostatic crush strength for 80% survival 13.79 MPa, wall 1.86 um)",
    "particle_true_density_g_cc": 0.32,
    "particle_mean_diameter_um": 40.0,
    "particle_wall_thickness_ratio": 0.9561,
    "particle_volume_fraction": 0.63,
    "particle_weight_fraction": null,
    "process_route": "mechanical_mixing_cast",
    "cure_or_process_temperature_c": 100.0,
    "additional_fillers": "2 vol% ground (crumb) rubber, Rouse Polymerics GF-170, 40 um mean particle size, specific gravity 1.12-1.15; rubber/matrix volume ratio ~5.7%"
   },
   "structure": {
    "measured_density_g_cc": 0.563,
    "theoretical_density_g_cc": null,
    "matrix_porosity_fraction": 0.1483,
    "particle_breakage_fraction": null,
    "microstructure_notes": "Four-phase hybrid foam: epoxy matrix + 63 vol% glass microspheres + 2 vol% crumb rubber + entrapped-air voids (no degassing applied)."
   },
   "test": {
    "test_type": "compression",
    "strain_rate_per_s": 450.0,
    "temperature_c": 25.0,
    "standard": "Split Hopkinson Pressure Bar (SHPB / Kolsky bar); no ASTM standard cited",
    "specimen_notes": "Split Hopkinson Pressure Bar (Kolsky bar), maraging steel 18Ni(350) bars; core-drilled cylinder 9.38 mm dia. x 14.0-14.6 mm long, MoS2 grease lubricated interfaces, mild steel pulse shaper (6.73 mm dia. x 3.29 mm). Three duplicate tests per material per strain-rate level. Reported scatter SD=5.3% of the mean modulus."
   },
   "properties": {
    "modulus_mpa": 955.0,
    "strength_mpa": null,
    "strain_at_failure": null,
    "energy_absorption_mj_m3": null,
    "plateau_stress_mpa": null,
    "densification_strain": null,
    "specific_modulus_mpa_per_g_cc": null,
    "specific_strength_mpa_per_g_cc": null,
    "storage_modulus_mpa": null,
    "loss_tangent": null,
    "thermal_conductivity_w_mk": null,
    "cte_per_k": null,
    "moisture_uptake_pct": null
   },
   "evidence": [
    {
     "quote": "| S32R40 | 450 | 955 (SD=5.3%) |",
     "location": "Table 9 (p. 45): Comparison on modulus of hybrid and plain syntactic foams"
    },
    {
     "quote": "| S22 S32 S38 K46 S32 S38 | 40 40 40 40 75 75 | S 22R40 S 32R40 S 38R40 K46R40 S 32R75 S 38R75 | 504 563 606 601 516 605 | 7.50 14.83 7.75 11.68 7.11 7.34 |",
     "location": "Table 8 (p. 31): Density & Void Fraction of Samples"
    }
   ],
   "extractor_confidence": 0.88
  },
  {
   "sample_label": "S32R40",
   "data_origin": "primary",
   "processing": {
    "matrix_class": "epoxy",
    "matrix_name": "DGEBA epoxy D.E.R. 332 (Dow) + 5 vol% Erisys GE-8 C12-C14 aliphatic glycidyl ether diluent, cured with D.E.H. 24",
    "particle_type": "glass_microballoon",
    "particle_grade": "3M Scotchlite S32 borosilicate glass microspheres (isostatic crush strength for 80% survival 13.79 MPa, wall 1.86 um)",
    "particle_true_density_g_cc": 0.32,
    "particle_mean_diameter_um": 40.0,
    "particle_wall_thickness_ratio": 0.9561,
    "particle_volume_fraction": 0.63,
    "particle_weight_fraction": null,
    "process_route": "mechanical_mixing_cast",
    "cure_or_process_temperature_c": 100.0,
    "additional_fillers": "2 vol% ground (crumb) rubber, Rouse Polymerics GF-170, 40 um mean particle size, specific gravity 1.12-1.15; rubber/matrix volume ratio ~5.7%"
   },
   "structure": {
    "measured_density_g_cc": 0.563,
    "theoretical_density_g_cc": null,
    "matrix_porosity_fraction": 0.1483,
    "particle_breakage_fraction": null,
    "microstructure_notes": "Four-phase hybrid foam: epoxy matrix + 63 vol% glass microspheres + 2 vol% crumb rubber + entrapped-air voids (no degassing applied)."
   },
   "test": {
    "test_type": "compression",
    "strain_rate_per_s": 878.0,
    "temperature_c": 25.0,
    "standard": "Split Hopkinson Pressure Bar (SHPB / Kolsky bar); no ASTM standard cited",
    "specimen_notes": "Split Hopkinson Pressure Bar (Kolsky bar), maraging steel 18Ni(350) bars; core-drilled cylinder 9.38 mm dia. x 14.0-14.6 mm long, MoS2 grease lubricated interfaces, mild steel pulse shaper (6.73 mm dia. x 3.29 mm). Three duplicate tests per material per strain-rate level. Reported scatter SD=2.6% of the mean modulus."
   },
   "properties": {
    "modulus_mpa": 1158.0,
    "strength_mpa": null,
    "strain_at_failure": null,
    "energy_absorption_mj_m3": null,
    "plateau_stress_mpa": null,
    "densification_strain": null,
    "specific_modulus_mpa_per_g_cc": null,
    "specific_strength_mpa_per_g_cc": null,
    "storage_modulus_mpa": null,
    "loss_tangent": null,
    "thermal_conductivity_w_mk": null,
    "cte_per_k": null,
    "moisture_uptake_pct": null
   },
   "evidence": [
    {
     "quote": "|  | 878 | 1158 (SD=2.6%) |  | 1164 | 2372 |",
     "location": "Table 9 (p. 45): Comparison on modulus of hybrid and plain syntactic foams"
    },
    {
     "quote": "| S22 S32 S38 K46 S32 S38 | 40 40 40 40 75 75 | S 22R40 S 32R40 S 38R40 K46R40 S 32R75 S 38R75 | 504 563 606 601 516 605 | 7.50 14.83 7.75 11.68 7.11 7.34 |",
     "location": "Table 8 (p. 31): Density & Void Fraction of Samples"
    }
   ],
   "extractor_confidence": 0.88
  },
  {
   "sample_label": "S32R40",
   "data_origin": "primary",
   "processing": {
    "matrix_class": "epoxy",
    "matrix_name": "DGEBA epoxy D.E.R. 332 (Dow) + 5 vol% Erisys GE-8 C12-C14 aliphatic glycidyl ether diluent, cured with D.E.H. 24",
    "particle_type": "glass_microballoon",
    "particle_grade": "3M Scotchlite S32 borosilicate glass microspheres (isostatic crush strength for 80% survival 13.79 MPa, wall 1.86 um)",
    "particle_true_density_g_cc": 0.32,
    "particle_mean_diameter_um": 40.0,
    "particle_wall_thickness_ratio": 0.9561,
    "particle_volume_fraction": 0.63,
    "particle_weight_fraction": null,
    "process_route": "mechanical_mixing_cast",
    "cure_or_process_temperature_c": 100.0,
    "additional_fillers": "2 vol% ground (crumb) rubber, Rouse Polymerics GF-170, 40 um mean particle size, specific gravity 1.12-1.15; rubber/matrix volume ratio ~5.7%"
   },
   "structure": {
    "measured_density_g_cc": 0.563,
    "theoretical_density_g_cc": null,
    "matrix_porosity_fraction": 0.1483,
    "particle_breakage_fraction": null,
    "microstructure_notes": "Four-phase hybrid foam: epoxy matrix + 63 vol% glass microspheres + 2 vol% crumb rubber + entrapped-air voids (no degassing applied)."
   },
   "test": {
    "test_type": "compression",
    "strain_rate_per_s": 1017.0,
    "temperature_c": 25.0,
    "standard": "Split Hopkinson Pressure Bar (SHPB / Kolsky bar); no ASTM standard cited",
    "specimen_notes": "Split Hopkinson Pressure Bar (Kolsky bar), maraging steel 18Ni(350) bars; core-drilled cylinder 9.38 mm dia. x 14.0-14.6 mm long, MoS2 grease lubricated interfaces, mild steel pulse shaper (6.73 mm dia. x 3.29 mm). Three duplicate tests per material per strain-rate level. Reported scatter SD=1.5% of the mean modulus."
   },
   "properties": {
    "modulus_mpa": 1734.0,
    "strength_mpa": null,
    "strain_at_failure": null,
    "energy_absorption_mj_m3": null,
    "plateau_stress_mpa": null,
    "densification_strain": null,
    "specific_modulus_mpa_per_g_cc": null,
    "specific_strength_mpa_per_g_cc": null,
    "storage_modulus_mpa": null,
    "loss_tangent": null,
    "thermal_conductivity_w_mk": null,
    "cte_per_k": null,
    "moisture_uptake_pct": null
   },
   "evidence": [
    {
     "quote": "|  | 1017 | 1734 (SD=1.5%) |  | 1636 | 2601 |",
     "location": "Table 9 (p. 45): Comparison on modulus of hybrid and plain syntactic foams"
    },
    {
     "quote": "| S22 S32 S38 K46 S32 S38 | 40 40 40 40 75 75 | S 22R40 S 32R40 S 38R40 K46R40 S 32R75 S 38R75 | 504 563 606 601 516 605 | 7.50 14.83 7.75 11.68 7.11 7.34 |",
     "location": "Table 8 (p. 31): Density & Void Fraction of Samples"
    }
   ],
   "extractor_confidence": 0.88
  },
  {
   "sample_label": "S38R40",
   "data_origin": "primary",
   "processing": {
    "matrix_class": "epoxy",
    "matrix_name": "DGEBA epoxy D.E.R. 332 (Dow) + 5 vol% Erisys GE-8 C12-C14 aliphatic glycidyl ether diluent, cured with D.E.H. 24",
    "particle_type": "glass_microballoon",
    "particle_grade": "3M Scotchlite S38 borosilicate glass microspheres (isostatic crush strength for 80% survival 27.58 MPa, wall 2.23 um)",
    "particle_true_density_g_cc": 0.38,
    "particle_mean_diameter_um": 40.0,
    "particle_wall_thickness_ratio": 0.9474,
    "particle_volume_fraction": 0.63,
    "particle_weight_fraction": null,
    "process_route": "mechanical_mixing_cast",
    "cure_or_process_temperature_c": 100.0,
    "additional_fillers": "2 vol% ground (crumb) rubber, Rouse Polymerics GF-170, 40 um mean particle size, specific gravity 1.12-1.15; rubber/matrix volume ratio ~5.7%"
   },
   "structure": {
    "measured_density_g_cc": 0.606,
    "theoretical_density_g_cc": null,
    "matrix_porosity_fraction": 0.0775,
    "particle_breakage_fraction": null,
    "microstructure_notes": "Four-phase hybrid foam: epoxy matrix + 63 vol% glass microspheres + 2 vol% crumb rubber + entrapped-air voids (no degassing applied)."
   },
   "test": {
    "test_type": "compression",
    "strain_rate_per_s": 437.0,
    "temperature_c": 25.0,
    "standard": "Split Hopkinson Pressure Bar (SHPB / Kolsky bar); no ASTM standard cited",
    "specimen_notes": "Split Hopkinson Pressure Bar (Kolsky bar), maraging steel 18Ni(350) bars; core-drilled cylinder 9.38 mm dia. x 14.0-14.6 mm long, MoS2 grease lubricated interfaces, mild steel pulse shaper (6.73 mm dia. x 3.29 mm). Three duplicate tests per material per strain-rate level. Reported scatter SD=6.0% of the mean modulus."
   },
   "properties": {
    "modulus_mpa": 1825.0,
    "strength_mpa": null,
    "strain_at_failure": null,
    "energy_absorption_mj_m3": null,
    "plateau_stress_mpa": null,
    "densification_strain": null,
    "specific_modulus_mpa_per_g_cc": null,
    "specific_strength_mpa_per_g_cc": null,
    "storage_modulus_mpa": null,
    "loss_tangent": null,
    "thermal_conductivity_w_mk": null,
    "cte_per_k": null,
    "moisture_uptake_pct": null
   },
   "evidence": [
    {
     "quote": "| S38R40 | 437 | 1825 (SD=6.0%) | S38 | 830 | 2796 |",
     "location": "Table 9 (p. 45): Comparison on modulus of hybrid and plain syntactic foams"
    },
    {
     "quote": "| S22 S32 S38 K46 S32 S38 | 40 40 40 40 75 75 | S 22R40 S 32R40 S 38R40 K46R40 S 32R75 S 38R75 | 504 563 606 601 516 605 | 7.50 14.83 7.75 11.68 7.11 7.34 |",
     "location": "Table 8 (p. 31): Density & Void Fraction of Samples"
    }
   ],
   "extractor_confidence": 0.88
  },
  {
   "sample_label": "S38R40",
   "data_origin": "primary",
   "processing": {
    "matrix_class": "epoxy",
    "matrix_name": "DGEBA epoxy D.E.R. 332 (Dow) + 5 vol% Erisys GE-8 C12-C14 aliphatic glycidyl ether diluent, cured with D.E.H. 24",
    "particle_type": "glass_microballoon",
    "particle_grade": "3M Scotchlite S38 borosilicate glass microspheres (isostatic crush strength for 80% survival 27.58 MPa, wall 2.23 um)",
    "particle_true_density_g_cc": 0.38,
    "particle_mean_diameter_um": 40.0,
    "particle_wall_thickness_ratio": 0.9474,
    "particle_volume_fraction": 0.63,
    "particle_weight_fraction": null,
    "process_route": "mechanical_mixing_cast",
    "cure_or_process_temperature_c": 100.0,
    "additional_fillers": "2 vol% ground (crumb) rubber, Rouse Polymerics GF-170, 40 um mean particle size, specific gravity 1.12-1.15; rubber/matrix volume ratio ~5.7%"
   },
   "structure": {
    "measured_density_g_cc": 0.606,
    "theoretical_density_g_cc": null,
    "matrix_porosity_fraction": 0.0775,
    "particle_breakage_fraction": null,
    "microstructure_notes": "Four-phase hybrid foam: epoxy matrix + 63 vol% glass microspheres + 2 vol% crumb rubber + entrapped-air voids (no degassing applied)."
   },
   "test": {
    "test_type": "compression",
    "strain_rate_per_s": 747.0,
    "temperature_c": 25.0,
    "standard": "Split Hopkinson Pressure Bar (SHPB / Kolsky bar); no ASTM standard cited",
    "specimen_notes": "Split Hopkinson Pressure Bar (Kolsky bar), maraging steel 18Ni(350) bars; core-drilled cylinder 9.38 mm dia. x 14.0-14.6 mm long, MoS2 grease lubricated interfaces, mild steel pulse shaper (6.73 mm dia. x 3.29 mm). Three duplicate tests per material per strain-rate level. Reported scatter SD=5.9% of the mean modulus."
   },
   "properties": {
    "modulus_mpa": 2098.0,
    "strength_mpa": null,
    "strain_at_failure": null,
    "energy_absorption_mj_m3": null,
    "plateau_stress_mpa": null,
    "densification_strain": null,
    "specific_modulus_mpa_per_g_cc": null,
    "specific_strength_mpa_per_g_cc": null,
    "storage_modulus_mpa": null,
    "loss_tangent": null,
    "thermal_conductivity_w_mk": null,
    "cte_per_k": null,
    "moisture_uptake_pct": null
   },
   "evidence": [
    {
     "quote": "|  | 747 | 2098 (SD=5.9%) |  | 1030 | 2888 |",
     "location": "Table 9 (p. 45): Comparison on modulus of hybrid and plain syntactic foams"
    },
    {
     "quote": "| S22 S32 S38 K46 S32 S38 | 40 40 40 40 75 75 | S 22R40 S 32R40 S 38R40 K46R40 S 32R75 S 38R75 | 504 563 606 601 516 605 | 7.50 14.83 7.75 11.68 7.11 7.34 |",
     "location": "Table 8 (p. 31): Density & Void Fraction of Samples"
    }
   ],
   "extractor_confidence": 0.88
  },
  {
   "sample_label": "S38R40",
   "data_origin": "primary",
   "processing": {
    "matrix_class": "epoxy",
    "matrix_name": "DGEBA epoxy D.E.R. 332 (Dow) + 5 vol% Erisys GE-8 C12-C14 aliphatic glycidyl ether diluent, cured with D.E.H. 24",
    "particle_type": "glass_microballoon",
    "particle_grade": "3M Scotchlite S38 borosilicate glass microspheres (isostatic crush strength for 80% survival 27.58 MPa, wall 2.23 um)",
    "particle_true_density_g_cc": 0.38,
    "particle_mean_diameter_um": 40.0,
    "particle_wall_thickness_ratio": 0.9474,
    "particle_volume_fraction": 0.63,
    "particle_weight_fraction": null,
    "process_route": "mechanical_mixing_cast",
    "cure_or_process_temperature_c": 100.0,
    "additional_fillers": "2 vol% ground (crumb) rubber, Rouse Polymerics GF-170, 40 um mean particle size, specific gravity 1.12-1.15; rubber/matrix volume ratio ~5.7%"
   },
   "structure": {
    "measured_density_g_cc": 0.606,
    "theoretical_density_g_cc": null,
    "matrix_porosity_fraction": 0.0775,
    "particle_breakage_fraction": null,
    "microstructure_notes": "Four-phase hybrid foam: epoxy matrix + 63 vol% glass microspheres + 2 vol% crumb rubber + entrapped-air voids (no degassing applied)."
   },
   "test": {
    "test_type": "compression",
    "strain_rate_per_s": 909.0,
    "temperature_c": 25.0,
    "standard": "Split Hopkinson Pressure Bar (SHPB / Kolsky bar); no ASTM standard cited",
    "specimen_notes": "Split Hopkinson Pressure Bar (Kolsky bar), maraging steel 18Ni(350) bars; core-drilled cylinder 9.38 mm dia. x 14.0-14.6 mm long, MoS2 grease lubricated interfaces, mild steel pulse shaper (6.73 mm dia. x 3.29 mm). Three duplicate tests per material per strain-rate level. Reported scatter SD=11.6% of the mean modulus."
   },
   "properties": {
    "modulus_mpa": 3127.0,
    "strength_mpa": null,
    "strain_at_failure": null,
    "energy_absorption_mj_m3": null,
    "plateau_stress_mpa": null,
    "densification_strain": null,
    "specific_modulus_mpa_per_g_cc": null,
    "specific_strength_mpa_per_g_cc": null,
    "storage_modulus_mpa": null,
    "loss_tangent": null,
    "thermal_conductivity_w_mk": null,
    "cte_per_k": null,
    "moisture_uptake_pct": null
   },
   "evidence": [
    {
     "quote": "|  | 909 | 3127 (SD=11.6%) |  | 1324 | 1864 |",
     "location": "Table 9 (p. 45): Comparison on modulus of hybrid and plain syntactic foams"
    },
    {
     "quote": "| S22 S32 S38 K46 S32 S38 | 40 40 40 40 75 75 | S 22R40 S 32R40 S 38R40 K46R40 S 32R75 S 38R75 | 504 563 606 601 516 605 | 7.50 14.83 7.75 11.68 7.11 7.34 |",
     "location": "Table 8 (p. 31): Density & Void Fraction of Samples"
    }
   ],
   "extractor_confidence": 0.88
  },
  {
   "sample_label": "K46R40",
   "data_origin": "primary",
   "processing": {
    "matrix_class": "epoxy",
    "matrix_name": "DGEBA epoxy D.E.R. 332 (Dow) + 5 vol% Erisys GE-8 C12-C14 aliphatic glycidyl ether diluent, cured with D.E.H. 24",
    "particle_type": "glass_microballoon",
    "particle_grade": "3M Scotchlite K46 borosilicate glass microspheres (isostatic crush strength for 80% survival 41.37 MPa, wall 2.74 um)",
    "particle_true_density_g_cc": 0.46,
    "particle_mean_diameter_um": 40.0,
    "particle_wall_thickness_ratio": 0.9356,
    "particle_volume_fraction": 0.63,
    "particle_weight_fraction": null,
    "process_route": "mechanical_mixing_cast",
    "cure_or_process_temperature_c": 100.0,
    "additional_fillers": "2 vol% ground (crumb) rubber, Rouse Polymerics GF-170, 40 um mean particle size, specific gravity 1.12-1.15; rubber/matrix volume ratio ~5.7%"
   },
   "structure": {
    "measured_density_g_cc": 0.601,
    "theoretical_density_g_cc": null,
    "matrix_porosity_fraction": 0.1168,
    "particle_breakage_fraction": null,
    "microstructure_notes": "Four-phase hybrid foam: epoxy matrix + 63 vol% glass microspheres + 2 vol% crumb rubber + entrapped-air voids (no degassing applied)."
   },
   "test": {
    "test_type": "compression",
    "strain_rate_per_s": 447.0,
    "temperature_c": 25.0,
    "standard": "Split Hopkinson Pressure Bar (SHPB / Kolsky bar); no ASTM standard cited",
    "specimen_notes": "Split Hopkinson Pressure Bar (Kolsky bar), maraging steel 18Ni(350) bars; core-drilled cylinder 9.38 mm dia. x 14.0-14.6 mm long, MoS2 grease lubricated interfaces, mild steel pulse shaper (6.73 mm dia. x 3.29 mm). Three duplicate tests per material per strain-rate level. Reported scatter SD=2.4% of the mean modulus."
   },
   "properties": {
    "modulus_mpa": 3194.0,
    "strength_mpa": null,
    "strain_at_failure": null,
    "energy_absorption_mj_m3": null,
    "plateau_stress_mpa": null,
    "densification_strain": null,
    "specific_modulus_mpa_per_g_cc": null,
    "specific_strength_mpa_per_g_cc": null,
    "storage_modulus_mpa": null,
    "loss_tangent": null,
    "thermal_conductivity_w_mk": null,
    "cte_per_k": null,
    "moisture_uptake_pct": null
   },
   "evidence": [
    {
     "quote": "| K46R40 | 447 | 3194 (SD=2.4%) | K46 | 979 | 3132 |",
     "location": "Table 9 (p. 45): Comparison on modulus of hybrid and plain syntactic foams"
    },
    {
     "quote": "| S22 S32 S38 K46 S32 S38 | 40 40 40 40 75 75 | S 22R40 S 32R40 S 38R40 K46R40 S 32R75 S 38R75 | 504 563 606 601 516 605 | 7.50 14.83 7.75 11.68 7.11 7.34 |",
     "location": "Table 8 (p. 31): Density & Void Fraction of Samples"
    }
   ],
   "extractor_confidence": 0.88
  },
  {
   "sample_label": "K46R40",
   "data_origin": "primary",
   "processing": {
    "matrix_class": "epoxy",
    "matrix_name": "DGEBA epoxy D.E.R. 332 (Dow) + 5 vol% Erisys GE-8 C12-C14 aliphatic glycidyl ether diluent, cured with D.E.H. 24",
    "particle_type": "glass_microballoon",
    "particle_grade": "3M Scotchlite K46 borosilicate glass microspheres (isostatic crush strength for 80% survival 41.37 MPa, wall 2.74 um)",
    "particle_true_density_g_cc": 0.46,
    "particle_mean_diameter_um": 40.0,
    "particle_wall_thickness_ratio": 0.9356,
    "particle_volume_fraction": 0.63,
    "particle_weight_fraction": null,
    "process_route": "mechanical_mixing_cast",
    "cure_or_process_temperature_c": 100.0,
    "additional_fillers": "2 vol% ground (crumb) rubber, Rouse Polymerics GF-170, 40 um mean particle size, specific gravity 1.12-1.15; rubber/matrix volume ratio ~5.7%"
   },
   "structure": {
    "measured_density_g_cc": 0.601,
    "theoretical_density_g_cc": null,
    "matrix_porosity_fraction": 0.1168,
    "particle_breakage_fraction": null,
    "microstructure_notes": "Four-phase hybrid foam: epoxy matrix + 63 vol% glass microspheres + 2 vol% crumb rubber + entrapped-air voids (no degassing applied)."
   },
   "test": {
    "test_type": "compression",
    "strain_rate_per_s": 649.0,
    "temperature_c": 25.0,
    "standard": "Split Hopkinson Pressure Bar (SHPB / Kolsky bar); no ASTM standard cited",
    "specimen_notes": "Split Hopkinson Pressure Bar (Kolsky bar), maraging steel 18Ni(350) bars; core-drilled cylinder 9.38 mm dia. x 14.0-14.6 mm long, MoS2 grease lubricated interfaces, mild steel pulse shaper (6.73 mm dia. x 3.29 mm). Three duplicate tests per material per strain-rate level. Reported scatter SD=23.5% of the mean modulus."
   },
   "properties": {
    "modulus_mpa": 3396.0,
    "strength_mpa": null,
    "strain_at_failure": null,
    "energy_absorption_mj_m3": null,
    "plateau_stress_mpa": null,
    "densification_strain": null,
    "specific_modulus_mpa_per_g_cc": null,
    "specific_strength_mpa_per_g_cc": null,
    "storage_modulus_mpa": null,
    "loss_tangent": null,
    "thermal_conductivity_w_mk": null,
    "cte_per_k": null,
    "moisture_uptake_pct": null
   },
   "evidence": [
    {
     "quote": "|  | 649 | 3396 (SD=23.5%) |  | 1015 | 3161 |",
     "location": "Table 9 (p. 45): Comparison on modulus of hybrid and plain syntactic foams"
    },
    {
     "quote": "| S22 S32 S38 K46 S32 S38 | 40 40 40 40 75 75 | S 22R40 S 32R40 S 38R40 K46R40 S 32R75 S 38R75 | 504 563 606 601 516 605 | 7.50 14.83 7.75 11.68 7.11 7.34 |",
     "location": "Table 8 (p. 31): Density & Void Fraction of Samples"
    }
   ],
   "extractor_confidence": 0.88
  },
  {
   "sample_label": "K46R40",
   "data_origin": "primary",
   "processing": {
    "matrix_class": "epoxy",
    "matrix_name": "DGEBA epoxy D.E.R. 332 (Dow) + 5 vol% Erisys GE-8 C12-C14 aliphatic glycidyl ether diluent, cured with D.E.H. 24",
    "particle_type": "glass_microballoon",
    "particle_grade": "3M Scotchlite K46 borosilicate glass microspheres (isostatic crush strength for 80% survival 41.37 MPa, wall 2.74 um)",
    "particle_true_density_g_cc": 0.46,
    "particle_mean_diameter_um": 40.0,
    "particle_wall_thickness_ratio": 0.9356,
    "particle_volume_fraction": 0.63,
    "particle_weight_fraction": null,
    "process_route": "mechanical_mixing_cast",
    "cure_or_process_temperature_c": 100.0,
    "additional_fillers": "2 vol% ground (crumb) rubber, Rouse Polymerics GF-170, 40 um mean particle size, specific gravity 1.12-1.15; rubber/matrix volume ratio ~5.7%"
   },
   "structure": {
    "measured_density_g_cc": 0.601,
    "theoretical_density_g_cc": null,
    "matrix_porosity_fraction": 0.1168,
    "particle_breakage_fraction": null,
    "microstructure_notes": "Four-phase hybrid foam: epoxy matrix + 63 vol% glass microspheres + 2 vol% crumb rubber + entrapped-air voids (no degassing applied)."
   },
   "test": {
    "test_type": "compression",
    "strain_rate_per_s": 835.0,
    "temperature_c": 25.0,
    "standard": "Split Hopkinson Pressure Bar (SHPB / Kolsky bar); no ASTM standard cited",
    "specimen_notes": "Split Hopkinson Pressure Bar (Kolsky bar), maraging steel 18Ni(350) bars; core-drilled cylinder 9.38 mm dia. x 14.0-14.6 mm long, MoS2 grease lubricated interfaces, mild steel pulse shaper (6.73 mm dia. x 3.29 mm). Three duplicate tests per material per strain-rate level. Reported scatter SD=12.3% of the mean modulus."
   },
   "properties": {
    "modulus_mpa": 5282.0,
    "strength_mpa": null,
    "strain_at_failure": null,
    "energy_absorption_mj_m3": null,
    "plateau_stress_mpa": null,
    "densification_strain": null,
    "specific_modulus_mpa_per_g_cc": null,
    "specific_strength_mpa_per_g_cc": null,
    "storage_modulus_mpa": null,
    "loss_tangent": null,
    "thermal_conductivity_w_mk": null,
    "cte_per_k": null,
    "moisture_uptake_pct": null
   },
   "evidence": [
    {
     "quote": "|  | 835 | 5282 (SD=12.3%) |  | 1460 | 3564 |",
     "location": "Table 9 (p. 45): Comparison on modulus of hybrid and plain syntactic foams"
    },
    {
     "quote": "| S22 S32 S38 K46 S32 S38 | 40 40 40 40 75 75 | S 22R40 S 32R40 S 38R40 K46R40 S 32R75 S 38R75 | 504 563 606 601 516 605 | 7.50 14.83 7.75 11.68 7.11 7.34 |",
     "location": "Table 8 (p. 31): Density & Void Fraction of Samples"
    }
   ],
   "extractor_confidence": 0.88
  },
  {
   "sample_label": "S22R40 (quasi-static value quoted from prior work, refs [10,20,30])",
   "data_origin": "secondary",
   "processing": {
    "matrix_class": "epoxy",
    "matrix_name": "DGEBA epoxy D.E.R. 332 (Dow) + 5 vol% Erisys GE-8 C12-C14 aliphatic glycidyl ether diluent, cured with D.E.H. 24",
    "particle_type": "glass_microballoon",
    "particle_grade": "3M Scotchlite S22 borosilicate glass microspheres (isostatic crush strength for 80% survival 2.76 MPa, wall 1.26 um)",
    "particle_true_density_g_cc": 0.22,
    "particle_mean_diameter_um": 35.0,
    "particle_wall_thickness_ratio": 0.9703,
    "particle_volume_fraction": 0.63,
    "particle_weight_fraction": null,
    "process_route": "mechanical_mixing_cast",
    "cure_or_process_temperature_c": 100.0,
    "additional_fillers": "2 vol% ground (crumb) rubber, Rouse Polymerics GF-170, 40 um mean particle size, specific gravity 1.12-1.15; rubber/matrix volume ratio ~5.7%"
   },
   "structure": {
    "measured_density_g_cc": 0.504,
    "theoretical_density_g_cc": null,
    "matrix_porosity_fraction": 0.075,
    "particle_breakage_fraction": null,
    "microstructure_notes": "Same hybrid foam composition as the SHPB specimens; quasi-static properties taken from earlier studies by the same group."
   },
   "test": {
    "test_type": "compression",
    "strain_rate_per_s": null,
    "temperature_c": 25.0,
    "standard": null,
    "specimen_notes": "Quasi-static compression ('Static' column of Table 9); strain rate not stated."
   },
   "properties": {
    "modulus_mpa": 870.0,
    "strength_mpa": null,
    "strain_at_failure": null,
    "energy_absorption_mj_m3": null,
    "plateau_stress_mpa": null,
    "densification_strain": null,
    "specific_modulus_mpa_per_g_cc": null,
    "specific_strength_mpa_per_g_cc": null,
    "storage_modulus_mpa": null,
    "loss_tangent": null,
    "thermal_conductivity_w_mk": null,
    "cte_per_k": null,
    "moisture_uptake_pct": null
   },
   "evidence": [
    {
     "quote": "| S22R40 | Static | 870 |",
     "location": "Table 9 (p. 45), left block 'Static' row; table caption cites refs [10,20,30]"
    }
   ],
   "extractor_confidence": 0.7
  },
  {
   "sample_label": "S32R40 (quasi-static value quoted from prior work, refs [10,20,30])",
   "data_origin": "secondary",
   "processing": {
    "matrix_class": "epoxy",
    "matrix_name": "DGEBA epoxy D.E.R. 332 (Dow) + 5 vol% Erisys GE-8 C12-C14 aliphatic glycidyl ether diluent, cured with D.E.H. 24",
    "particle_type": "glass_microballoon",
    "particle_grade": "3M Scotchlite S32 borosilicate glass microspheres (isostatic crush strength for 80% survival 13.79 MPa, wall 1.86 um)",
    "particle_true_density_g_cc": 0.32,
    "particle_mean_diameter_um": 40.0,
    "particle_wall_thickness_ratio": 0.9561,
    "particle_volume_fraction": 0.63,
    "particle_weight_fraction": null,
    "process_route": "mechanical_mixing_cast",
    "cure_or_process_temperature_c": 100.0,
    "additional_fillers": "2 vol% ground (crumb) rubber, Rouse Polymerics GF-170, 40 um mean particle size, specific gravity 1.12-1.15; rubber/matrix volume ratio ~5.7%"
   },
   "structure": {
    "measured_density_g_cc": 0.563,
    "theoretical_density_g_cc": null,
    "matrix_porosity_fraction": 0.1483,
    "particle_breakage_fraction": null,
    "microstructure_notes": "Same hybrid foam composition as the SHPB specimens; quasi-static properties taken from earlier studies by the same group."
   },
   "test": {
    "test_type": "compression",
    "strain_rate_per_s": null,
    "temperature_c": 25.0,
    "standard": null,
    "specimen_notes": "Quasi-static compression ('Static' column of Table 9); strain rate not stated."
   },
   "properties": {
    "modulus_mpa": 1025.0,
    "strength_mpa": null,
    "strain_at_failure": null,
    "energy_absorption_mj_m3": null,
    "plateau_stress_mpa": null,
    "densification_strain": null,
    "specific_modulus_mpa_per_g_cc": null,
    "specific_strength_mpa_per_g_cc": null,
    "storage_modulus_mpa": null,
    "loss_tangent": null,
    "thermal_conductivity_w_mk": null,
    "cte_per_k": null,
    "moisture_uptake_pct": null
   },
   "evidence": [
    {
     "quote": "| S32R40 | Static | 1025 |",
     "location": "Table 9 (p. 45), left block 'Static' row; table caption cites refs [10,20,30]"
    }
   ],
   "extractor_confidence": 0.7
  },
  {
   "sample_label": "S38R40 (quasi-static value quoted from prior work, refs [10,20,30])",
   "data_origin": "secondary",
   "processing": {
    "matrix_class": "epoxy",
    "matrix_name": "DGEBA epoxy D.E.R. 332 (Dow) + 5 vol% Erisys GE-8 C12-C14 aliphatic glycidyl ether diluent, cured with D.E.H. 24",
    "particle_type": "glass_microballoon",
    "particle_grade": "3M Scotchlite S38 borosilicate glass microspheres (isostatic crush strength for 80% survival 27.58 MPa, wall 2.23 um)",
    "particle_true_density_g_cc": 0.38,
    "particle_mean_diameter_um": 40.0,
    "particle_wall_thickness_ratio": 0.9474,
    "particle_volume_fraction": 0.63,
    "particle_weight_fraction": null,
    "process_route": "mechanical_mixing_cast",
    "cure_or_process_temperature_c": 100.0,
    "additional_fillers": "2 vol% ground (crumb) rubber, Rouse Polymerics GF-170, 40 um mean particle size, specific gravity 1.12-1.15; rubber/matrix volume ratio ~5.7%"
   },
   "structure": {
    "measured_density_g_cc": 0.606,
    "theoretical_density_g_cc": null,
    "matrix_porosity_fraction": 0.0775,
    "particle_breakage_fraction": null,
    "microstructure_notes": "Same hybrid foam composition as the SHPB specimens; quasi-static properties taken from earlier studies by the same group."
   },
   "test": {
    "test_type": "compression",
    "strain_rate_per_s": null,
    "temperature_c": 25.0,
    "standard": null,
    "specimen_notes": "Quasi-static compression ('Static' column of Table 9); strain rate not stated."
   },
   "properties": {
    "modulus_mpa": 2350.0,
    "strength_mpa": 58.0,
    "strain_at_failure": null,
    "energy_absorption_mj_m3": null,
    "plateau_stress_mpa": null,
    "densification_strain": null,
    "specific_modulus_mpa_per_g_cc": null,
    "specific_strength_mpa_per_g_cc": null,
    "storage_modulus_mpa": null,
    "loss_tangent": null,
    "thermal_conductivity_w_mk": null,
    "cte_per_k": null,
    "moisture_uptake_pct": null
   },
   "evidence": [
    {
     "quote": "| S38R40 | Static | 2350 |",
