Repository: Harshelite2503/foamgpt

# FoamGPT

**An LLM-extracted, literature-scale Process–Structure–Property (PSP) dataset and benchmark for syntactic foams.**

Syntactic foams (hollow-particle-filled composites) have ~30 years of literature, but the quantitative
results live in tables and figures inside thousands of PDFs. FoamGPT turns that literature into a
machine-readable dataset and asks: *how well can classical ML and frontier LLMs predict foam properties,
and where do LLMs hallucinate?*

```
OpenAlex ──▶ OA PDFs ──▶ text+tables ──▶ Claude structured extraction ──▶ curated PSP table ──▶ benchmarks
 harvest      download      parse            extract / batch                  curate           bench-ml / bench-llm
```

File: data/extracted/agent/W1537191855.json
{
  "is_syntactic_foam_paper": true,
  "paper_summary": "Conference abstract (24th Compatibility Aging Stockpile Stewardship Conference, LANL/KCP, 2002) on replacing obsolete polymeric materials in the LANL stockpile. One of its three sections concerns the high-temperature syntactic foam used as the W76 aft support: carbon microballoons (CMB) in a polyimide binder (Kerimid 601, discontinued because of MDA) replaced by an APO-BMI binder, with thermally activated (TA) CMB and removal of the Thornel carbon mat. Table 1 compares flexural and compressive properties of the 1977 baseline material, stockpile returns, and new 40/60 APO-BMI billets, and concludes that comparable flexural properties are obtained without Thornel mat and without sacrificing compressive properties.",
  "records": [
    {
      "sample_label": "Table 1 col. 1 - CMB/Kerimid 601 syntactic foam, H. McIlroy, 'High Temperature Syntactic Foam', BDX-613-1534 (1977)",
      "data_origin": "secondary",
      "processing": {
        "matrix_class": "other_thermoset",
        "matrix_name": "Kerimid 601 polyimide resin",
        "particle_type": "carbon_hollow",
        "particle_grade": "carbon microballoons (CMB)",
        "process_route": "other",
        "additional_fillers": null
      },
      "structure": {
        "microstructure_notes": "40/60 designation = CMB + resin only; 40/60/5 = 5 wt% Thornel carbon mat added. Table 1 column headings were destroyed in the OCR of this scanned document, so it is not recoverable which of columns 1 and 2 is 40/60 and which is 40/60/5."
      },
      "test": {
        "test_type": "flexure"
      },
      "properties": {
        "strain_at_failure": 0.0094
      },
      "evidence": [
        {
          "quote": "Columns 1 and 2 are taken from a report written by H. McIlroy (High Temperature Syntactic Foam BDX-613-1534) in 1977 during the original development of the material.",
          "location": "Sec. 'Replacement Issues for W76 Aft Support Manufacture', para 1 (text lightly cleaned of OCR errors)"
        },
        {
          "quote": "FbihPtz &wain ... 0.94 ... 1 AG",
          "location": "Table 1, flexural strain (%) row, columns 1 and 2 (raw OCR; 0.94 % read as 0.0094)"
        }
      ],
      "extractor_confidence": 0.3
    },
    {
      "sample_label": "Table 1 col. 2 - CMB/Kerimid 601 syntactic foam, H. McIlroy, 'High Temperature Syntactic Foam', BDX-613-1534 (1977)",
      "data_origin": "secondary",
      "processing": {
        "matrix_class": "other_thermoset",
        "matrix_name": "Kerimid 601 polyimide resin",
        "particle_type": "carbon_hollow",
        "particle_grade": "carbon microballoons (CMB)",
        "process_route": "other",
        "additional_fillers": null
      },
      "structure": {
        "microstructure_notes": "40/60 designation = CMB + resin only; 40/60/5 = 5 wt% Thornel carbon mat added. Column headings lost in OCR, so the 40/60 vs 40/60/5 assignment of columns 1 and 2 is unknown."
      },
      "test": {
        "test_type": "flexure"
      },
      "properties": {
        "strain_at_failure": 0.0146
      },
      "evidence": [
        {
          "quote": "Columns 1 and 2 are taken from a report written by H. McIlroy (High Temperature Syntactic Foam BDX-613-1534) in 1977 during the original development of the material.",
          "location": "Sec. 'Replacement Issues for W76 Aft Support Manufacture', para 1 (text lightly cleaned of OCR errors)"
        },
        {
          "quote": "FbihPtz &wain ... 0.94 ... 1 AG",
          "location": "Table 1, flexural strain (%) row, columns 1 and 2 (raw OCR; '1 AG' read as 1.46 % = 0.0146)"
        }
      ],
      "extractor_confidence": 0.25
    },
    {
      "sample_label": "Table 1 col. 6 - 40/60 CMB/APO-BMI, as-received carbon microballoons, 3x5 in. test billet",
      "data_origin": "primary",
      "processing": {
        "matrix_class": "other_thermoset",
        "matrix_name": "APO-BMI replacement binder (bismaleimide), replacing Kerimid 601",
        "particle_type": "carbon_hollow",
        "particle_grade": "carbon microballoons (CMB), as received",
        "process_route": "other",
        "additional_fillers": null
      },
      "structure": {
        "microstructure_notes": "40/60 = CMB + resin only, no Thornel mat. Intensive mixing needed to disperse Thornel mat breaks CMB, so mat removal avoids particle breakage."
      },
      "test": {
        "test_type": "flexure",
        "specimen_notes": "3 x 5 inch test billet"
      },
      "properties": {
        "strain_at_failure": 0.0053
      },
      "evidence": [
        {
          "quote": "Columns 6 and 7 are 3x5\" test billets with as received and thermally activated (TA) carbon microballoons (CMB), respectively.",
          "location": "Sec. 'Replacement Issues for W76 Aft Support Manufacture', para 1 (OCR lightly cleaned)"
        },
        {
          "quote": "0.53 -+ .04",
          "location": "Table 1, flexural strain (%) row, first of the three mean +/- sd columns (0.53 % = 0.0053)"
        }
      ],
      "extractor_confidence": 0.3
    },
    {
      "sample_label": "Table 1 col. 7 - 40/60 CMB/APO-BMI, thermally activated (TA) carbon microballoons, 3x5 in. test billet",
      "data_origin": "primary",
      "processing": {
        "matrix_class": "other_thermoset",
        "matrix_name": "APO-BMI replacement binder (bismaleimide), replacing Kerimid 601",
        "particle_type": "carbon_hollow",
        "particle_grade": "carbon microballoons (CMB), thermally activated (TA)",
        "process_route": "other",
        "additional_fillers": null
      },
      "structure": {
        "microstructure_notes": "Thermal activation absorbs oxygen into the CMB surface to improve interfacial bonding; used as the mitigation step to increase flexural properties. No Thornel mat."
      },
      "test": {
        "test_type": "flexure",
        "specimen_notes": "3 x 5 inch test billet"
      },
      "properties": {
        "strain_at_failure": 0.0046
      },
      "evidence": [
        {
          "quote": "thermally activated absorption of oxygen into the surface of the CMB (TA) ... The TA process was the mitigation step used to increase flexural properties of the syntactic foam.",
          "location": "Sec. 'Replacement Issues for W76 Aft Support Manufacture', para 1 (OCR lightly cleaned)"
        },
        {
          "quote": "0.46 f 0.02",
          "location": "Table 1, flexural strain (%) row, second of the three mean +/- sd columns (0.46 % = 0.0046)"
        }
      ],
      "extractor_confidence": 0.3
    },
    {
      "sample_label": "Table 1 col. 8 - 40/60 CMB/APO-BMI inner support billet (current process: new molding technique, new CMB carbonization cycle, TA CMB, no Thornel mat)",
      "data_origin": "primary",
      "processing": {
        "matrix_class": "other_thermoset",
        "matrix_name": "APO-BMI replacement binder (bismaleimide)",
        "particle_type": "carbon_hollow",
        "particle_grade": "carbon microballoons (CMB), new carbonization cycle + thermal activation",
        "process_route": "other",
        "additional_fillers": null
      },
      "structure": {
        "microstructure_notes": "Culmination of developmental improvements: new molding technique and processing cycle, new carbonization cycle for the microballoons, TA CMB, APO-BMI binder, Thornel mat removed."
      },
      "test": {
        "test_type": "flexure",
        "specimen_notes": "specimens taken from a recent inner support billet"
      },
      "properties": {
        "strain_at_failure": 0.0056
      },
      "evidence": [
        {
          "quote": "The last column presents data from specimens taken from a recent inner support billet. It represents the culmination of developmental improvements in the current project.",
          "location": "Sec. 'Replacement Issues for W76 Aft Support Manufacture', para 1 (OCR lightly cleaned)"
        },
        {
          "quote": "0.56 f .02",
          "location": "Table 1, flexural strain (%) row, third of the three mean +/- sd columns (0.56 % = 0.0056)"
        }
      ],
      "extractor_confidence": 0.3
    }
  ],
  "extraction_notes": "This is a scanned 2002 conference abstract; the OCR of Table 1 is severely degraded. The column headings and all row/column alignment are lost - only a loose stream of numbers survives: strength/modulus-scale values 571, 587, 480, 670, 552+/-48, 897+/-17, 878+/-21, 553+/-22, 735+/-62, 648+/-44; strength-scale values 7.93, 7.51, 5.93+/-0.36, 7.52+/-0.35, 7.51+/-0.40; strain values 0.94, 1.46, 0.53+/-0.04, 0.46+/-0.02, 0.56+/-0.02; plus orphan fragments '76' and '9.'. The surviving row labels are 'Flexural Strength, MPa', 'Modulus, MPa', 'Flexural Strain (%)' and 'Compressive Strength, MPa'. Because two distinct hundreds-of-MPa groups survive but only one modulus label, it cannot be determined which numbers are flexural modulus, which are compressive modulus/strength, and which are flexural strength; those values were therefore left null rather than guessed. Only the strain row is unambiguous by magnitude (the only sub-unity values with a '(%)' label), so strain_at_failure is the only property extracted, converted from percent to fraction. The paper says the table has 8 columns; the five surviving value groups were mapped as columns 1-2 (McIlroy 1977, Kerimid 601, secondary data) and columns 6-8 (as-received CMB, TA CMB, inner support billet, all APO-BMI), based on the text's statement that thermal activation increased the flexural properties (the three +/- columns rise from the first to the second value in every row). Columns 3, 4 and 5 (including the stockpile-return averages) produced no recoverable numbers. Particle loading was left null: the '40/60' and '40/60/5' designations are stated but the paper never says whether the numbers are weight or volume percent, nor which of columns 1/2 is which formulation. Test temperature, standard, density and particle geometry are not reported. All confidences are low; this extraction should be re-done from the original PDF/report if precise values are needed."
}

File: data/extracted/agent/W1965067647.json
{
 "is_syntactic_foam_paper": true,
 "paper_summary": "Injection-molded PP/EPR syntactic foams with 10 vol% pores made either from Expancel PMMA microballoons (Balloon 80, Balloon 120; spherical pores) or supercritical CO2 gas foaming (Gas 50, Gas 250; elliptical pores) were tensile tested at 0.3-100 1/s and dart-impact tested at 0.1-10 m/s, and modelled with a craze-evolution constitutive law and microstructural FE. Elastic modulus was unaffected by pore shape; yield stress and strain energy dropped more for gas-foamed (elliptical) pores, and microballoon foams absorbed about 1.4x more dart-impact energy than SCF gas foams.",
 "records": [
  {
   "record_id": null,
   "paper_id": null,
   "sample_label": "Balloon 80",
   "data_origin": "primary",
   "processing": {
    "matrix_class": "pp",
    "matrix_name": "Polypropylene blended with 30 wt% ethylene propylene rubber (EPR)",
    "particle_type": "polymer_hollow",
    "particle_grade": "Expancel 950-80 (Akzo Nobel), PMMA shell",
    "particle_true_density_g_cc": null,
    "particle_mean_diameter_um": 42.2,
    "particle_wall_thickness_ratio": null,
    "particle_volume_fraction": 0.1,
    "particle_weight_fraction": null,
    "process_route": "injection_molding",
    "cure_or_process_temperature_c": 200.0,
    "additional_fillers": "EPR elastomer 30 wt% in matrix"
   },
   "structure": {
    "measured_density_g_cc": null,
    "theoretical_density_g_cc": null,
    "matrix_porosity_fraction": null,
    "particle_breakage_fraction": null,
    "microstructure_notes": "Spherical pores from thermally expanded microballoons (diameter min/mean/max 18.1/42.2/89.0 um, Table 1) located in central layer of 3 mm plate; relative density foam/neat = 0.90 (Table 2); shell ~0.08 vol% at 10 vol% pores"
   },
   "test": {
    "test_type": "tension",
    "strain_rate_per_s": null,
    "temperature_c": 25.0,
    "standard": "ASTM D1708",
    "specimen_notes": "ASTM D1708 dumbbell, 3 mm thick, 22.2 mm clamping distance; nominal strain rates 0.3-100 1/s on servo-hydraulic Shimadzu EHF U2H-20L; 3 repeats per condition"
   },
   "properties": {
    "modulus_mpa": null,
    "strength_mpa": null,
    "strain_at_failure": null,
    "energy_absorption_mj_m3": null,
    "plateau_stress_mpa": null,
    "densification_strain": null,
    "specific_modulus_mpa_per_g_cc": null,
    "specific_strength_mpa_per_g_cc": null,
    "storage_modulus_mpa": null,
    "loss_tangent": null,
    "thermal_conductivity_w_mk": null,
    "cte_per_k": null,
    "moisture_uptake_pct": null
   },
   "evidence": [
    {
     "quote": "The microballoons were Expancel grade 950-80 (Akzo Nobel) for the small diameter and 950-120 (Akzo Nobel) for the large diameter. The material of microballoon shell was made of polymethyl methacrylate (PMMA).",
     "location": "Sec. 2.1 Materials"
    },
    {
     "quote": "All syntactic foams are 10 volume percent of micro pores in the PP matrix.",
     "location": "Sec. 1 Introduction"
    },
    {
     "quote": "Balloon 80 18.1 42.2 89.0",
     "location": "Table 1 Diameter of microballoons"
    },
    {
     "quote": "Tensile tests are conducted at the nominal strain rates from 3 x 10-1 to 102 s-1. In addition, the dart impact tests are conducted at the impact velocities of 0.1, 1 and 10 m/s.",
     "location": "Abstract"
    }
   ],
   "extractor_confidence": 0.6
  },
  {
   "record_id": null,
   "paper_id": null,
   "sample_label": "Balloon 80",
   "data_origin": "primary",
   "processing": {
    "matrix_class": "pp",
    "matrix_name": "Polypropylene blended with 30 wt% ethylene propylene rubber (EPR)",
    "particle_type": "polymer_hollow",
    "particle_grade": "Expancel 950-80 (Akzo Nobel), PMMA shell",
    "particle_true_density_g_cc": null,
    "particle_mean_diameter_um": 42.2,
    "particle_wall_thickness_ratio": null,
    "particle_volume_fraction": 0.1,
    "particle_weight_fraction": null,
    "process_route": "injection_molding",
    "cure_or_process_temperature_c": 200.0,
    "additional_fillers": "EPR elastomer 30 wt% in matrix"
   },
   "structure": {
    "measured_density_g_cc": null,
    "theoretical_density_g_cc": null,
    "matrix_porosity_fraction": null,
    "particle_breakage_fraction": null,
    "microstructure_notes": "Spherical pores from thermally expanded microballoons (diameter min/mean/max 18.1/42.2/89.0 um, Table 1) located in central layer of 3 mm plate; relative density foam/neat = 0.90 (Table 2); shell ~0.08 vol% at 10 vol% pores"
   },
   "test": {
    "test_type": "impact",
    "strain_rate_per_s": null,
    "temperature_c": 25.0,
    "standard": null,
    "specimen_notes": "Dart impact, 12.7 mm dart, 150x150x3 mm plate clamped over 76 mm hole, impact velocities 0.1, 1 and 10 m/s"
   },
   "properties": {
    "modulus_mpa": null,
    "strength_mpa": null,
    "strain_at_failure": null,
    "energy_absorption_mj_m3": null,
    "plateau_stress_mpa": null,
    "densification_strain": null,
    "specific_modulus_mpa_per_g_cc": null,
    "specific_strength_mpa_per_g_cc": null,
    "storage_modulus_mpa": null,
    "loss_tangent": null,
    "thermal_conductivity_w_mk": null,
    "cte_per_k": null,
    "moisture_uptake_pct": null
   },
   "evidence": [
    {
     "quote": "The microballoons were Expancel grade 950-80 (Akzo Nobel) for the small diameter and 950-120 (Akzo Nobel) for the large diameter. The material of microballoon shell was made of polymethyl methacrylate (PMMA).",
     "location": "Sec. 2.1 Materials"
    },
    {
     "quote": "All syntactic foams are 10 volume percent of micro pores in the PP matrix.",
     "location": "Sec. 1 Introduction"
    },
    {
     "quote": "Balloon 80 18.1 42.2 89.0",
     "location": "Table 1 Diameter of microballoons"
    },
    {
     "quote": "Tensile tests are conducted at the nominal strain rates from 3 x 10-1 to 102 s-1. In addition, the dart impact tests are conducted at the impact velocities of 0.1, 1 and 10 m/s.",
     "location": "Abstract"
    }
   ],
   "extractor_confidence": 0.6
  },
  {
   "record_id": null,
   "paper_id": null,
   "sample_label": "Balloon 120",
   "data_origin": "primary",
   "processing": {
    "matrix_class": "pp",
    "matrix_name": "Polypropylene blended with 30 wt% ethylene propylene rubber (EPR)",
    "particle_type": "polymer_hollow",
    "particle_grade": "Expancel 950-120 (Akzo Nobel), PMMA shell",
    "particle_true_density_g_cc": null,
    "particle_mean_diameter_um": 55.9,
    "particle_wall_thickness_ratio": null,
    "particle_volume_fraction": 0.1,
    "particle_weight_fraction": null,
    "process_route": "injection_molding",
    "cure_or_process_temperature_c": 200.0,
    "additional_fillers": "EPR elastomer 30 wt% in matrix"
   },
   "structure": {
    "measured_density_g_cc": null,
    "theoretical_density_g_cc": null,
    "matrix_porosity_fraction": null,
    "particle_breakage_fraction": null,
    "microstructure_notes": "Spherical pores from thermally expanded microballoons (diameter min/mean/max 24.6/55.9/99.6 um, Table 1) located in central layer of 3 mm plate; relative density foam/neat = 0.90 (Table 2); shell ~0.08 vol% at 10 vol% pores"
   },
   "test": {
    "test_type": "tension",
    "strain_rate_per_s": null,
    "temperature_c": 25.0,
    "standard": "ASTM D1708",
    "specimen_notes": "ASTM D1708 dumbbell, 3 mm thick, 22.2 mm clamping distance; nominal strain rates 0.3-100 1/s on servo-hydraulic Shimadzu EHF U2H-20L; 3 repeats per condition"
   },
   "properties": {
    "modulus_mpa": null,
    "strength_mpa": null,
    "strain_at_failure": null,
    "energy_absorption_mj_m3": null,
    "plateau_stress_mpa": null,
    "densification_strain": null,
    "specific_modulus_mpa_per_g_cc": null,
    "specific_strength_mpa_per_g_cc": null,
    "storage_modulus_mpa": null,
    "loss_tangent": null,
    "thermal_conductivity_w_mk": null,
    "cte_per_k": null,
    "moisture_uptake_pct": null
   },
   "evidence": [
    {
     "quote": "The microballoons were Expancel grade 950-80 (Akzo Nobel) for the small diameter and 950-120 (Akzo Nobel) for the large diameter. The material of microballoon shell was made of polymethyl methacrylate (PMMA).",
     "location": "Sec. 2.1 Materials"
    },
    {
     "quote": "All syntactic foams are 10 volume percent of micro pores in the PP matrix.",
     "location": "Sec. 1 Introduction"
    },
    {
     "quote": "Balloon 120 24.6 55.9 99.6",
     "location": "Table 1 Diameter of microballoons"
    },
    {
     "quote": "Tensile tests are conducted at the nominal strain rates from 3 x 10-1 to 102 s-1. In addition, the dart impact tests are conducted at the impact velocities of 0.1, 1 and 10 m/s.",
     "location": "Abstract"
    }
   ],
   "extractor_confidence": 0.6
  },
  {
   "record_id": null,
   "paper_id": null,
   "sample_label": "Balloon 120",
   "data_origin": "primary",
   "processing": {
    "matrix_class": "pp",
    "matrix_name": "Polypropylene blended with 30 wt% ethylene propylene rubber (EPR)",
    "particle_type": "polymer_hollow",
    "particle_grade": "Expancel 950-120 (Akzo Nobel), PMMA shell",
    "particle_true_density_g_cc": null,
    "particle_mean_diameter_um": 55.9,
    "particle_wall_thickness_ratio": null,
    "particle_volume_fraction": 0.1,
    "particle_weight_fraction": null,
    "process_route": "injection_molding",
    "cure_or_process_temperature_c": 200.0,
    "additional_fillers": "EPR elastomer 30 wt% in matrix"
   },
   "structure": {
    "measured_density_g_cc": null,
    "theoretical_density_g_cc": null,
    "matrix_porosity_fraction": null,
    "particle_breakage_fraction": null,
    "microstructure_notes": "Spherical pores from thermally expanded microballoons (diameter min/mean/max 24.6/55.9/99.6 um, Table 1) located in central layer of 3 mm plate; relative density foam/neat = 0.90 (Table 2); shell ~0.08 vol% at 10 vol% pores"
   },
   "test": {
    "test_type": "impact",
    "strain_rate_per_s": null,
    "temperature_c": 25.0,
    "standard": null,
    "specimen_notes": "Dart impact, 12.7 mm dart, 150x150x3 mm plate clamped over 76 mm hole, impact velocities 0.1, 1 and 10 m/s"
   },
   "properties": {
    "modulus_mpa": null,
    "strength_mpa": null,
    "strain_at_failure": null,
    "energy_absorption_mj_m3": null,
    "plateau_stress_mpa": null,
    "densification_strain": null,
    "specific_modulus_mpa_per_g_cc": null,
    "specific_strength_mpa_per_g_cc": null,
    "storage_modulus_mpa": null,
    "loss_tangent": null,
    "thermal_conductivity_w_mk": null,
    "cte_per_k": null,
    "moisture_uptake_pct": null
   },
   "evidence": [
    {
     "quote": "The microballoons were Expancel grade 950-80 (Akzo Nobel) for the small diameter and 950-120 (Akzo Nobel) for the large diameter. The material of microballoon shell was made of polymethyl methacrylate (PMMA).",
     "location": "Sec. 2.1 Materials"
    },
    {
     "quote": "All syntactic foams are 10 volume percent of micro pores in the PP matrix.",
     "location": "Sec. 1 Introduction"
    },
    {
     "quote": "Balloon 120 24.6 55.9 99.6",
     "location": "Table 1 Diameter of microballoons"
    },
    {
     "quote": "Tensile tests are conducted at the nominal strain rates from 3 x 10-1 to 102 s-1. In addition, the dart impact tests are conducted at the impact velocities of 0.1, 1 and 10 m/s.",
     "location": "Abstract"
    }
   ],
   "extractor_confidence": 0.6
  }
 ],
 "extraction_notes": "Only the two microballoon-filled materials (Balloon 80/120) are hollow-particle composites; the SCF gas-foamed PP (Gas 50/250) and neat PP references are not and were not recorded. All quantitative mechanical results (apparent elastic modulus, yield stress, rupture strain, strain energy up to failure vs strain rate in Figs. 9-12; dart maximum load and absorbed energy in Figs. 14-15) are shown only as plots with no numeric values in text or tables, so property fields are left null; records carry composition/process/test metadata only. Text states modulus of microballoon shell ~2 GPa and neat PP E = 800 MPa, sigma_y,neat = 17.432 MPa (model parameters, Table 2) - not foam properties. Relative density 0.90 is a model input. Test temperature assumed room temperature. Records are per (material x test type); per-strain-rate splitting was not done because no per-rate values are readable."
}

File: data/extracted/agent/W1966820403.json
{
 "is_syntactic_foam_paper": false,
 "paper_summary": "No paper content is available to extract. data/text/W1966820403.txt contains only 8 page markers, each holding the single line 'NII-Electronic Library Service' - the source PDF is an image-only scan from the NII (Japanese) digital library and no body text, tables or figures were recovered by the text extractor. Corpus metadata gives the title as 'Effective Thermal Conductivity of Composite Foam.' (doi 10.1299/kikaib.60.574), but the topic and any data cannot be verified from the text itself.",
 "records": [],
 "extraction_notes": "FLAGGED FOR RE-EXTRACTION, NOT A GENUINE OFF-TOPIC PAPER. The whole text file is 416 bytes: '===== PAGE 1 =====' through '===== PAGE 8 =====', each page containing only the watermark line 'NII-Electronic Library Service'. There is no abstract, no body, no [TABLE] block and no numeric content of any kind, so zero records could be extracted without inventing values. is_syntactic_foam_paper is set to false only because the schema/checker forbids an on-topic paper with zero records; the paper's actual subject could not be determined from the supplied text. The title in data/raw/papers.jsonl ('Effective Thermal Conductivity of Composite Foam.', JSME Kikai Ronbunshu B, doi 10.1299/kikaib.60.574) suggests it may well be a relevant composite/foam thermal-conductivity paper, so the PDF should be re-run through OCR (it is a scanned image PDF) and re-extracted before this paper is treated as off-topic."
}
