Repository: Harshelite2503/foamgpt

# FoamGPT

**An LLM-extracted, literature-scale Process–Structure–Property (PSP) dataset and benchmark for syntactic foams.**

Syntactic foams (hollow-particle-filled composites) have ~30 years of literature, but the quantitative
results live in tables and figures inside thousands of PDFs. FoamGPT turns that literature into a
machine-readable dataset and asks: *how well can classical ML and frontier LLMs predict foam properties,
and where do LLMs hallucinate?*

```
OpenAlex ──▶ OA PDFs ──▶ text+tables ──▶ Claude structured extraction ──▶ curated PSP table ──▶ benchmarks
 harvest      download      parse            extract / batch                  curate           bench-ml / bench-llm
```

File: data/extracted/agent/W1984975803.json
{
 "is_syntactic_foam_paper": true,
 "paper_summary": "Analytical paper proposing a closed-form model for the thermal conductivity of syntactic foams with spherical microballoons: the hollow microballoon is first replaced by an equivalent homogeneous filler (Benveniste-Miloh), then the composite conductivity is derived with an Eshelby model modified by the Mori-Tanaka mean-field approach. The model system is polypropylene filled with hollow silicate microballoons TK35 (35 um OD, 680 kg/m3) and TK70 (70 um OD, 210 kg/m3) at microballoon volume fractions up to 0.25, with constituent data taken from Liang & Li (Polym. Test. 2006, 2007). Predictions agree well with the literature experiments and lie between the experimental and 3D FEA results; parametric studies show the foam conductivity rises with relative wall thickness and volume fraction, strongly so for high shell/matrix conductivity ratio.",
 "records": [
  {
   "sample_label": "Unfilled polypropylene matrix (property taken from Liang & Li, Polym. Test. 25 (2006) 527-531 and 26 (2007) 419-424, refs 16,17)",
   "data_origin": "secondary",
   "processing": {
    "matrix_class": "pp",
    "matrix_name": "polypropylene",
    "particle_type": "glass_microballoon",
    "particle_grade": null,
    "particle_true_density_g_cc": null,
    "particle_mean_diameter_um": null,
    "particle_wall_thickness_ratio": null,
    "particle_volume_fraction": 0.0,
    "particle_weight_fraction": null,
    "process_route": "other",
    "cure_or_process_temperature_c": null,
    "additional_fillers": null
   },
   "structure": {
    "measured_density_g_cc": null,
    "theoretical_density_g_cc": null,
    "matrix_porosity_fraction": null,
    "particle_breakage_fraction": null,
    "microstructure_notes": "Neat matrix baseline (fmb = 0) used to normalise all foam conductivities in Figs. 2 and 3 (keff/km)."
   },
   "test": {
    "test_type": "other",
    "strain_rate_per_s": null,
    "temperature_c": null,
    "standard": null,
    "specimen_notes": "Thermal conductivity (steady-state), value listed as an input property in Table 1; process route and test temperature not stated in this paper."
   },
   "properties": {
    "modulus_mpa": null,
    "strength_mpa": null,
    "strain_at_failure": null,
    "energy_absorption_mj_m3": null,
    "plateau_stress_mpa": null,
    "densification_strain": null,
    "specific_modulus_mpa_per_g_cc": null,
    "specific_strength_mpa_per_g_cc": null,
    "storage_modulus_mpa": null,
    "loss_tangent": null,
    "thermal_conductivity_w_mk": 0.235,
    "cte_per_k": null,
    "moisture_uptake_pct": null
   },
   "evidence": [
    {
     "quote": "Thermal conductivity [W/mC] 0.235 0.17934 0.0228 0.06035 0.03364",
     "location": "Table 1 (columns: Matrix, Shell, Core, TK35, TK70)"
    },
    {
     "quote": "The model composite is a polypropylene matrix containing microballoons made of the silicate.",
     "location": "Sec. 3 Results and Discussion, para 1"
    }
   ],
   "extractor_confidence": 0.8
  },
  {
   "sample_label": "TK35 hollow silicate microballoon (shell + gas core, core volume fraction fc = 0.692); effective particle conductivity computed by the present model, eq. (6)",
   "data_origin": "model",
   "processing": {
    "matrix_class": "other",
    "matrix_name": "silicate microballoon shell (density 2210 kg/m3, k = 0.17934 W/mK)",
    "particle_type": "other",
    "particle_grade": "TK35",
    "particle_true_density_g_cc": 0.68,
    "particle_mean_diameter_um": 35.0,
    "particle_wall_thickness_ratio": 0.885,
    "particle_volume_fraction": 0.692,
    "particle_weight_fraction": null,
    "process_route": "other",
    "cure_or_process_temperature_c": null,
    "additional_fillers": null
   },
   "structure": {
    "measured_density_g_cc": 0.68,
    "theoretical_density_g_cc": null,
    "matrix_porosity_fraction": null,
    "particle_breakage_fraction": null,
    "microstructure_notes": "Two concentric spheres: outer diameter 35 um, inner diameter 30.963 um, so radius ratio eta = 0.885 and core (gas) volume fraction fc = (Rc/Rs)^3 = 0.692; relative wall thickness t/Rs = 1 - fc^(1/3) = 0.115. Enclosed gas core: density 0.0899 kg/m3, k = 0.0228 W/mK."
   },
   "test": {
    "test_type": "other",
    "strain_rate_per_s": null,
    "temperature_c": null,
    "standard": null,
    "specimen_notes": "Analytical (Benveniste-Miloh equivalent-filler) prediction of the effective thermal conductivity of the hollow particle itself, not of the PP composite."
   },
   "properties": {
    "modulus_mpa": null,
    "strength_mpa": null,
    "strain_at_failure": null,
    "energy_absorption_mj_m3": null,
    "plateau_stress_mpa": null,
    "densification_strain": null,
    "specific_modulus_mpa_per_g_cc": null,
    "specific_strength_mpa_per_g_cc": null,
    "storage_modulus_mpa": null,
    "loss_tangent": null,
    "thermal_conductivity_w_mk": 0.06035,
    "cte_per_k": null,
    "moisture_uptake_pct": null
   },
   "evidence": [
    {
     "quote": "The core volume fractions in the microballoons, TK35 and TK70, are computed using eq. (26) to be 0.692 and 0.905, respectively. Based on these volume fractions and eq. (6), the thermal conductivities of the microballoons are computed and summarized in Table 1.",
     "location": "Sec. 3 Results and Discussion, para 3"
    },
    {
     "quote": "Density [Kg/m3] — 2210 0.0899 680 210 ... Thermal conductivity [W/mC] 0.235 0.17934 0.0228 0.06035 0.03364 ... Outer diameter [mm] 35 70 ... Inner diameter [mm] 30.963 67.710",
     "location": "Table 1 (TK35 column; 'mm' in the table is a typesetting error for um)"
    }
   ],
   "extractor_confidence": 0.75
  },
  {
   "sample_label": "TK70 hollow silicate microballoon (shell + gas core, core volume fraction fc = 0.905); effective particle conductivity computed by the present model, eq. (6)",
   "data_origin": "model",
   "processing": {
    "matrix_class": "other",
    "matrix_name": "silicate microballoon shell (density 2210 kg/m3, k = 0.17934 W/mK)",
    "particle_type": "other",
    "particle_grade": "TK70",
    "particle_true_density_g_cc": 0.21,
    "particle_mean_diameter_um": 70.0,
    "particle_wall_thickness_ratio": 0.967,
    "particle_volume_fraction": 0.905,
    "particle_weight_fraction": null,
    "process_route": "other",
    "cure_or_process_temperature_c": null,
    "additional_fillers": null
   },
   "structure": {
    "measured_density_g_cc": 0.21,
    "theoretical_density_g_cc": null,
    "matrix_porosity_fraction": null,
    "particle_breakage_fraction": null,
    "microstructure_notes": "Two concentric spheres: outer diameter 70 um, inner diameter 67.710 um, so radius ratio eta = 0.967 and core (gas) volume fraction fc = (Rc/Rs)^3 = 0.905; relative wall thickness t/Rs = 1 - fc^(1/3) = 0.033. Enclosed gas core: density 0.0899 kg/m3, k = 0.0228 W/mK."
   },
   "test": {
    "test_type": "other",
    "strain_rate_per_s": null,
    "temperature_c": null,
    "standard": null,
    "specimen_notes": "Analytical (Benveniste-Miloh equivalent-filler) prediction of the effective thermal conductivity of the hollow particle itself, not of the PP composite."
   },
   "properties": {
    "modulus_mpa": null,
    "strength_mpa": null,
    "strain_at_failure": null,
    "energy_absorption_mj_m3": null,
    "plateau_stress_mpa": null,
    "densification_strain": null,
    "specific_modulus_mpa_per_g_cc": null,
    "specific_strength_mpa_per_g_cc": null,
    "storage_modulus_mpa": null,
    "loss_tangent": null,
    "thermal_conductivity_w_mk": 0.03364,
    "cte_per_k": null,
    "moisture_uptake_pct": null
   },
   "evidence": [
    {
     "quote": "The core volume fractions in the microballoons, TK35 and TK70, are computed using eq. (26) to be 0.692 and 0.905, respectively. Based on these volume fractions and eq. (6), the thermal conductivities of the microballoons are computed and summarized in Table 1.",
     "location": "Sec. 3 Results and Discussion, para 3"
    },
    {
     "quote": "Density [Kg/m3] — 2210 0.0899 680 210 ... Thermal conductivity [W/mC] 0.235 0.17934 0.0228 0.06035 0.03364 ... Outer diameter [mm] 35 70 ... Inner diameter [mm] 30.963 67.710",
     "location": "Table 1 (TK70 column; 'mm' in the table is a typesetting error for um)"
    }
   ],
   "extractor_confidence": 0.75
  }
 ],
 "extraction_notes": "The paper reports NO numerical composite (PP + microballoon) property values: predicted, experimental and 3D-FEA conductivities appear only as normalized curves keff/km vs fmb in Fig. 2 (fmb = 0-0.25) and as parametric curves in Fig. 3, so composite records at specific microballoon volume fractions could not be created (reading values off plots is not permitted, and reproducing them by evaluating eq. (22) myself would be generating rather than extracting numbers). The three records above cover every number the paper does state numerically, all from Table 1 and Sec. 3: (1) the unfilled PP matrix conductivity 0.235 W/mK (secondary - Table 1 constituent data cited to Liang & Li, refs 16,17); (2)-(3) the model-computed effective conductivities of the TK35 and TK70 hollow microballoons themselves, 0.06035 and 0.03364 W/mK (data_origin 'model', eq. (6)). For records 2 and 3 the hollow particle is encoded as its own two-phase system: matrix_class = 'other' is the silicate shell (2210 kg/m3, k = 0.17934 W/mK) and particle_volume_fraction is the enclosed gas core volume fraction fc (0.692 / 0.905, stated in the text), NOT a microballoon loading in a foam. particle_wall_thickness_ratio eta = inner/outer radius was obtained from the stated inner and outer diameters (30.963/35 = 0.885; 67.710/70 = 0.967) and is consistent with the stated fc = eta^3. Unit conversions: densities kg/m3 -> g/cm3 (680 -> 0.68, 210 -> 0.21); Table 1 labels the diameters 'mm' but they are micrometres (text: 'the average diameters of the microballoons, TK35 and TK70, are 35 and 70 mm'). Experimental composite conductivity data for these systems must be sourced from the original papers, Liang & Li, Polym. Test. 25 (2006) 527-531 and 26 (2007) 419-424."
}

File: data/extracted/agent/W1992624841.json
{
 "is_syntactic_foam_paper": true,
 "paper_summary": "Japanese-language 1994 study (Seikei-Kakou 6(12) 877-882) of low density polyethylene syntactic foams filled with three hollow-particle systems: shirasu balloons (SB, 150 um, bulk sp. gr. 0.25, shell 1.3 um), polyester-coated shirasu balloons (SB-PEs) and glass microballoons (GMB, 80 um, bulk sp. gr. 0.20, shell estimated 1.11 um), at 5-20 vol% in 5% steps, compression moulded at 150 C into 1 mm sheets. Tensile tests at 0, 23 and 50 C showed Young's modulus increases with hollow-particle loading and rises roughly linearly with log strain rate, while the yield stress falls because the particles crush and void near yield; the reinforcing order is PE-SB+PEs > PE-SB > PE-GMB, attributed to shell thickness and surface roughness rather than particle size. Data were fitted with a Bruggeman modulus model (parameter x, Table 3) and a modified Nicolais-Narkis yield relation sigma_c/sigma_m = 1 - B*Vf^(2/3) (Table 4), where B is 1/2-1/3 of the solid-particle value 1.21.",
 "records": [
  {
   "sample_label": "PE-SB, Vf = 5 vol%",
   "data_origin": "primary",
   "processing": {
    "matrix_class": "other_thermoplastic",
    "matrix_name": "Low density polyethylene (Mitsubishi Yuka Yukalon PK-30), 'PE'",
    "particle_type": "ceramic_hollow",
    "particle_grade": "Shirasu balloon, Ijichi Kasei Winlite SB-9011 (bulk sp. gr. 0.25 g/cm3, mean diameter 150 um)",
    "particle_true_density_g_cc": null,
    "particle_mean_diameter_um": 150.0,
    "particle_wall_thickness_ratio": 0.983,
    "particle_volume_fraction": 0.05,
    "particle_weight_fraction": null,
    "process_route": "compression_molding",
    "cure_or_process_temperature_c": 150.0,
    "additional_fillers": null
   },
   "structure": {
    "measured_density_g_cc": null,
    "theoretical_density_g_cc": null,
    "matrix_porosity_fraction": null,
    "particle_breakage_fraction": null,
    "microstructure_notes": "Shirasu (volcanic glass) balloon; shell thickness 1.3 um determined by two independent methods (crush/volume-ratio calculation 1.27 um and optical microscopy 1.33 um); cavity volume fraction of the particle (a/r0)^3 = 0.95. Rough, uneven particle surface. Blended by powder mixing and hot pressed into 1 mm thick sheets at 150 C, 10 min, then water quenched; the authors previously confirmed no particle fracture occurs in this pressure range. Filling 20 vol% of hollow particles gives about 15% weight saving."
   },
   "test": {
    "test_type": "tension",
    "strain_rate_per_s": 0.00208,
    "temperature_c": 23.0,
    "standard": "JIS No. 2 dumbbell specimen",
    "specimen_notes": "Toyo Baldwin Tensilon UTM-4LH / 5T with thermostatic chamber; JIS No. 2 dumbbell, 40 mm gauge (parallel) length, 1 mm thick sheet. Crosshead speed 5 mm/min (the condition of Figs. 1, 3 and 5); 5 mm/min over the 40 mm gauge length corresponds to about 2.08e-3 1/s. The same samples were also tested at 0 and 50 C, at crosshead speeds of 0.5, 50 and 500 mm/min, and (PE-SB and PE-SB+PEs only) at high speed 0.7752 m/s and 2.508 m/s at 23 C; those results appear only in figures, with no tabulated values."
   },
   "properties": {
    "modulus_mpa": null,
    "strength_mpa": null,
    "strain_at_failure": null,
    "energy_absorption_mj_m3": null,
    "plateau_stress_mpa": null,
    "densification_strain": null,
    "specific_modulus_mpa_per_g_cc": null,
    "specific_strength_mpa_per_g_cc": null,
    "storage_modulus_mpa": null,
    "loss_tangent": null,
    "thermal_conductivity_w_mk": null,
    "cte_per_k": null,
    "moisture_uptake_pct": null
   },
   "evidence": [
    {
     "quote": "複合材料の基材として,低密度ポリエチレン(三菱油化製YukaionPK-30,以後PEと略記する),中空微粒子としてシラスバルーン(イヂチ化成製ウインライトSB-9011,嵩比重0.259/cm3,平均粒径150μm,以後SBと略記する),およびガラスマイクロバルーン(東ソー製IG102,嵩比重0.209/cm3,平均粒径80μm,以後GMBと略記する)を使用した",
     "location": "Sec. 2.1 (Preparation of samples), p. 878"
    },
    {
     "quote": "上記,3種類の中空微粒子と基材PEとは,体積分率,y1=・5～20%の間,5%毎にパウダーミキシング法でブレンドし,ゴンノ油圧機製ホットプレスを使用し,温度150℃,最大加圧圧力30kgf/cm2",
     "location": "Sec. 2.1 (Preparation of samples), p. 878 - volume fractions Vf = 5-20% in 5% steps, hot press at 150 C"
    },
    {
     "quote": "の成形条件で,10分間加圧成形し,成形後水中に急冷して,厚さ1mmのシートを作製した.",
     "location": "Sec. 2.1 (Preparation of samples), p. 878"
    },
    {
     "quote": "低速引張試験は,東洋ボールドウィン製テンシロンUTM-4LHおよび5T型に恒温槽を付設して行った.測定温度は0。C,230Cおよび50。Cの恒温下で,引張速度は,0.5,5,50,500mm/min,試料形状は,・層JIS2号ダンベル形に切り出したものを使用した.",
     "location": "Sec. 2.2 (Tensile test), p. 878"
    },
    {
     "quote": "SBの殻厚を1.3μmとして,粒子の全体積に対する空洞の体積率y!α=〈α/猶o)3を求めると,0.95になる.",
     "location": "Sec. 3.1 (Shell thickness measurement of SB)"
    }
   ],
   "extractor_confidence": 0.55
  },
  {
   "sample_label": "PE-SB, Vf = 10 vol%",
   "data_origin": "primary",
   "processing": {
    "matrix_class": "other_thermoplastic",
    "matrix_name": "Low density polyethylene (Mitsubishi Yuka Yukalon PK-30), 'PE'",
    "particle_type": "ceramic_hollow",
    "particle_grade": "Shirasu balloon, Ijichi Kasei Winlite SB-9011 (bulk sp. gr. 0.25 g/cm3, mean diameter 150 um)",
    "particle_true_density_g_cc": null,
    "particle_mean_diameter_um": 150.0,
    "particle_wall_thickness_ratio": 0.983,
    "particle_volume_fraction": 0.1,
    "particle_weight_fraction": null,
    "process_route": "compression_molding",
    "cure_or_process_temperature_c": 150.0,
    "additional_fillers": null
   },
   "structure": {
    "measured_density_g_cc": null,
    "theoretical_density_g_cc": null,
    "matrix_porosity_fraction": null,
    "particle_breakage_fraction": null,
    "microstructure_notes": "Shirasu (volcanic glass) balloon; shell thickness 1.3 um determined by two independent methods (crush/volume-ratio calculation 1.27 um and optical microscopy 1.33 um); cavity volume fraction of the particle (a/r0)^3 = 0.95. Rough, uneven particle surface. Blended by powder mixing and hot pressed into 1 mm thick sheets at 150 C, 10 min, then water quenched; the authors previously confirmed no particle fracture occurs in this pressure range. Filling 20 vol% of hollow particles gives about 15% weight saving."
   },
   "test": {
    "test_type": "tension",
    "strain_rate_per_s": 0.00208,
    "temperature_c": 23.0,
    "standard": "JIS No. 2 dumbbell specimen",
    "specimen_notes": "Toyo Baldwin Tensilon UTM-4LH / 5T with thermostatic chamber; JIS No. 2 dumbbell, 40 mm gauge (parallel) length, 1 mm thick sheet. Crosshead speed 5 mm/min (the condition of Figs. 1, 3 and 5); 5 mm/min over the 40 mm gauge length corresponds to about 2.08e-3 1/s. The same samples were also tested at 0 and 50 C, at crosshead speeds of 0.5, 50 and 500 mm/min, and (PE-SB and PE-SB+PEs only) at high speed 0.7752 m/s and 2.508 m/s at 23 C; those results appear only in figures, with no tabulated values."
   },
   "properties": {
    "modulus_mpa": null,
    "strength_mpa": null,
    "strain_at_failure": null,
    "energy_absorption_mj_m3": null,
    "plateau_stress_mpa": null,
    "densification_strain": null,
    "specific_modulus_mpa_per_g_cc": null,
    "specific_strength_mpa_per_g_cc": null,
    "storage_modulus_mpa": null,
    "loss_tangent": null,
    "thermal_conductivity_w_mk": null,
    "cte_per_k": null,
    "moisture_uptake_pct": null
   },
   "evidence": [
    {
     "quote": "複合材料の基材として,低密度ポリエチレン(三菱油化製YukaionPK-30,以後PEと略記する),中空微粒子としてシラスバルーン(イヂチ化成製ウインライトSB-9011,嵩比重0.259/cm3,平均粒径150μm,以後SBと略記する),およびガラスマイクロバルーン(東ソー製IG102,嵩比重0.209/cm3,平均粒径80μm,以後GMBと略記する)を使用した",
     "location": "Sec. 2.1 (Preparation of samples), p. 878"
    },
    {
     "quote": "上記,3種類の中空微粒子と基材PEとは,体積分率,y1=・5～20%の間,5%毎にパウダーミキシング法でブレンドし,ゴンノ油圧機製ホットプレスを使用し,温度150℃,最大加圧圧力30kgf/cm2",
     "location": "Sec. 2.1 (Preparation of samples), p. 878 - volume fractions Vf = 5-20% in 5% steps, hot press at 150 C"
    },
    {
     "quote": "の成形条件で,10分間加圧成形し,成形後水中に急冷して,厚さ1mmのシートを作製した.",
     "location": "Sec. 2.1 (Preparation of samples), p. 878"
    },
    {
     "quote": "低速引張試験は,東洋ボールドウィン製テンシロンUTM-4LHおよび5T型に恒温槽を付設して行った.測定温度は0。C,230Cおよび50。Cの恒温下で,引張速度は,0.5,5,50,500mm/min,試料形状は,・層JIS2号ダンベル形に切り出したものを使用した.",
     "location": "Sec. 2.2 (Tensile test), p. 878"
    },
    {
     "quote": "SBの殻厚を1.3μmとして,粒子の全体積に対する空洞の体積率y!α=〈α/猶o)3を求めると,0.95になる.",
     "location": "Sec. 3.1 (Shell thickness measurement of SB)"
    }
   ],
   "extractor_confidence": 0.55
  },
  {
   "sample_label": "PE-SB, Vf = 15 vol%",
   "data_origin": "primary",
   "processing": {
    "matrix_class": "other_thermoplastic",
    "matrix_name": "Low density polyethylene (Mitsubishi Yuka Yukalon PK-30), 'PE'",
    "particle_type": "ceramic_hollow",
    "particle_grade": "Shirasu balloon, Ijichi Kasei Winlite SB-9011 (bulk sp. gr. 0.25 g/cm3, mean diameter 150 um)",
    "particle_true_density_g_cc": null,
    "particle_mean_diameter_um": 150.0,
    "particle_wall_thickness_ratio": 0.983,
    "particle_volume_fraction": 0.15,
    "particle_weight_fraction": null,
    "process_route": "compression_molding",
    "cure_or_process_temperature_c": 150.0,
    "additional_fillers": null
   },
   "structure": {
    "measured_density_g_cc": null,
    "theoretical_density_g_cc": null,
    "matrix_porosity_fraction": null,
    "particle_breakage_fraction": null,
    "microstructure_notes": "Shirasu (volcanic glass) balloon; shell thickness 1.3 um determined by two independent methods (crush/volume-ratio calculation 1.27 um and optical microscopy 1.33 um); cavity volume fraction of the particle (a/r0)^3 = 0.95. Rough, uneven particle surface. Blended by powder mixing and hot pressed into 1 mm thick sheets at 150 C, 10 min, then water quenched; the authors previously confirmed no particle fracture occurs in this pressure range. Filling 20 vol% of hollow particles gives about 15% weight saving."
   },
   "test": {
    "test_type": "tension",
    "strain_rate_per_s": 0.00208,
    "temperature_c": 23.0,
    "standard": "JIS No. 2 dumbbell specimen",
    "specimen_notes": "Toyo Baldwin Tensilon UTM-4LH / 5T with thermostatic chamber; JIS No. 2 dumbbell, 40 mm gauge (parallel) length, 1 mm thick sheet. Crosshead speed 5 mm/min (the condition of Figs. 1, 3 and 5); 5 mm/min over the 40 mm gauge length corresponds to about 2.08e-3 1/s. The same samples were also tested at 0 and 50 C, at crosshead speeds of 0.5, 50 and 500 mm/min, and (PE-SB and PE-SB+PEs only) at high speed 0.7752 m/s and 2.508 m/s at 23 C; those results appear only in figures, with no tabulated values."
   },
   "properties": {
    "modulus_mpa": null,
    "strength_mpa": null,
    "strain_at_failure": null,
    "energy_absorption_mj_m3": null,
    "plateau_stress_mpa": null,
    "densification_strain": null,
    "specific_modulus_mpa_per_g_cc": null,
    "specific_strength_mpa_per_g_cc": null,
    "storage_modulus_mpa": null,
    "loss_tangent": null,
    "thermal_conductivity_w_mk": null,
    "cte_per_k": null,
    "moisture_uptake_pct": null
   },
   "evidence": [
    {
     "quote": "複合材料の基材として,低密度ポリエチレン(三菱油化製YukaionPK-30,以後PEと略記する),中空微粒子としてシラスバルーン(イヂチ化成製ウインライトSB-9011,嵩比重0.259/cm3,平均粒径150μm,以後SBと略記する),およびガラスマイクロバルーン(東ソー製IG102,嵩比重0.209/cm3,平均粒径80μm,以後GMBと略記する)を使用した",
     "location": "Sec. 2.1 (Preparation of samples), p. 878"
    },
    {
     "quote": "上記,3種類の中空微粒子と基材PEとは,体積分率,y1=・5～20%の間,5%毎にパウダーミキシング法でブレンドし,ゴンノ油圧機製ホットプレスを使用し,温度150℃,最大加圧圧力30kgf/cm2",
     "location": "Sec. 2.1 (Preparation of samples), p. 878 - volume fractions Vf = 5-20% in 5% steps, hot press at 150 C"
    },
    {
     "quote": "の成形条件で,10分間加圧成形し,成形後水中に急冷して,厚さ1mmのシートを作製した.",
     "location": "Sec. 2.1 (Preparation of samples), p. 878"
    },
    {
     "quote": "低速引張試験は,東洋ボールドウィン製テンシロンUTM-4LHおよび5T型に恒温槽を付設して行った.測定温度は0。C,230Cおよび50。Cの恒温下で,引張速度は,0.5,5,50,500mm/min,試料形状は,・層JIS2号ダンベル形に切り出したものを使用した.",
     "location": "Sec. 2.2 (Tensile test), p. 878"
    },
    {
     "quote": "SBの殻厚を1.3μmとして,粒子の全体積に対する空洞の体積率y!α=〈α/猶o)3を求めると,0.95になる.",
     "location": "Sec. 3.1 (Shell thickness measurement of SB)"
    }
   ],
   "extractor_confidence": 0.55
  },
  {
   "sample_label": "PE-SB, Vf = 20 vol%",
   "data_origin": "primary",
   "processing": {
    "matrix_class": "other_thermoplastic",
    "matrix_name": "Low density polyethylene (Mitsubishi Yuka Yukalon PK-30), 'PE'",
    "particle_type": "ceramic_hollow",
    "particle_grade": "Shirasu balloon, Ijichi Kasei Winlite SB-9011 (bulk sp. gr. 0.25 g/cm3, mean diameter 150 um)",
    "particle_true_density_g_cc": null,
    "particle_mean_diameter_um": 150.0,
    "particle_wall_thickness_ratio": 0.983,
    "particle_volume_fraction": 0.2,
    "particle_weight_fraction": null,
    "process_route": "compression_molding",
    "cure_or_process_temperature_c": 150.0,
    "additional_fillers": null
   },
   "structure": {
    "measured_density_g_cc": null,
    "theoretical_density_g_cc": null,
    "matrix_porosity_fraction": null,
    "particle_breakage_fraction": null,
    "microstructure_notes": "Shirasu (volcanic glass) balloon; shell thickness 1.3 um determined by two independent methods (crush/volume-ratio calculation 1.27 um and optical microscopy 1.33 um); cavity volume fraction of the particle (a/r0)^3 = 0.95. Rough, uneven particle surface. Blended by powder mixing and hot pressed into 1 mm thick sheets at 150 C, 10 min, then water quenched; the authors previously confirmed no particle fracture occurs in this pressure range. Filling 20 vol% of hollow particles gives about 15% weight saving."
   },
   "test": {
    "test_type": "tension",
    "strain_rate_per_s": 0.00208,
    "temperature_c": 23.0,
    "standard": "JIS No. 2 dumbbell specimen",
    "specimen_notes": "Toyo Baldwin Tensilon UTM-4LH / 5T with thermostatic chamber; JIS No. 2 dumbbell, 40 mm gauge (parallel) length, 1 mm thick sheet. Crosshead speed 5 mm/min (the condition of Figs. 1, 3 and 5); 5 mm/min over the 40 mm gauge length corresponds to about 2.08e-3 1/s. The same samples were also tested at 0 and 50 C, at crosshead speeds of 0.5, 50 and 500 mm/min, and (PE-SB and PE-SB+PEs only) at high speed 0.7752 m/s and 2.508 m/s at 23 C; those results appear only in figures, with no tabulated values."
   },
   "properties": {
    "modulus_mpa": null,
    "strength_mpa": null,
    "strain_at_failure": null,
    "energy_absorption_mj_m3": null,
    "plateau_stress_mpa": null,
    "densification_strain": null,
    "specific_modulus_mpa_per_g_cc": null,
    "specific_strength_mpa_per_g_cc": null,
    "storage_modulus_mpa": null,
    "loss_tangent": null,
    "thermal_conductivity_w_mk": null,
    "cte_per_k": null,
    "moisture_uptake_pct": null
   },
   "evidence": [
    {
     "quote": "複合材料の基材として,低密度ポリエチレン(三菱油化製YukaionPK-30,以後PEと略記する),中空微粒子としてシラスバルーン(イヂチ化成製ウインライトSB-9011,嵩比重0.259/cm3,平均粒径150μm,以後SBと略記する),およびガラスマイクロバルーン(東ソー製IG102,嵩比重0.209/cm3,平均粒径80μm,以後GMBと略記する)を使用した",
     "location": "Sec. 2.1 (Preparation of samples), p. 878"
    },
    {
     "quote": "上記,3種類の中空微粒子と基材PEとは,体積分率,y1=・5～20%の間,5%毎にパウダーミキシング法でブレンドし,ゴンノ油圧機製ホットプレスを使用し,温度150℃,最大加圧圧力30kgf/cm2",
     "location": "Sec. 2.1 (Preparation of samples), p. 878 - volume fractions Vf = 5-20% in 5% steps, hot press at 150 C"
    },
    {
     "quote": "の成形条件で,10分間加圧成形し,成形後水中に急冷して,厚さ1mmのシートを作製した.",
     "location": "Sec. 2.1 (Preparation of samples), p. 878"
    },
    {
     "quote": "低速引張試験は,東洋ボールドウィン製テンシロンUTM-4LHおよび5T型に恒温槽を付設して行った.測定温度は0。C,230Cおよび50。Cの恒温下で,引張速度は,0.5,5,50,500mm/min,試料形状は,・層JIS2号ダンベル形に切り出したものを使用した.",
     "location": "Sec. 2.2 (Tensile test), p. 878"
    },
    {
     "quote": "SBの殻厚を1.3μmとして,粒子の全体積に対する空洞の体積率y!α=〈α/猶o)3を求めると,0.95になる.",
     "location": "Sec. 3.1 (Shell thickness measurement of SB)"
    }
   ],
   "extractor_confidence": 0.55
  },
  {
   "sample_label": "PE-SB+PEs, Vf = 5 vol%",
   "data_origin": "primary",
   "processing": {
    "matrix_class": "other_thermoplastic",
    "matrix_name": "Low density polyethylene (Mitsubishi Yuka Yukalon PK-30), 'PE'",
    "particle_type": "ceramic_hollow",
    "particle_grade": "Shirasu balloon SB-9011 coated with unsaturated polyester (DIC Polylite FH-123W), 'SB-PEs'",
    "particle_true_density_g_cc": null,
    "particle_mean_diameter_um": 150.0,
    "particle_wall_thickness_ratio": 0.983,
    "particle_volume_fraction": 0.05,
    "particle_weight_fraction": null,
    "process_route": "compression_molding",
    "cure_or_process_temperature_c": 150.0,
    "additional_fillers": "Unsaturated thermoset polyester (DIC Polylite FH-123W + Mepox hardener 0.7 cc per 100 cc PEs) coated on the shirasu balloon surface from a 1 wt% toluene solution, cured 50 +/- 1 C for 2 h"
   },
   "structure": {
    "measured_density_g_cc": null,
    "theoretical_density_g_cc": null,
    "matrix_porosity_fraction": null,
    "particle_breakage_fraction": null,
    "microstructure_notes": "Polyester-coated shirasu balloon; the coating acts as an interphase that effectively increases the apparent shell thickness, giving the highest reinforcing effect of the three filler systems. Uncoated SB shell thickness 1.3 um, cavity volume fraction (a/r0)^3 = 0.95. Blended by powder mixing and hot pressed into 1 mm thick sheets at 150 C, 10 min, then water quenched; the authors previously confirmed no particle fracture occurs in this pressure range. Filling 20 vol% of hollow particles gives about 15% weight saving."
   },
   "test": {
    "test_type": "tension",
    "strain_rate_per_s": 0.00208,
    "temperature_c": 23.0,
    "standard": "JIS No. 2 dumbbell specimen",
    "specimen_notes": "Toyo Baldwin Tensilon UTM-4LH / 5T with thermostatic chamber; JIS No. 2 dumbbell, 40 mm gauge (parallel) length, 1 mm thick sheet. Crosshead speed 5 mm/min (the condition of Figs. 1, 3 and 5); 5 mm/min over the 40 mm gauge length corresponds to about 2.08e-3 1/s. The same samples were also tested at 0 and 50 C, at crosshead speeds of 0.5, 50 and 500 mm/min, and (PE-SB and PE-SB+PEs only) at high speed 0.7752 m/s and 2.508 m/s at 23 C; those results appear only in figures, with no tabulated values."
   },
   "properties": {
    "modulus_mpa": null,
    "strength_mpa": null,
    "strain_at_failure": null,
    "energy_absorption_mj_m3": null,
    "plateau_stress_mpa": null,
    "densification_strain": null,
    "specific_modulus_mpa_per_g_cc": null,
    "specific_strength_mpa_per_g_cc": null,
    "storage_modulus_mpa": null,
    "loss_tangent": null,
    "thermal_conductivity_w_mk": null,
    "cte_per_k": null,
    "moisture_uptake_pct": null
   },
   "evidence": [
    {
     "quote": "複合材料の基材として,低密度ポリエチレン(三菱油化製YukaionPK-30,以後PEと略記する),中空微粒子としてシラスバルーン(イヂチ化成製ウインライトSB-9011,嵩比重0.259/cm3,平均粒径150μm,以後SBと略記する),およびガラスマイクロバルーン(東ソー製IG102,嵩比重0.209/cm3,平均粒径80μm,以後GMBと略記する)を使用した",
     "location": "Sec. 2.1 (Preparation of samples), p. 878"
    },
    {
     "quote": "上記,3種類の中空微粒子と基材PEとは,体積分率,y1=・5～20%の間,5%毎にパウダーミキシング法でブレンドし,ゴンノ油圧機製ホットプレスを使用し,温度150℃,最大加圧圧力30kgf/cm2",
     "location": "Sec. 2.1 (Preparation of samples), p. 878 - volume fractions Vf = 5-20% in 5% steps, hot press at 150 C"
    },
    {
     "quote": "の成形条件で,10分間加圧成形し,成形後水中に急冷して,厚さ1mmのシートを作製した.",
     "location": "Sec. 2.1 (Preparation of samples), p. 878"
    },
    {
     "quote": "低速引張試験は,東洋ボールドウィン製テンシロンUTM-4LHおよび5T型に恒温槽を付設して行った.測定温度は0。C,230Cおよび50。Cの恒温下で,引張速度は,0.5,5,50,500mm/min,試料形状は,・層JIS2号ダンベル形に切り出したものを使用した.",
     "location": "Sec. 2.2 (Tensile test), p. 878"
    },
    {
     "quote": "SBの外壁のコーティング材料として,熱硬化性ポリエステル(大日本インキ化学工業ポリライトFH-123W,以後PEsと略記する)を使用し,硬化剤(大日本インキ化学工業製メポックス)をPEs100ccに対して,0.7ccの割合で溶解して・コーティングに使用した.",
     "location": "Sec. 2.1 (Preparation of samples)"
    },
    {
     "quote": "SBの殻厚を1.3μmとして,粒子の全体積に対する空洞の体積率y!α=〈α/猶o)3を求めると,0.95になる.",
     "location": "Sec. 3.1 (Shell thickness measurement of SB)"
    }
   ],
   "extractor_confidence": 0.55
  },
  {
   "sample_label": "PE-SB+PEs, Vf = 10 vol%",
   "data_origin": "primary",
   "processing": {
    "matrix_class": "other_thermoplastic",
    "matrix_name": "Low density polyethylene (Mitsubishi Yuka Yukalon PK-30), 'PE'",
    "particle_type": "ceramic_hollow",
    "particle_grade": "Shirasu balloon SB-9011 coated with unsaturated polyester (DIC Polylite FH-123W), 'SB-PEs'",
    "particle_true_density_g_cc": null,
    "particle_mean_diameter_um": 150.0,
    "particle_wall_thickness_ratio": 0.983,
    "particle_volume_fraction": 0.1,
    "particle_weight_fraction": null,
    "process_route": "compression_molding",
    "cure_or_process_temperature_c": 150.0,
    "additional_fillers": "Unsaturated thermoset polyester (DIC Polylite FH-123W + Mepox hardener 0.7 cc per 100 cc PEs) coated on the shirasu balloon surface from a 1 wt% toluene solution, cured 50 +/- 1 C for 2 h"
   },
   "structure": {
    "measured_density_g_cc": null,
    "theoretical_density_g_cc": null,
    "matrix_porosity_fraction": null,
    "particle_breakage_fraction": null,
    "microstructure_notes": "Polyester-coated shirasu balloon; the coating acts as an interphase that effectively increases the apparent shell thickness, giving the highest reinforcing effect of the three filler systems. Uncoated SB shell thickness 1.3 um, cavity volume fraction (a/r0)^3 = 0.95. Blended by powder mixing and hot pressed into 1 mm thick sheets at 150 C, 10 min, then water quenched; the authors previously confirmed no particle fracture occurs in this pressure range. Filling 20 vol% of hollow particles gives about 15% weight saving."
   },
   "test": {
    "test_type": "tension",
    "strain_rate_per_s": 0.00208,
    "temperature_c": 23.0,
    "standard": "JIS No. 2 dumbbell specimen",
    "specimen_notes": "Toyo Baldwin Tensilon UTM-4LH / 5T with thermostatic chamber; JIS No. 2 dumbbell, 40 mm gauge (parallel) length, 1 mm thick sheet. Crosshead speed 5 mm/min (the condition of Figs. 1, 3 and 5); 5 mm/min over the 40 mm gauge length corresponds to about 2.08e-3 1/s. The same samples were also tested at 0 and 50 C, at crosshead speeds of 0.5, 50 and 500 mm/min, and (PE-SB and PE-SB+PEs only) at high speed 0.7752 m/s and 2.508 m/s at 23 C; those results appear only in figures, with no tabulated values."
   },
   "properties": {
    "modulus_mpa": null,
    "strength_mpa": null,
    "strain_at_failure": null,
    "energy_absorption_mj_m3": null,
    "plateau_stress_mpa": null,
    "densification_strain": null,
    "specific_modulus_mpa_per_g_cc": null,
    "specific_strength_mpa_per_g_cc": null,
    "storage_modulus_mpa": null,
    "loss_tangent": null,
    "thermal_conductivity_w_mk": null,
    "cte_per_k": null,
    "moisture_uptake_pct": null
   },
   "evidence": [
    {
     "quote": "複合材料の基材として,低密度ポリエチレン(三菱油化製YukaionPK-30,以後PEと略記する),中空微粒子としてシラスバルーン(イヂチ化成製ウインライトSB-9011,嵩比重0.259/cm3,平均粒径150μm,以後SBと略記する),およびガラスマイクロバルーン(東ソー製IG102,嵩比重0.209/cm3,平均粒径80μm,以後GMBと略記する)を使用した",
     "location": "Sec. 2.1 (Preparation of samples), p. 878"
    },
    {
     "quote": "上記,3種類の中空微粒子と基材PEとは,体積分率,y1=・5～20%の間,5%毎にパウダーミキシング法でブレンドし,ゴンノ油圧機製ホットプレスを使用し,温度150℃,最大加圧圧力30kgf/cm2",
     "location": "Sec. 2.1 (Preparation of samples), p. 878 - volume fractions Vf = 5-20% in 5% steps, hot press at 150 C"
    },
    {
     "quote": "の成形条件で,10分間加圧成形し,成形後水中に急冷して,厚さ1mmのシートを作製した.",
     "location": "Sec. 2.1 (Preparation of samples), p. 878"
    },
    {
     "quote": "低速引張試験は,東洋ボールドウィン製テンシロンUTM-4LHおよび5T型に恒温槽を付設して行った.測定温度は0。C,230Cおよび50。Cの恒温下で,引張速度は,0.5,5,50,500mm/min,試料形状は,・層JIS2号ダンベル形に切り出したものを使用した.",
     "location": "Sec. 2.2 (Tensile test), p. 878"
    },
    {
     "quote": "SBの外壁のコーティング材料として,熱硬化性ポリエステル(大日本インキ化学工業ポリライトFH-123W,以後PEsと略記する)を使用し,硬化剤(大日本インキ化学工業製メポックス)をPEs100ccに対して,0.7ccの割合で溶解して・コーティングに使用した.",
     "location": "Sec. 2.1 (Preparation of samples)"
    },
    {
     "quote": "SBの殻厚を1.3μmとして,粒子の全体積に対する空洞の体積率y!α=〈α/猶o)3を求めると,0.95になる.",
     "location": "Sec. 3.1 (Shell thickness measurement of SB)"
    }
   ],
   "extractor_confidence": 0.55
  },
  {
   "sample_label": "PE-SB+PEs, Vf = 15 vol%",
   "data_origin": "primary",
   "processing": {
    "matrix_class": "other_thermoplastic",
    "matrix_name": "Low density polyethylene (Mitsubishi Yuka Yukalon PK-30), 'PE'",
    "particle_type": "ceramic_hollow",
    "particle_grade": "Shirasu balloon SB-9011 coated with unsaturated polyester (DIC Polylite FH-123W), 'SB-PEs'",
    "particle_true_density_g_cc": null,
    "particle_mean_diameter_um": 150.0,
    "particle_wall_thickness_ratio": 0.983,
    "particle_volume_fraction": 0.15,
    "particle_weight_fraction": null,
    "process_route": "compression_molding",
    "cure_or_process_temperature_c": 150.0,
    "additional_fillers": "Unsaturated thermoset polyester (DIC Polylite FH-123W + Mepox hardener 0.7 cc per 100 cc PEs) coated on the shirasu balloon surface from a 1 wt% toluene solution, cured 50 +/- 1 C for 2 h"
   },
   "structure": {
    "measured_density_g_cc": null,
    "theoretical_density_g_cc": null,
    "matrix_porosity_fraction": null,
    "particle_breakage_fraction": null,
    "microstructure_notes": "Polyester-coated shirasu balloon; the coating acts as an interphase that effectively increases the apparent shell thickness, giving the highest reinforcing effect of the three filler systems. Uncoated SB shell thickness 1.3 um, cavity volume fraction (a/r0)^3 = 0.95. Blended by powder mixing and hot pressed into 1 mm thick sheets at 150 C, 10 min, then water quenched; the authors previously confirmed no particle fracture occurs in this pressure range. Filling 20 vol% of hollow particles gives about 15% weight saving."
   },
   "test": {
    "test_type": "tension",
    "strain_rate_per_s": 0.00208,
    "temperature_c": 23.0,
    "standard": "JIS No. 2 dumbbell specimen",
    "specimen_notes": "Toyo Baldwin Tensilon UTM-4LH / 5T with thermostatic chamber; JIS No. 2 dumbbell, 40 mm gauge (parallel) length, 1 mm thick sheet. Crosshead speed 5 mm/min (the condition of Figs. 1, 3 and 5); 5 mm/min over the 40 mm gauge length corresponds to about 2.08e-3 1/s. The same samples were also tested at 0 and 50 C, at crosshead speeds of 0.5, 50 and 500 mm/min, and (PE-SB and PE-SB+PEs only) at high speed 0.7752 m/s and 2.508 m/s at 23 C; those results appear only in figures, with no tabulated values."
   },
   "properties": {
    "modulus_mpa": null,
    "strength_mpa": null,
    "strain_at_failure": null,
    "energy_absorption_mj_m3": null,
    "plateau_stress_mpa": null,
    "densification_strain": null,
    "specific_modulus_mpa_per_g_cc": null,
    "specific_strength_mpa_per_g_cc": null,
    "storage_modulus_mpa": null,
    "loss_tangent": null,
    "thermal_conductivity_w_mk": null,
    "cte_per_k": null,
    "moisture_uptake_pct": null
   },
   "evidence": [
    {
     "quote": "複合材料の基材として,低密度ポリエチレン(三菱油化製YukaionPK-30,以後PEと略記する),中空微粒子としてシラスバルーン(イヂチ化成製ウインライトSB-9011,嵩比重0.259/cm3,平均粒径150μm,以後SBと略記する),およびガラスマイクロバルーン(東ソー製IG102,嵩比重0.209/cm3,平均粒径80μm,以後GMBと略記する)を使用した",
     "location": "Sec. 2.1 (Preparation of samples), p. 878"
    },
    {
     "quote": "上記,3種類の中空微粒子と基材PEとは,体積分率,y1=・5～20%の間,5%毎にパウダーミキシング法でブレンドし,ゴンノ油圧機製ホットプレスを使用し,温度150℃,最大加圧圧力30kgf/cm2",
     "location": "Sec. 2.1 (Preparation of samples), p. 878 - volume fractions Vf = 5-20% in 5% steps, hot press at 150 C"
    },
    {
     "quote": "の成形条件で,10分間加圧成形し,成形後水中に急冷して,厚さ1mmのシートを作製した.",
     "location": "Sec. 2.1 (Preparation of samples), p. 878"
    },
    {
     "quote": "低速引張試験は,東洋ボールドウィン製テンシロンUTM-4LHおよび5T型に恒温槽を付設して行った.測定温度は0。C,230Cおよび50。Cの恒温下で,引張速度は,0.5,5,50,500mm/min,試料形状は,・層JIS2号ダンベル形に切り出したものを使用した.",
     "location": "Sec. 2.2 (Tensile test), p. 878"
    },
    {
     "quote": "SBの外壁のコーティング材料として,熱硬化性ポリエステル(大日本インキ化学工業ポリライトFH-123W,以後PEsと略記する)を使用し,硬化剤(大日本インキ化学工業製メポックス)をPEs100ccに対して,0.7ccの割合で溶解して・コーティングに使用した.",
     "location": "Sec. 2.1 (Preparation of samples)"
    },
    {
     "quote": "SBの殻厚を1.3μmとして,粒子の全体積に対する空洞の体積率y!α=〈α/猶o)3を求めると,0.95になる.",
     "location": "Sec. 3.1 (Shell thickness measurement of SB)"
    }
   ],
   "extractor_confidence": 0.55
  },
  {
   "sample_label": "PE-SB+PEs, Vf = 20 vol%",
   "data_origin": "primary",
   "processing": {
    "matrix_class": "other_thermoplastic",
    "matrix_name": "Low density polyethylene (Mitsubishi Yuka Yukalon PK-30), 'PE'",
    "particle_type": "ceramic_hollow",
    "particle_grade": "Shirasu balloon SB-9011 coated with unsaturated polyester (DIC Polylite FH-123W), 'SB-PEs'",
    "particle_true_density_g_cc": null,
    "particle_mean_diameter_um": 150.0,
    "particle_wall_thickness_ratio": 0.983,
    "particle_volume_fraction": 0.2,
    "particle_weight_fraction": null,
    "process_route": "compression_molding",
    "cure_or_process_temperature_c": 150.0,
    "additional_fillers": "Unsaturated thermoset polyester (DIC Polylite FH-123W + Mepox hardener 0.7 cc per 100 cc PEs) coated on the shirasu balloon surface from a 1 wt% toluene solution, cured 50 +/- 1 C for 2 h"
   },
   "structure": {
    "measured_density_g_cc": null,
    "theoretical_density_g_cc": null,
    "matrix_porosity_fraction": null,
    "particle_breakage_fraction": null,
    "microstructure_notes": "Polyester-coated shirasu balloon; the coating acts as an interphase that effectively increases the apparent shell thickness, giving the highest reinforcing effect of the three filler systems. Uncoated SB shell thickness 1.3 um, cavity volume fraction (a/r0)^3 = 0.95. Blended by powder mixing and hot pressed into 1 mm thick sheets at 150 C, 10 min, then water quenched; the authors previously confirmed no particle fracture occurs in this pressure range. Filling 20 vol% of hollow particles gives about 15% weight saving."
   },
   "test": {
    "test_type": "tension",
    "strain_rate_per_s": 0.00208,
    "temperature_c": 23.0,
    "standard": "JIS No. 2 dumbbell specimen",
    "specimen_notes": "Toyo Baldwin Tensilon UTM-4LH / 5T with thermostatic chamber; JIS No. 2 dumbbell, 40 mm gauge (parallel) length, 1 mm thick sheet. Crosshead speed 5 mm/min (the condition of Figs. 1, 3 and 5); 5 mm/min over the 40 mm gauge length corresponds to about 2.08e-3 1/s. The same samples were also tested at 0 and 50 C, at crosshead speeds of 0.5, 50 and 500 mm/min, and (PE-SB and PE-SB+PEs only) at high speed 0.7752 m/s and 2.508 m/s at 23 C; those results appear only in figures, with no tabulated values."
   },
   "properties": {
    "modulus_mpa": null,
    "strength_mpa": null,
    "strain_at_failure": null,
    "energy_absorption_mj_m3": null,
    "plateau_stress_mpa": null,
    "densification_strain": null,
    "specific_modulus_mpa_per_g_cc": null,
    "specific_strength_mpa_per_g_cc": null,
    "storage_modulus_mpa": null,
    "loss_tangent": null,
    "thermal_conductivity_w_mk": null,
    "cte_per_k": null,
    "moisture_uptake_pct": null
   },
   "evidence": [
    {
     "quote": "複合材料の基材として,低密度ポリエチレン(三菱油化製YukaionPK-30,以後PEと略記する),中空微粒子としてシラスバルーン(イヂチ化成製ウインライトSB-9011,嵩比重0.259/cm3,平均粒径150μm,以後SBと略記する),およびガラスマイクロバルーン(東ソー製IG102,嵩比重0.209/cm3,平均粒径80μm,以後GMBと略記する)を使用した",
     "location": "Sec. 2.1 (Preparation of samples), p. 878"
    },
    {
     "quote": "上記,3種類の中空微粒子と基材PEとは,体積分率,y1=・5～20%の間,5%毎にパウダーミキシング法でブレンドし,ゴンノ油圧機製ホットプレスを使用し,温度150℃,最大加圧圧力30kgf/cm2",
     "location": "Sec. 2.1 (Preparation of samples), p. 878 - volume fractions Vf = 5-20% in 5% steps, hot press at 150 C"
    },
    {
     "quote": "の成形条件で,10分間加圧成形し,成形後水中に急冷して,厚さ1mmのシートを作製した.",
     "location": "Sec. 2.1 (Preparation of samples), p. 878"
    },
    {
     "quote": "低速引張試験は,東洋ボールドウィン製テンシロンUTM-4LHおよび5T型に恒温槽を付設して行った.測定温度は0。C,230Cおよび50。Cの恒温下で,引張速度は,0.5,5,50,500mm/min,試料形状は,・層JIS2号ダンベル形に切り出したものを使用した.",
     "location": "Sec. 2.2 (Tensile test), p. 878"
    },
    {
     "quote": "SBの外壁のコーティング材料として,熱硬化性ポリエステル(大日本インキ化学工業ポリライトFH-123W,以後PEsと略記する)を使用し,硬化剤(大日本インキ化学工業製メポックス)をPEs100ccに対して,0.7ccの割合で溶解して・コーティングに使用した.",
     "location": "Sec. 2.1 (Preparation of samples)"
    },
    {
     "quote": "SBの殻厚を1.3μmとして,粒子の全体積に対する空洞の体積率y!α=〈α/猶o)3を求めると,0.95になる.",
     "location": "Sec. 3.1 (Shell thickness measurement of SB)"
    }
   ],
   "extractor_confidence": 0.55
  },
  {
   "sample_label": "PE-GMB, Vf = 5 vol%",
   "data_origin": "primary",
   "processing": {
    "matrix_class": "other_thermoplastic",
    "matrix_name": "Low density polyethylene (Mitsubishi Yuka Yukalon PK-30), 'PE'",
    "particle_type": "glass_microballoon",
    "particle_grade": "Glass microballoon, Tosoh IG102 (bulk sp. gr. 0.20 g/cm3, mean diameter 80 um)",
    "particle_true_density_g_cc": null,
    "particle_mean_diameter_um": 80.0,
    "particle_wall_thickness_ratio": 0.972,
    "particle_volume_fraction": 0.05,
    "particle_weight_fraction": null,
    "process_route": "compression_molding",
    "cure_or_process_temperature_c": 150.0,
    "additional_fillers": null
   },
   "structure": {
    "measured_density_g_cc": null,
    "theoretical_density_g_cc": null,
    "matrix_porosity_fraction": null,
    "particle_breakage_fraction": null,
    "microstructure_notes": "Smooth-surfaced glass microballoon, mean diameter about half that of SB; shell thickness could not be measured directly and was estimated from bulk specific gravity and mean particle diameter as 1.11 um, thinner than the 1.3 um of SB, which the authors relate to its lower reinforcing effect. Blended by powder mixing and hot pressed into 1 mm thick sheets at 150 C, 10 min, then water quenched; the authors previously confirmed no particle fracture occurs in this pressure range. Filling 20 vol% of hollow particles gives about 15% weight saving."
   },
   "test": {
    "test_type": "tension",
    "strain_rate_per_s": 0.00208,
    "temperature_c": 23.0,
    "standard": "JIS No. 2 dumbbell specimen",
    "specimen_notes": "Toyo Baldwin Tensilon UTM-4LH / 5T with thermostatic chamber; JIS No. 2 dumbbell, 40 mm gauge (parallel) length, 1 mm thick sheet. Crosshead speed 5 mm/min (the condition of Figs. 1, 3 and 5); 5 mm/min over the 40 mm gauge length corresponds to about 2.08e-3 1/s. The same samples were also tested at 0 and 50 C, at crosshead speeds of 0.5, 50 and 500 mm/min, and (PE-SB and PE-SB+PEs only) at high speed 0.7752 m/s and 2.508 m/s at 23 C; those results appear only in figures, with no tabulated values."
   },
   "properties": {
    "modulus_mpa": null,
    "strength_mpa": null,
    "strain_at_failure": null,
    "energy_absorption_mj_m3": null,
    "plateau_stress_mpa": null,
    "densification_strain": null,
    "specific_modulus_mpa_per_g_cc": null,
    "specific_strength_mpa_per_g_cc": null,
    "storage_modulus_mpa": null,
    "loss_tangent": null,
    "thermal_conductivity_w_mk": null,
    "cte_per_k": null,
    "moisture_uptake_pct": null
   },
   "evidence": [
    {
     "quote": "複合材料の基材として,低密度ポリエチレン(三菱油化製YukaionPK-30,以後PEと略記する),中空微粒子としてシラスバルーン(イヂチ化成製ウインライトSB-9011,嵩比重0.259/cm3,平均粒径150μm,以後SBと略記する),およびガラスマイクロバルーン(東ソー製IG102,嵩比重0.209/cm3,平均粒径80μm,以後GMBと略記する)を使用した",
     "location": "Sec. 2.1 (Preparation of samples), p. 878"
    },
    {
     "quote": "上記,3種類の中空微粒子と基材PEとは,体積分率,y1=・5～20%の間,5%毎にパウダーミキシング法でブレンドし,ゴンノ油圧機製ホットプレスを使用し,温度150℃,最大加圧圧力30kgf/cm2",
     "location": "Sec. 2.1 (Preparation of samples), p. 878 - volume fractions Vf = 5-20% in 5% steps, hot press at 150 C"
    },
    {
     "quote": "の成形条件で,10分間加圧成形し,成形後水中に急冷して,厚さ1mmのシートを作製した.",
     "location": "Sec. 2.1 (Preparation of samples), p. 878"
    },
    {
     "quote": "低速引張試験は,東洋ボールドウィン製テンシロンUTM-4LHおよび5T型に恒温槽を付設して行った.測定温度は0。C,230Cおよび50。Cの恒温下で,引張速度は,0.5,5,50,500mm/min,試料形状は,・層JIS2号ダンベル形に切り出したものを使用した.",
     "location": "Sec. 2.2 (Tensile test), p. 878"
    },
    {
     "quote": "GMBの殼厚を嵩比重,平均粒子径から試算してみると,1.11μmとなり,SB粒子の1.3μmと比べて薄く",
     "location": "Sec. 3.2 (Young's modulus of the composites)"
    }
   ],
   "extractor_confidence": 0.55
  },
  {
   "sample_label": "PE-GMB, Vf = 10 vol%",
   "data_origin": "primary",
   "processing": {
    "matrix_class": "other_thermoplastic",
    "matrix_name": "Low density polyethylene (Mitsubishi Yuka Yukalon PK-30), 'PE'",
    "particle_type": "glass_microballoon",
    "particle_grade": "Glass microballoon, Tosoh IG102 (bulk sp. gr. 0.20 g/cm3, mean diameter 80 um)",
    "particle_true_density_g_cc": null,
    "particle_mean_diameter_um": 80.0,
    "particle_wall_thickness_ratio": 0.972,
    "particle_volume_fraction": 0.1,
    "particle_weight_fraction": null,
    "process_route": "compression_molding",
    "cure_or_process_temperature_c": 150.0,
    "additional_fillers": null
   },
   "structure": {
    "measured_density_g_cc": null,
    "theoretical_density_g_cc": null,
    "matrix_porosity_fraction": null,
    "particle_breakage_fraction": null,
    "microstructure_notes": "Smooth-surfaced glass microballoon, mean diameter about half that of SB; shell thickness could not be measured directly and was estimated from bulk specific gravity and mean particle diameter as 1.11 um, thinner than the 1.3 um of SB, which the authors relate to its lower reinforcing effect. Blended by powder mixing and hot pressed into 1 mm thick sheets at 150 C, 10 min, then water quenched; the authors previously confirmed no particle fracture occurs in this pressure range. Filling 20 vol% of hollow particles gives about 15% weight saving."
   },
   "test": {
    "test_type": "tension",
    "strain_rate_per_s": 0.00208,
    "temperature_c": 23.0,
    "standard": "JIS No. 2 dumbbell specimen",
    "specimen_notes": "Toyo Baldwin Tensilon UTM-4LH / 5T with thermostatic chamber; JIS No. 2 dumbbell, 40 mm gauge (parallel) length, 1 mm thick sheet. Crosshead speed 5 mm/min (the condition of Figs. 1, 3 and 5); 5 mm/min over the 40 mm gauge length corresponds to about 2.08e-3 1/s. The same samples were also tested at 0 and 50 C, at crosshead speeds of 0.5, 50 and 500 mm/min, and (PE-SB and PE-SB+PEs only) at high speed 0.7752 m/s and 2.508 m/s at 23 C; those results appear only in figures, with no tabulated values."
   },
   "properties": {
    "modulus_mpa": null,
    "strength_mpa": null,
    "strain_at_failure": null,
    "energy_absorption_mj_m3": null,
    "plateau_stress_mpa": null,
    "densification_strain": null,
    "specific_modulus_mpa_per_g_cc": null,
    "specific_strength_mpa_per_g_cc": null,
    "storage_modulus_mpa": null,
    "loss_tangent": null,
    "thermal_conductivity_w_mk": null,
    "cte_per_k": null,
    "moisture_uptake_pct": null
   },
   "evidence": [
    {
     "quote": "複合材料の基材として,低密度ポリエチレン(三菱油化製YukaionPK-30,以後PEと略記する),中空微粒子としてシラスバルーン(イヂチ化成製ウインライトSB-9011,嵩比重0.259/cm3,平均粒径150μm,以後SBと略記する),およびガラスマイクロバルーン(東ソー製IG102,嵩比重0.209/cm3,平均粒径80μm,以後GMBと略記する)を使用した",
     "location": "Sec. 2.1 (Preparation of samples), p. 878"
    },
    {
     "quote": "上記,3種類の中空微粒子と基材PEとは,体積分率,y1=・5～20%の間,5%毎にパウダーミキシング法でブレンドし,ゴンノ油圧機製ホットプレスを使用し,温度150℃,最大加圧圧力30kgf/cm2",
     "location": "Sec. 2.1 (Preparation of samples), p. 878 - volume fractions Vf = 5-20% in 5% steps, hot press at 150 C"
    },
    {
     "quote": "の成形条件で,10分間加圧成形し,成形後水中に急冷して,厚さ1mmのシートを作製した.",
     "location": "Sec. 2.1 (Preparation of samples), p. 878"
    },
    {
     "quote": "低速引張試験は,東洋ボールドウィン製テンシロンUTM-4LHおよび5T型に恒温槽を付設して行った.測定温度は0。C,230Cおよび50。Cの恒温下で,引張速度は,0.5,5,50,500mm/min,試料形状は,・層JIS2号ダンベル形に切り出したものを使用した.",
     "location": "Sec. 2.2 (Tensile test), p. 878"
    },
    {
     "quote": "GMBの殼厚を嵩比重,平均粒子径から試算してみると,1.11μmとなり,SB粒子の1.3μmと比べて薄く",
     "location": "Sec. 3.2 (Young's modulus of the composites)"
    }
   ],
   "extractor_confidence": 0.55
  },
  {
   "sample_label": "PE-GMB, Vf = 15 vol%",
   "data_origin": "primary",
   "processing": {
    "matrix_class": "other_thermoplastic",
    "matrix_name": "Low density polyethylene (Mitsubishi Yuka Yukalon PK-30), 'PE'",
    "particle_type": "glass_microballoon",
    "particle_grade": "Glass microballoon, Tosoh IG102 (bulk sp. gr. 0.20 g/cm3, mean diameter 80 um)",
    "particle_true_density_g_cc": null,
    "particle_mean_diameter_um": 80.0,
    "particle_wall_thickness_ratio": 0.972,
    "particle_volume_fraction": 0.15,
    "particle_weight_fraction": null,
    "process_route": "compression_molding",
    "cure_or_process_temperature_c": 150.0,
    "additional_fillers": null
   },
   "structure": {
    "measured_density_g_cc": null,
    "theoretical_density_g_cc": null,
    "matrix_porosity_fraction": null,
    "particle_breakage_fraction": null,
    "microstructure_notes": "Smooth-surfaced glass microballoon, mean diameter about half that of SB; shell thickness could not be measured directly and was estimated from bulk specific gravity and mean particle diameter as 1.11 um, thinner than the 1.3 um of SB, which the authors relate to its lower reinforcing effect. Blended by powder mixing and hot pressed into 1 mm thick sheets at 150 C, 10 min, then water quenched; the authors previously confirmed no particle fracture occurs in this pressure range. Filling 20 vol% of hollow particles gives about 15% weight saving."
   },
   "test": {
    "test_type": "tension",
    "strain_rate_per_s": 0.00208,
    "temperature_c": 23.0,
    "standard": "JIS No. 2 dumbbell specimen",
    "specimen_notes": "Toyo Baldwin Tensilon UTM-4LH / 5T with thermostatic chamber; JIS No. 2 dumbbell, 40 mm gauge (parallel) length, 1 mm thick sheet. Crosshead speed 5 mm/min (the condition of Figs. 1, 3 and 5); 5 mm/min over the 40 mm gauge length corresponds to about 2.08e-3 1/s. The same samples were also tested at 0 and 50 C, at crosshead speeds of 0.5, 50 and 500 mm/min, and (PE-SB and PE-SB+PEs only) at high speed 0.7752 m/s and 2.508 m/s at 23 C; those results appear only in figures, with no tabulated values."
   },
   "properties": {
    "modulus_mpa": null,
    "strength_mpa": null,
    "strain_at_failure": null,
    "energy_absorption_mj_m3": null,
    "plateau_stress_mpa": null,
    "densification_strain": null,
    "specific_modulus_mpa_per_g_cc": null,
    "specific_strength_mpa_per_g_cc": null,
    "storage_modulus_mpa": null,
    "loss_tangent": null,
    "thermal_conductivity_w_mk": null,
    "cte_per_k": null,
    "moisture_uptake_pct": null
   },
   "evidence": [
    {
     "quote": "複合材料の基材として,低密度ポリエチレン(三菱油化製YukaionPK-30,以後PEと略記する),中空微粒子としてシラスバルーン(イヂチ化成製ウインライトSB-9011,嵩比重0.259/cm3,平均粒径150μm,以後SBと略記する),およびガラスマイクロバルーン(東ソー製IG102,嵩比重0.209/cm3,平均粒径80μm,以後GMBと略記する)を使用した",
     "location": "Sec. 2.1 (Preparation of samples), p. 878"
    },
    {
     "quote": "上記,3種類の中空微粒子と基材PEとは,体積分率,y1=・5～20%の間,5%毎にパウダーミキシング法でブレンドし,ゴンノ油圧機製ホットプレスを使用し,温度150℃,最大加圧圧力30kgf/cm2",
     "location": "Sec. 2.1 (Preparation of samples), p. 878 - volume fractions Vf = 5-20% in 5% steps, hot press at 150 C"
    },
    {
     "quote": "の成形条件で,10分間加圧成形し,成形後水中に急冷して,厚さ1mmのシートを作製した.",
     "location": "Sec. 2.1 (Preparation of samples), p. 878"
    },
    {
     "quote": "低速引張試験は,東洋ボールドウィン製テンシロンUTM-4LHおよび5T型に恒温槽を付設して行った.測定温度は0。C,230Cおよび50。Cの恒温下で,引張速度は,0.5,5,50,500mm/min,試料形状は,・層JIS2号ダンベル形に切り出したものを使用した.",
     "location": "Sec. 2.2 (Tensile test), p. 878"
    },
    {
     "quote": "GMBの殼厚を嵩比重,平均粒子径から試算してみると,1.11μmとなり,SB粒子の1.3μmと比べて薄く",
     "location": "Sec. 3.2 (Young's modulus of the composites)"
    }
   ],
   "extractor_confidence": 0.55
  },
  {
   "sample_label": "PE-GMB, Vf = 20 vol%",
   "data_origin": "primary",
   "processing": {
    "matrix_class": "other_thermoplastic",
    "matrix_name": "Low density polyethylene (Mitsubishi Yuka Yukalon PK-30), 'PE'",
    "particle_type": "glass_microballoon",
    "particle_grade": "Glass microballoon, Tosoh IG102 (bulk sp. gr. 0.20 g/cm3, mean diameter 80 um)",
    "particle_true_density_g_cc": null,
    "particle_mean_diameter_um": 80.0,
    "particle_wall_thickness_ratio": 0.972,
    "particle_volume_fraction": 0.2,
    "particle_weight_fraction": null,
    "process_route": "compression_molding",
    "cure_or_process_temperature_c": 150.0,
    "additional_fillers": null
   },
   "structure": {
    "measured_density_g_cc": null,
    "theoretical_density_g_cc": null,
    "matrix_porosity_fraction": null,
    "particle_breakage_fraction": null,
    "microstructure_notes": "Smooth-surfaced glass microballoon, mean diameter about half that of SB; shell thickness could not be measured directly and was estimated from bulk specific gravity and mean particle diameter as 1.11 um, thinner than the 1.3 um of SB, which the authors relate to its lower reinforcing effect. Blended by powder mixing and hot pressed into 1 mm thick sheets at 150 C, 10 min, then water quenched; the authors previously confirmed no particle fracture occurs in this pressure range. Filling 20 vol% of hollow particles gives about 15% weight saving."
   },
   "test": {
    "test_type": "tension",
    "strain_rate_per_s": 0.00208,
    "temperature_c": 23.0,
    "standard": "JIS No. 2 dumbbell specimen",
    "specimen_notes": "Toyo Baldwin Tensilon UTM-4LH / 5T with thermostatic chamber; JIS No. 2 dumbbell, 40 mm gauge (parallel) length, 1 mm thick sheet. Crosshead speed 5 mm/min (the condition of Figs. 1, 3 and 5); 5 mm/min over the 40 mm gauge length corresponds to about 2.08e-3 1/s. The same samples were also tested at 0 and 50 C, at crosshead speeds of 0.5, 50 and 500 mm/min, and (PE-SB and PE-SB+PEs only) at high speed 0.7752 m/s and 2.508 m/s at 23 C; those results appear only in figures, with no tabulated values."
   },
   "properties": {
    "modulus_mpa": null,
    "strength_mpa": null,
    "strain_at_failure": null,
    "energy_absorption_mj_m3": null,
    "plateau_stress_mpa": null,
    "densification_strain": null,
    "specific_modulus_mpa_per_g_cc": null,
    "specific_strength_mpa_per_g_cc": null,
    "storage_modulus_mpa": null,
    "loss_tangent": null,
    "thermal_conductivity_w_mk": null,
    "cte_per_k": null,
    "moisture_uptake_pct": null
   },
   "evidence": [
    {
     "quote": "複合材料の基材として,低密度ポリエチレン(三菱油化製YukaionPK-30,以後PEと略記する),中空微粒子としてシラスバルーン(イヂチ化成製ウインライトSB-9011,嵩比重0.259/cm3,平均粒径150μm,以後SBと略記する),およびガラスマイクロバルーン(東ソー製IG102,嵩比重0.209/cm3,平均粒径80μm,以後GMBと略記する)を使用した",
     "location": "Sec. 2.1 (Preparation of samples), p. 878"
    },
    {
     "quote": "上記,3種類の中空微粒子と基材PEとは,体積分率,y1=・5～20%の間,5%毎にパウダーミキシング法でブレンドし,ゴンノ油圧機製ホットプレスを使用し,温度150℃,最大加圧圧力30kgf/cm2",
     "location": "Sec. 2.1 (Preparation of samples), p. 878 - volume fractions Vf = 5-20% in 5% steps, hot press at 150 C"
    },
    {
     "quote": "の成形条件で,10分間加圧成形し,成形後水中に急冷して,厚さ1mmのシートを作製した.",
     "location": "Sec. 2.1 (Preparation of samples), p. 878"
    },
    {
     "quote": "低速引張試験は,東洋ボールドウィン製テンシロンUTM-4LHおよび5T型に恒温槽を付設して行った.測定温度は0。C,230Cおよび50。Cの恒温下で,引張速度は,0.5,5,50,500mm/min,試料形状は,・層JIS2号ダンベル形に切り出したものを使用した.",
     "location": "Sec. 2.2 (Tensile test), p. 878"
    },
    {
     "quote": "GMBの殼厚を嵩比重,平均粒子径から試算してみると,1.11μmとなり,SB粒子の1.3μmと比べて薄く",
     "location": "Sec. 3.2 (Young's modulus of the composites)"
    }
   ],
   "extractor_confidence": 0.55
  }
 ],
 "extraction_notes": "IMPORTANT CAVEAT: this is a genuine hollow-particle (syntactic foam) paper, but the OCR'd text contains only the CAPTIONS of Tables 1-4 and Figs. 1-5, not their contents. Every quantitative mechanical result (Young's modulus, yield stress, composite density, the fitted Bruggeman x values and the fitted B parameters) exists only inside those tables and figures, so no property value could be read and all property fields are null. Per the extraction rules no values were estimated off the plots. 12 records are given, one per (filler system x volume fraction) actually fabricated: SB, SB+PEs and GMB at 5, 10, 15 and 20 vol%. Test conditions are recorded for the 23 C / 5 mm/min case used in Figs. 1, 3 and 5; the other conditions (0 C, 50 C; 0.5, 50, 500 mm/min; high-speed 0.7752 and 2.508 m/s) were not duplicated as separate records because they carry no readable values - they are listed in test.specimen_notes. Unfilled PE was also tested as the baseline but is not a hollow-particle composite, so it has no record. Derivations: strain_rate_per_s = 5 mm/min over the stated 40 mm JIS No. 2 gauge length = 2.08e-3 1/s. particle_wall_thickness_ratio (eta = inner/outer radius) is derived from stated numbers, not read directly: for SB the paper states shell 1.3 um on a 75 um mean radius and cavity volume ratio (a/r0)^3 = 0.95, both giving eta = 0.983; for GMB the estimated 1.11 um shell on a 40 um radius gives eta = 0.972. particle_true_density_g_cc is left null because 0.25 and 0.20 g/cm3 are BULK (tapped) specific gravities of the powders, not particle true densities. Composite densities (Table 2) are not in the text; only the statement that 20 vol% filling gives about 15% weight reduction. Shirasu balloons are hollow volcanic aluminosilicate glass; they are typed as ceramic_hollow to keep them distinct from the separately tested glass_microballoon (Tosoh IG102). LDPE has no dedicated matrix_class enum value, so other_thermoplastic is used. The paper's own '30 kgf/cm2 (29.4 MPa)' moulding pressure is internally inconsistent (30 kgf/cm2 = 2.94 MPa) and is not part of the schema, so it was not recorded."
}
