Repository: Harshelite2503/foamgpt

# FoamGPT

**An LLM-extracted, literature-scale Process–Structure–Property (PSP) dataset and benchmark for syntactic foams.**

Syntactic foams (hollow-particle-filled composites) have ~30 years of literature, but the quantitative
results live in tables and figures inside thousands of PDFs. FoamGPT turns that literature into a
machine-readable dataset and asks: *how well can classical ML and frontier LLMs predict foam properties,
and where do LLMs hallucinate?*

```
OpenAlex ──▶ OA PDFs ──▶ text+tables ──▶ Claude structured extraction ──▶ curated PSP table ──▶ benchmarks
 harvest      download      parse            extract / batch                  curate           bench-ml / bench-llm
```

File: data/extracted/agent/W2036878503.json
{
  "is_syntactic_foam_paper": true,
  "paper_summary": "Orbulov studies the pressure-infiltration production of aluminium metal matrix syntactic foams (MMSFs) made from AlSi12 alloy and SLG-type ceramic hollow microballoons (E-spheres, Envirospheres) tapped to ~64 vol%. A purpose-built, thermally controlled infiltration rig was used to measure the infiltrated length as a function of Ar gas pressure (0.5-4 bar) and infiltration time (1-5 s) at ~640 C melt temperature. The measured threshold pressure lay between 0.5 and 1 bar, supporting the Kaptay capillary model over the Trumble and Rohatgi models, and the infiltrated length grew with a time exponent of ~1.5-2.7 rather than the theoretically predicted square-root dependence.",
  "records": [
    {
      "sample_label": "AlSi12 + SLG E-spheres (64 vol%), pressure infiltration",
      "data_origin": "primary",
      "processing": {
        "matrix_class": "aluminum",
        "matrix_name": "AlSi12 aluminium alloy",
        "particle_type": "ceramic_hollow",
        "particle_grade": "SLG type E-spheres (Envirospheres Pty. Ltd.)",
        "particle_true_density_g_cc": 0.64,
        "particle_mean_diameter_um": 130.0,
        "particle_wall_thickness_ratio": null,
        "particle_volume_fraction": 0.64,
        "particle_weight_fraction": null,
        "process_route": "pressure_infiltration",
        "cure_or_process_temperature_c": 640.0,
        "additional_fillers": null
      },
      "structure": {
        "measured_density_g_cc": null,
        "theoretical_density_g_cc": null,
        "matrix_porosity_fraction": null,
        "particle_breakage_fraction": null,
        "microstructure_notes": "Microballoon chemistry 36-40 wt% Al2O3, 55-60 wt% SiO2, 1.4-1.6 wt% TiO2, 0.4-0.5 wt% Fe2O3; average outer diameter 130 um and average wall thickness ~5.4 um (calculated by the author from the real density of the microballoons and the density of their wall). Microballoons were poured into a 10 mm OD / 1 mm wall, 150 mm long 316L stainless tube and tapped rigorously to reach a randomly close packed ~64 vol% (R-CPES), versus 74 vol% for ideal close packing. Possible interfacial reaction 4Al+3SiO2=3Si+2Al2O3 (dG ~ -300 kJ/mol at 700-850 C) noted at longer infiltration times."
      },
      "test": {
        "test_type": "other",
        "strain_rate_per_s": null,
        "temperature_c": 640.0,
        "standard": null,
        "specimen_notes": "No mechanical test was performed. The measured quantity is the infiltration length L (mm) of the AlSi12 melt into the tapped microballoon bed, under Ar pressure of 0.5-4 bar for 1-5 s, melt superheated to melting point + 70 C (thermocouple T4 = 640 C in all runs). Measured L: 0 mm at 0.5 bar / 5 s; 17, 29, 41, 68 mm at 1-4 bar for 1 s; 21, 41, 54, 95 mm at 1-4 bar for 3 s; 43, 71, 94, 146 mm at 1-4 bar for 5 s. Threshold pressure between 0.5 and 1 bar. These infiltration-length values have no field in this schema."
      },
      "properties": {
        "modulus_mpa": null,
        "strength_mpa": null,
        "strain_at_failure": null,
        "energy_absorption_mj_m3": null,
        "plateau_stress_mpa": null,
        "densification_strain": null,
        "specific_modulus_mpa_per_g_cc": null,
        "specific_strength_mpa_per_g_cc": null,
        "storage_modulus_mpa": null,
        "loss_tangent": null,
        "thermal_conductivity_w_mk": null,
        "cte_per_k": null,
        "moisture_uptake_pct": null
      },
      "evidence": [
        {
          "quote": "AlSi12 aluminium alloy was used as matrix material. ... As microballoons, SLG type of E-spheres were used (supplier: Envirospheres Pty. Ltd. [14]). E-Spheres have low real density (~640 kgm-3) and favourable chemical composition (36-40 wt% Al2O3, 55-60 wt% SiO2, 1.4-1.6 wt% TiO2 and 0.4-0.5 wt% Fe2O3).",
          "location": "Sec. 2 Materials and experimental methods, para 1"
        },
        {
          "quote": "Their average outer diameter was 130 um and they had average wall thickness ~5.4 um (calculated from the real density of the microballons and from the density of their wall).",
          "location": "Sec. 2 Materials and experimental methods, para 1"
        },
        {
          "quote": "The tube was fulﬁlled with microballons and they were tapped rigorously in order to achieve ~64% volume fraction.",
          "location": "Sec. 2 Materials and experimental methods, para 2"
        },
        {
          "quote": "When the matrix alloy melted and superheated (melting point +70 C), the valve was operated through a timer. ... T4 measured the temperature of the matrix material.",
          "location": "Sec. 2 Materials and experimental methods, para 3; Table 1 column T4 = 640 C for every run"
        },
        {
          "quote": "The ﬁrst row shows that below 0.5 bar there was no inﬁltration, therefore the real threshold pressure for the investigated system is between 0.5 and 1 bar.",
          "location": "Sec. 3 Results and discussion, para 1 (Table 1)"
        }
      ],
      "extractor_confidence": 0.85
    }
  ],
  "extraction_notes": "This is a genuine syntactic-foam paper (aluminium matrix syntactic foam, hollow ceramic microballoons) but it is a PROCESSING/INFILTRATION-KINETICS study only: it reports no mechanical, thermal or density properties of the produced foam. Every field in Properties and in Structure density is therefore null. Only ONE record is emitted because the material system is fixed (AlSi12 + 64 vol% SLG E-spheres) and the variables the paper sweeps - infiltration pressure (0.5-4 bar) and infiltration time (1-5 s) - have no representation in this schema; emitting 13 records would produce 13 identical rows. The 13 measured infiltrated lengths and the fitted power-surface coefficients (Tables 1-4) are recorded verbatim in test.specimen_notes rather than being forced into an unrelated schema field. Unit conversions: particle real density 640 kg/m3 -> 0.64 g/cm3; volume fraction 64 vol% -> 0.64. particle_wall_thickness_ratio left null: the paper gives outer diameter (130 um) and wall thickness (5.4 um) but never states the inner/outer radius ratio, so it was not derived. particle_type set to ceramic_hollow following the paper's own wording ('ceramic hollow microballoons'); note that Envirospheres E-spheres are fly-ash derived, and the stated Al2O3/SiO2 chemistry is cenosphere-like, but the paper never calls them fly ash. Test temperature 640 C is the matrix thermocouple reading T4, constant across all runs. Threshold-pressure model equations (Kaptay, Trumble, Rohatgi) and Fig. 1 are analytical predictions of pressure, not of any schema property, so no 'model' records were created."
}

File: data/extracted/agent/W2052135367.json
{
 "is_syntactic_foam_paper": true,
 "paper_summary": "Silicone-rubber (Smooth-On Mold Star 30) syntactic foams were hand-mixed and cast with 3M A16/500 (GB500) and A20/1000 (GB1000) glass bubbles at 10, 20 and 30 wt%, giving densities from 748 down to 360 kg/m3 versus 1120 kg/m3 for the neat resin (a 63-68% reduction at 30 wt%). Quasi-static compression was run at room temperature on virgin specimens and on specimens heat treated by holding one face at 500 C for 1 h. Increasing glass-bubble content raised the plateau stress and lengthened the plateau (crush) region, improving energy absorption, while the 500 C treatment produced a brittle heat-resistant surface layer (two-layer structure) without considerably changing the compression response.",
 "records": [
  {
   "sample_label": "10% GB500, virgin",
   "data_origin": "primary",
   "processing": {
    "matrix_class": "other_thermoset",
    "matrix_name": "Platinum-cure liquid silicone rubber, Smooth-On Mold Star 30 (30 Shore A, tensile strength 2.90 MPa, modulus 0.66 MPa, service range -53 to 232 C)",
    "particle_type": "glass_microballoon",
    "particle_wall_thickness_ratio": null,
    "particle_volume_fraction": null,
    "particle_weight_fraction": 0.1,
    "process_route": "mechanical_mixing_cast",
    "cure_or_process_temperature_c": 25.0,
    "additional_fillers": null,
    "particle_grade": "3M A16/500 glass bubbles (crush test pressure 3.44 MPa / 500 psi)",
    "particle_true_density_g_cc": 0.16,
    "particle_mean_diameter_um": 115.0
   },
   "structure": {
    "measured_density_g_cc": 0.73978,
    "theoretical_density_g_cc": null,
    "matrix_porosity_fraction": null,
    "particle_breakage_fraction": null,
    "microstructure_notes": "Closed-cell syntactic foam, glass bubbles dispersed in silicone rubber. As-cured (virgin) condition."
   },
   "test": {
    "test_type": "compression",
    "strain_rate_per_s": 0.00098,
    "temperature_c": 25.0,
    "standard": null,
    "specimen_notes": "Cylindrical specimen D=25 mm, H=17 mm; Instron 5585, 1 mm/min crosshead speed; tested at room temperature in the virgin (untreated) state."
   },
   "properties": {},
   "evidence": [
    {
     "quote": "Weight percentage of glass bubbles / Density [kg/m3] GB500 GB1000: 10% 739.78 747.95 | 20% 472.25 539.57 | 30% 360.38 409.61 | silicone rubber resin 1120",
     "location": "Table II Density of the syntactic foams"
    },
    {
     "quote": "A16/500 3.44 (500) 0.16 115 0.06-0.16 | A20/1000 6.90 (1000) 0.20 105 0.06-0.16",
     "location": "Table I Properties of the glass bubbles"
    },
    {
     "quote": "A syntactic foam was produced by mixing silicone rubber and glass bubbles by hand. After mixing for 20 min, the raw material was filled in a wax mold and compressed by hand. The specimen was designed to be cylindrical with a diameter of 25 mm and a height of 17 mm.",
     "location": "Sec. 2 Experimental procedure"
    },
    {
     "quote": "Compression experiments were performed by using Instron 5585 universal testing machine with a 1 mm/min cross head speed. Experiments were performed at room temperature for specimens with and without heat treatment.",
     "location": "Sec. 2 Experimental procedure"
    }
   ],
   "extractor_confidence": 0.7
  },
  {
   "sample_label": "10% GB500, 500 C heat treated",
   "data_origin": "primary",
   "processing": {
    "matrix_class": "other_thermoset",
    "matrix_name": "Platinum-cure liquid silicone rubber, Smooth-On Mold Star 30 (30 Shore A, tensile strength 2.90 MPa, modulus 0.66 MPa, service range -53 to 232 C)",
    "particle_type": "glass_microballoon",
    "particle_wall_thickness_ratio": null,
    "particle_volume_fraction": null,
    "particle_weight_fraction": 0.1,
    "process_route": "mechanical_mixing_cast",
    "cure_or_process_temperature_c": 500.0,
    "additional_fillers": null,
    "particle_grade": "3M A16/500 glass bubbles (crush test pressure 3.44 MPa / 500 psi)",
    "particle_true_density_g_cc": 0.16,
    "particle_mean_diameter_um": 115.0
   },
   "structure": {
    "measured_density_g_cc": 0.73978,
    "theoretical_density_g_cc": null,
    "matrix_porosity_fraction": null,
    "particle_breakage_fraction": null,
    "microstructure_notes": "Closed-cell syntactic foam, glass bubbles dispersed in silicone rubber. After one-sided 500 C / 1 h exposure the foam becomes a two-layer structure: a white, brittle, heat-resistive front layer extending less than 1/3 of the section height and a back layer that stays elastic/plastic like the unheated foam; SEM shows the glass bubbles remain intact at 500 C (they rupture at 750 C). Steady-state back-face temperature 130 C."
   },
   "test": {
    "test_type": "compression",
    "strain_rate_per_s": 0.00098,
    "temperature_c": 25.0,
    "standard": null,
    "specimen_notes": "Cylindrical specimen D=25 mm, H=17 mm; Instron 5585, 1 mm/min crosshead speed; tested at room temperature after one-sided 500 +/- 10 C / 1 h heat treatment."
   },
   "properties": {},
   "evidence": [
    {
     "quote": "Weight percentage of glass bubbles / Density [kg/m3] GB500 GB1000: 10% 739.78 747.95 | 20% 472.25 539.57 | 30% 360.38 409.61 | silicone rubber resin 1120",
     "location": "Table II Density of the syntactic foams"
    },
    {
     "quote": "High temperature heating of specimens were performed by applying a constant temperature of 500 +/- 10 C to one side of the specimen for a duration of one hour. During this time, the specimen's opposite surface was left exposed to ambient temperatures.",
     "location": "Sec. 2 Experimental procedure"
    },
    {
     "quote": "Compression experiments were performed by using Instron 5585 universal testing machine with a 1 mm/min cross head speed. Experiments were performed at room temperature for specimens with and without heat treatment.",
     "location": "Sec. 2 Experimental procedure"
    },
    {
     "quote": "A16/500 3.44 (500) 0.16 115 0.06-0.16 | A20/1000 6.90 (1000) 0.20 105 0.06-0.16",
     "location": "Table I Properties of the glass bubbles"
    }
   ],
   "extractor_confidence": 0.7
  },
  {
   "sample_label": "20% GB500, virgin",
   "data_origin": "primary",
   "processing": {
    "matrix_class": "other_thermoset",
    "matrix_name": "Platinum-cure liquid silicone rubber, Smooth-On Mold Star 30 (30 Shore A, tensile strength 2.90 MPa, modulus 0.66 MPa, service range -53 to 232 C)",
    "particle_type": "glass_microballoon",
    "particle_wall_thickness_ratio": null,
    "particle_volume_fraction": null,
    "particle_weight_fraction": 0.2,
    "process_route": "mechanical_mixing_cast",
    "cure_or_process_temperature_c": 25.0,
    "additional_fillers": null,
    "particle_grade": "3M A16/500 glass bubbles (crush test pressure 3.44 MPa / 500 psi)",
    "particle_true_density_g_cc": 0.16,
    "particle_mean_diameter_um": 115.0
   },
   "structure": {
    "measured_density_g_cc": 0.47225,
    "theoretical_density_g_cc": null,
    "matrix_porosity_fraction": null,
    "particle_breakage_fraction": null,
    "microstructure_notes": "Closed-cell syntactic foam, glass bubbles dispersed in silicone rubber. As-cured (virgin) condition."
   },
   "test": {
    "test_type": "compression",
    "strain_rate_per_s": 0.00098,
    "temperature_c": 25.0,
    "standard": null,
    "specimen_notes": "Cylindrical specimen D=25 mm, H=17 mm; Instron 5585, 1 mm/min crosshead speed; tested at room temperature in the virgin (untreated) state."
   },
   "properties": {},
   "evidence": [
    {
     "quote": "Weight percentage of glass bubbles / Density [kg/m3] GB500 GB1000: 10% 739.78 747.95 | 20% 472.25 539.57 | 30% 360.38 409.61 | silicone rubber resin 1120",
     "location": "Table II Density of the syntactic foams"
    },
    {
     "quote": "A16/500 3.44 (500) 0.16 115 0.06-0.16 | A20/1000 6.90 (1000) 0.20 105 0.06-0.16",
     "location": "Table I Properties of the glass bubbles"
    },
    {
     "quote": "A syntactic foam was produced by mixing silicone rubber and glass bubbles by hand. After mixing for 20 min, the raw material was filled in a wax mold and compressed by hand. The specimen was designed to be cylindrical with a diameter of 25 mm and a height of 17 mm.",
     "location": "Sec. 2 Experimental procedure"
    },
    {
     "quote": "Compression experiments were performed by using Instron 5585 universal testing machine with a 1 mm/min cross head speed. Experiments were performed at room temperature for specimens with and without heat treatment.",
     "location": "Sec. 2 Experimental procedure"
    }
   ],
   "extractor_confidence": 0.7
  },
  {
   "sample_label": "20% GB500, 500 C heat treated",
   "data_origin": "primary",
   "processing": {
    "matrix_class": "other_thermoset",
    "matrix_name": "Platinum-cure liquid silicone rubber, Smooth-On Mold Star 30 (30 Shore A, tensile strength 2.90 MPa, modulus 0.66 MPa, service range -53 to 232 C)",
    "particle_type": "glass_microballoon",
    "particle_wall_thickness_ratio": null,
    "particle_volume_fraction": null,
    "particle_weight_fraction": 0.2,
    "process_route": "mechanical_mixing_cast",
    "cure_or_process_temperature_c": 500.0,
    "additional_fillers": null,
    "particle_grade": "3M A16/500 glass bubbles (crush test pressure 3.44 MPa / 500 psi)",
    "particle_true_density_g_cc": 0.16,
    "particle_mean_diameter_um": 115.0
   },
   "structure": {
    "measured_density_g_cc": 0.47225,
    "theoretical_density_g_cc": null,
    "matrix_porosity_fraction": null,
    "particle_breakage_fraction": null,
    "microstructure_notes": "Closed-cell syntactic foam, glass bubbles dispersed in silicone rubber. After one-sided 500 C / 1 h exposure the foam becomes a two-layer structure: a white, brittle, heat-resistive front layer extending less than 1/3 of the section height and a back layer that stays elastic/plastic like the unheated foam; SEM shows the glass bubbles remain intact at 500 C (they rupture at 750 C). Steady-state back-face temperature 130 C."
   },
   "test": {
    "test_type": "compression",
    "strain_rate_per_s": 0.00098,
    "temperature_c": 25.0,
    "standard": null,
    "specimen_notes": "Cylindrical specimen D=25 mm, H=17 mm; Instron 5585, 1 mm/min crosshead speed; tested at room temperature after one-sided 500 +/- 10 C / 1 h heat treatment."
   },
   "properties": {},
   "evidence": [
    {
     "quote": "Weight percentage of glass bubbles / Density [kg/m3] GB500 GB1000: 10% 739.78 747.95 | 20% 472.25 539.57 | 30% 360.38 409.61 | silicone rubber resin 1120",
     "location": "Table II Density of the syntactic foams"
    },
    {
     "quote": "High temperature heating of specimens were performed by applying a constant temperature of 500 +/- 10 C to one side of the specimen for a duration of one hour. During this time, the specimen's opposite surface was left exposed to ambient temperatures.",
     "location": "Sec. 2 Experimental procedure"
    },
    {
     "quote": "Compression experiments were performed by using Instron 5585 universal testing machine with a 1 mm/min cross head speed. Experiments were performed at room temperature for specimens with and without heat treatment.",
     "location": "Sec. 2 Experimental procedure"
    },
    {
     "quote": "A16/500 3.44 (500) 0.16 115 0.06-0.16 | A20/1000 6.90 (1000) 0.20 105 0.06-0.16",
     "location": "Table I Properties of the glass bubbles"
    }
   ],
   "extractor_confidence": 0.7
  },
  {
   "sample_label": "30% GB500, virgin",
   "data_origin": "primary",
   "processing": {
    "matrix_class": "other_thermoset",
    "matrix_name": "Platinum-cure liquid silicone rubber, Smooth-On Mold Star 30 (30 Shore A, tensile strength 2.90 MPa, modulus 0.66 MPa, service range -53 to 232 C)",
    "particle_type": "glass_microballoon",
    "particle_wall_thickness_ratio": null,
    "particle_volume_fraction": null,
    "particle_weight_fraction": 0.3,
    "process_route": "mechanical_mixing_cast",
    "cure_or_process_temperature_c": 25.0,
    "additional_fillers": null,
    "particle_grade": "3M A16/500 glass bubbles (crush test pressure 3.44 MPa / 500 psi)",
    "particle_true_density_g_cc": 0.16,
    "particle_mean_diameter_um": 115.0
   },
   "structure": {
    "measured_density_g_cc": 0.36038,
    "theoretical_density_g_cc": null,
    "matrix_porosity_fraction": null,
    "particle_breakage_fraction": null,
    "microstructure_notes": "Closed-cell syntactic foam, glass bubbles dispersed in silicone rubber. As-cured (virgin) condition."
   },
   "test": {
    "test_type": "compression",
    "strain_rate_per_s": 0.00098,
    "temperature_c": 25.0,
    "standard": null,
    "specimen_notes": "Cylindrical specimen D=25 mm, H=17 mm; Instron 5585, 1 mm/min crosshead speed; tested at room temperature in the virgin (untreated) state."
   },
   "properties": {},
   "evidence": [
    {
     "quote": "Weight percentage of glass bubbles / Density [kg/m3] GB500 GB1000: 10% 739.78 747.95 | 20% 472.25 539.57 | 30% 360.38 409.61 | silicone rubber resin 1120",
     "location": "Table II Density of the syntactic foams"
    },
    {
     "quote": "A16/500 3.44 (500) 0.16 115 0.06-0.16 | A20/1000 6.90 (1000) 0.20 105 0.06-0.16",
     "location": "Table I Properties of the glass bubbles"
    },
    {
     "quote": "A syntactic foam was produced by mixing silicone rubber and glass bubbles by hand. After mixing for 20 min, the raw material was filled in a wax mold and compressed by hand. The specimen was designed to be cylindrical with a diameter of 25 mm and a height of 17 mm.",
     "location": "Sec. 2 Experimental procedure"
    },
    {
     "quote": "Compression experiments were performed by using Instron 5585 universal testing machine with a 1 mm/min cross head speed. Experiments were performed at room temperature for specimens with and without heat treatment.",
     "location": "Sec. 2 Experimental procedure"
    }
   ],
   "extractor_confidence": 0.7
  },
  {
   "sample_label": "30% GB500, 500 C heat treated",
   "data_origin": "primary",
   "processing": {
    "matrix_class": "other_thermoset",
    "matrix_name": "Platinum-cure liquid silicone rubber, Smooth-On Mold Star 30 (30 Shore A, tensile strength 2.90 MPa, modulus 0.66 MPa, service range -53 to 232 C)",
    "particle_type": "glass_microballoon",
    "particle_wall_thickness_ratio": null,
    "particle_volume_fraction": null,
    "particle_weight_fraction": 0.3,
    "process_route": "mechanical_mixing_cast",
    "cure_or_process_temperature_c": 500.0,
    "additional_fillers": null,
    "particle_grade": "3M A16/500 glass bubbles (crush test pressure 3.44 MPa / 500 psi)",
    "particle_true_density_g_cc": 0.16,
    "particle_mean_diameter_um": 115.0
   },
   "structure": {
    "measured_density_g_cc": 0.36038,
    "theoretical_density_g_cc": null,
    "matrix_porosity_fraction": null,
    "particle_breakage_fraction": null,
    "microstructure_notes": "Closed-cell syntactic foam, glass bubbles dispersed in silicone rubber. After one-sided 500 C / 1 h exposure the foam becomes a two-layer structure: a white, brittle, heat-resistive front layer extending less than 1/3 of the section height and a back layer that stays elastic/plastic like the unheated foam; SEM shows the glass bubbles remain intact at 500 C (they rupture at 750 C). Steady-state back-face temperature 130 C."
   },
   "test": {
    "test_type": "compression",
    "strain_rate_per_s": 0.00098,
    "temperature_c": 25.0,
    "standard": null,
    "specimen_notes": "Cylindrical specimen D=25 mm, H=17 mm; Instron 5585, 1 mm/min crosshead speed; tested at room temperature after one-sided 500 +/- 10 C / 1 h heat treatment."
   },
   "properties": {},
   "evidence": [
    {
     "quote": "Weight percentage of glass bubbles / Density [kg/m3] GB500 GB1000: 10% 739.78 747.95 | 20% 472.25 539.57 | 30% 360.38 409.61 | silicone rubber resin 1120",
     "location": "Table II Density of the syntactic foams"
    },
    {
     "quote": "High temperature heating of specimens were performed by applying a constant temperature of 500 +/- 10 C to one side of the specimen for a duration of one hour. During this time, the specimen's opposite surface was left exposed to ambient temperatures.",
     "location": "Sec. 2 Experimental procedure"
    },
    {
     "quote": "Compression experiments were performed by using Instron 5585 universal testing machine with a 1 mm/min cross head speed. Experiments were performed at room temperature for specimens with and without heat treatment.",
     "location": "Sec. 2 Experimental procedure"
    },
    {
     "quote": "A16/500 3.44 (500) 0.16 115 0.06-0.16 | A20/1000 6.90 (1000) 0.20 105 0.06-0.16",
     "location": "Table I Properties of the glass bubbles"
    }
   ],
   "extractor_confidence": 0.7
  },
  {
   "sample_label": "10% GB1000, virgin",
   "data_origin": "primary",
   "processing": {
    "matrix_class": "other_thermoset",
    "matrix_name": "Platinum-cure liquid silicone rubber, Smooth-On Mold Star 30 (30 Shore A, tensile strength 2.90 MPa, modulus 0.66 MPa, service range -53 to 232 C)",
    "particle_type": "glass_microballoon",
    "particle_wall_thickness_ratio": null,
    "particle_volume_fraction": null,
    "particle_weight_fraction": 0.1,
    "process_route": "mechanical_mixing_cast",
    "cure_or_process_temperature_c": 25.0,
    "additional_fillers": null,
    "particle_grade": "3M A20/1000 glass bubbles (crush test pressure 6.90 MPa / 1000 psi)",
    "particle_true_density_g_cc": 0.2,
    "particle_mean_diameter_um": 105.0
   },
   "structure": {
    "measured_density_g_cc": 0.74795,
    "theoretical_density_g_cc": null,
    "matrix_porosity_fraction": null,
    "particle_breakage_fraction": null,
    "microstructure_notes": "Closed-cell syntactic foam, glass bubbles dispersed in silicone rubber. As-cured (virgin) condition."
   },
   "test": {
    "test_type": "compression",
    "strain_rate_per_s": 0.00098,
    "temperature_c": 25.0,
    "standard": null,
    "specimen_notes": "Cylindrical specimen D=25 mm, H=17 mm; Instron 5585, 1 mm/min crosshead speed; tested at room temperature in the virgin (untreated) state."
   },
   "properties": {},
   "evidence": [
    {
     "quote": "Weight percentage of glass bubbles / Density [kg/m3] GB500 GB1000: 10% 739.78 747.95 | 20% 472.25 539.57 | 30% 360.38 409.61 | silicone rubber resin 1120",
     "location": "Table II Density of the syntactic foams"
    },
    {
     "quote": "A16/500 3.44 (500) 0.16 115 0.06-0.16 | A20/1000 6.90 (1000) 0.20 105 0.06-0.16",
     "location": "Table I Properties of the glass bubbles"
    },
    {
     "quote": "A syntactic foam was produced by mixing silicone rubber and glass bubbles by hand. After mixing for 20 min, the raw material was filled in a wax mold and compressed by hand. The specimen was designed to be cylindrical with a diameter of 25 mm and a height of 17 mm.",
     "location": "Sec. 2 Experimental procedure"
    },
    {
     "quote": "Compression experiments were performed by using Instron 5585 universal testing machine with a 1 mm/min cross head speed. Experiments were performed at room temperature for specimens with and without heat treatment.",
     "location": "Sec. 2 Experimental procedure"
    }
   ],
   "extractor_confidence": 0.7
  },
  {
   "sample_label": "10% GB1000, 500 C heat treated",
   "data_origin": "primary",
   "processing": {
    "matrix_class": "other_thermoset",
    "matrix_name": "Platinum-cure liquid silicone rubber, Smooth-On Mold Star 30 (30 Shore A, tensile strength 2.90 MPa, modulus 0.66 MPa, service range -53 to 232 C)",
    "particle_type": "glass_microballoon",
    "particle_wall_thickness_ratio": null,
    "particle_volume_fraction": null,
    "particle_weight_fraction": 0.1,
    "process_route": "mechanical_mixing_cast",
    "cure_or_process_temperature_c": 500.0,
    "additional_fillers": null,
    "particle_grade": "3M A20/1000 glass bubbles (crush test pressure 6.90 MPa / 1000 psi)",
    "particle_true_density_g_cc": 0.2,
    "particle_mean_diameter_um": 105.0
   },
   "structure": {
    "measured_density_g_cc": 0.74795,
    "theoretical_density_g_cc": null,
    "matrix_porosity_fraction": null,
    "particle_breakage_fraction": null,
    "microstructure_notes": "Closed-cell syntactic foam, glass bubbles dispersed in silicone rubber. After one-sided 500 C / 1 h exposure the foam becomes a two-layer structure: a white, brittle, heat-resistive front layer extending less than 1/3 of the section height and a back layer that stays elastic/plastic like the unheated foam; SEM shows the glass bubbles remain intact at 500 C (they rupture at 750 C). Steady-state back-face temperature 130 C."
   },
   "test": {
    "test_type": "compression",
    "strain_rate_per_s": 0.00098,
    "temperature_c": 25.0,
    "standard": null,
    "specimen_notes": "Cylindrical specimen D=25 mm, H=17 mm; Instron 5585, 1 mm/min crosshead speed; tested at room temperature after one-sided 500 +/- 10 C / 1 h heat treatment."
   },
   "properties": {},
   "evidence": [
    {
     "quote": "Weight percentage of glass bubbles / Density [kg/m3] GB500 GB1000: 10% 739.78 747.95 | 20% 472.25 539.57 | 30% 360.38 409.61 | silicone rubber resin 1120",
     "location": "Table II Density of the syntactic foams"
    },
    {
     "quote": "High temperature heating of specimens were performed by applying a constant temperature of 500 +/- 10 C to one side of the specimen for a duration of one hour. During this time, the specimen's opposite surface was left exposed to ambient temperatures.",
     "location": "Sec. 2 Experimental procedure"
    },
    {
     "quote": "Compression experiments were performed by using Instron 5585 universal testing machine with a 1 mm/min cross head speed. Experiments were performed at room temperature for specimens with and without heat treatment.",
     "location": "Sec. 2 Experimental procedure"
    },
    {
     "quote": "A16/500 3.44 (500) 0.16 115 0.06-0.16 | A20/1000 6.90 (1000) 0.20 105 0.06-0.16",
     "location": "Table I Properties of the glass bubbles"
    }
   ],
   "extractor_confidence": 0.7
  },
  {
   "sample_label": "20% GB1000, virgin",
   "data_origin": "primary",
   "processing": {
    "matrix_class": "other_thermoset",
    "matrix_name": "Platinum-cure liquid silicone rubber, Smooth-On Mold Star 30 (30 Shore A, tensile strength 2.90 MPa, modulus 0.66 MPa, service range -53 to 232 C)",
    "particle_type": "glass_microballoon",
    "particle_wall_thickness_ratio": null,
    "particle_volume_fraction": null,
    "particle_weight_fraction": 0.2,
    "process_route": "mechanical_mixing_cast",
    "cure_or_process_temperature_c": 25.0,
    "additional_fillers": null,
    "particle_grade": "3M A20/1000 glass bubbles (crush test pressure 6.90 MPa / 1000 psi)",
    "particle_true_density_g_cc": 0.2,
    "particle_mean_diameter_um": 105.0
   },
   "structure": {
    "measured_density_g_cc": 0.53957,
    "theoretical_density_g_cc": null,
    "matrix_porosity_fraction": null,
    "particle_breakage_fraction": null,
    "microstructure_notes": "Closed-cell syntactic foam, glass bubbles dispersed in silicone rubber. As-cured (virgin) condition."
   },
   "test": {
    "test_type": "compression",
    "strain_rate_per_s": 0.00098,
    "temperature_c": 25.0,
    "standard": null,
    "specimen_notes": "Cylindrical specimen D=25 mm, H=17 mm; Instron 5585, 1 mm/min crosshead speed; tested at room temperature in the virgin (untreated) state."
   },
   "properties": {},
   "evidence": [
    {
     "quote": "Weight percentage of glass bubbles / Density [kg/m3] GB500 GB1000: 10% 739.78 747.95 | 20% 472.25 539.57 | 30% 360.38 409.61 | silicone rubber resin 1120",
     "location": "Table II Density of the syntactic foams"
    },
    {
     "quote": "A16/500 3.44 (500) 0.16 115 0.06-0.16 | A20/1000 6.90 (1000) 0.20 105 0.06-0.16",
     "location": "Table I Properties of the glass bubbles"
    },
    {
     "quote": "A syntactic foam was produced by mixing silicone rubber and glass bubbles by hand. After mixing for 20 min, the raw material was filled in a wax mold and compressed by hand. The specimen was designed to be cylindrical with a diameter of 25 mm and a height of 17 mm.",
     "location": "Sec. 2 Experimental procedure"
    },
    {
     "quote": "Compression experiments were performed by using Instron 5585 universal testing machine with a 1 mm/min cross head speed. Experiments were performed at room temperature for specimens with and without heat treatment.",
     "location": "Sec. 2 Experimental procedure"
    }
   ],
   "extractor_confidence": 0.7
  },
  {
   "sample_label": "20% GB1000, 500 C heat treated",
   "data_origin": "primary",
   "processing": {
    "matrix_class": "other_thermoset",
    "matrix_name": "Platinum-cure liquid silicone rubber, Smooth-On Mold Star 30 (30 Shore A, tensile strength 2.90 MPa, modulus 0.66 MPa, service range -53 to 232 C)",
    "particle_type": "glass_microballoon",
    "particle_wall_thickness_ratio": null,
    "particle_volume_fraction": null,
    "particle_weight_fraction": 0.2,
    "process_route": "mechanical_mixing_cast",
    "cure_or_process_temperature_c": 500.0,
    "additional_fillers": null,
    "particle_grade": "3M A20/1000 glass bubbles (crush test pressure 6.90 MPa / 1000 psi)",
    "particle_true_density_g_cc": 0.2,
    "particle_mean_diameter_um": 105.0
   },
   "structure": {
    "measured_density_g_cc": 0.53957,
    "theoretical_density_g_cc": null,
    "matrix_porosity_fraction": null,
    "particle_breakage_fraction": null,
    "microstructure_notes": "Closed-cell syntactic foam, glass bubbles dispersed in silicone rubber. After one-sided 500 C / 1 h exposure the foam becomes a two-layer structure: a white, brittle, heat-resistive front layer extending less than 1/3 of the section height and a back layer that stays elastic/plastic like the unheated foam; SEM shows the glass bubbles remain intact at 500 C (they rupture at 750 C). Steady-state back-face temperature 130 C."
   },
   "test": {
    "test_type": "compression",
    "strain_rate_per_s": 0.00098,
    "temperature_c": 25.0,
    "standard": null,
    "specimen_notes": "Cylindrical specimen D=25 mm, H=17 mm; Instron 5585, 1 mm/min crosshead speed; tested at room temperature after one-sided 500 +/- 10 C / 1 h heat treatment."
   },
   "properties": {},
   "evidence": [
    {
     "quote": "Weight percentage of glass bubbles / Density [kg/m3] GB500 GB1000: 10% 739.78 747.95 | 20% 472.25 539.57 | 30% 360.38 409.61 | silicone rubber resin 1120",
     "location": "Table II Density of the syntactic foams"
    },
    {
     "quote": "High temperature heating of specimens were performed by applying a constant temperature of 500 +/- 10 C to one side of the specimen for a duration of one hour. During this time, the specimen's opposite surface was left exposed to ambient temperatures.",
     "location": "Sec. 2 Experimental procedure"
    },
    {
     "quote": "Compression experiments were performed by using Instron 5585 universal testing machine with a 1 mm/min cross head speed. Experiments were performed at room temperature for specimens with and without heat treatment.",
     "location": "Sec. 2 Experimental procedure"
    },
    {
     "quote": "A16/500 3.44 (500) 0.16 115 0.06-0.16 | A20/1000 6.90 (1000) 0.20 105 0.06-0.16",
     "location": "Table I Properties of the glass bubbles"
    }
   ],
   "extractor_confidence": 0.7
  },
  {
   "sample_label": "30% GB1000, virgin",
   "data_origin": "primary",
   "processing": {
    "matrix_class": "other_thermoset",
    "matrix_name": "Platinum-cure liquid silicone rubber, Smooth-On Mold Star 30 (30 Shore A, tensile strength 2.90 MPa, modulus 0.66 MPa, service range -53 to 232 C)",
    "particle_type": "glass_microballoon",
    "particle_wall_thickness_ratio": null,
    "particle_volume_fraction": null,
    "particle_weight_fraction": 0.3,
    "process_route": "mechanical_mixing_cast",
    "cure_or_process_temperature_c": 25.0,
    "additional_fillers": null,
    "particle_grade": "3M A20/1000 glass bubbles (crush test pressure 6.90 MPa / 1000 psi)",
    "particle_true_density_g_cc": 0.2,
    "particle_mean_diameter_um": 105.0
   },
   "structure": {
    "measured_density_g_cc": 0.40961,
    "theoretical_density_g_cc": null,
    "matrix_porosity_fraction": null,
    "particle_breakage_fraction": null,
    "microstructure_notes": "Closed-cell syntactic foam, glass bubbles dispersed in silicone rubber. As-cured (virgin) condition."
   },
   "test": {
    "test_type": "compression",
    "strain_rate_per_s": 0.00098,
    "temperature_c": 25.0,
    "standard": null,
    "specimen_notes": "Cylindrical specimen D=25 mm, H=17 mm; Instron 5585, 1 mm/min crosshead speed; tested at room temperature in the virgin (untreated) state."
   },
   "properties": {},
   "evidence": [
    {
     "quote": "Weight percentage of glass bubbles / Density [kg/m3] GB500 GB1000: 10% 739.78 747.95 | 20% 472.25 539.57 | 30% 360.38 409.61 | silicone rubber resin 1120",
     "location": "Table II Density of the syntactic foams"
    },
    {
     "quote": "A16/500 3.44 (500) 0.16 115 0.06-0.16 | A20/1000 6.90 (1000) 0.20 105 0.06-0.16",
     "location": "Table I Properties of the glass bubbles"
    },
    {
     "quote": "A syntactic foam was produced by mixing silicone rubber and glass bubbles by hand. After mixing for 20 min, the raw material was filled in a wax mold and compressed by hand. The specimen was designed to be cylindrical with a diameter of 25 mm and a height of 17 mm.",
     "location": "Sec. 2 Experimental procedure"
    },
    {
     "quote": "Compression experiments were performed by using Instron 5585 universal testing machine with a 1 mm/min cross head speed. Experiments were performed at room temperature for specimens with and without heat treatment.",
     "location": "Sec. 2 Experimental procedure"
    }
   ],
   "extractor_confidence": 0.7
  },
  {
   "sample_label": "30% GB1000, 500 C heat treated",
   "data_origin": "primary",
   "processing": {
    "matrix_class": "other_thermoset",
    "matrix_name": "Platinum-cure liquid silicone rubber, Smooth-On Mold Star 30 (30 Shore A, tensile strength 2.90 MPa, modulus 0.66 MPa, service range -53 to 232 C)",
    "particle_type": "glass_microballoon",
    "particle_wall_thickness_ratio": null,
    "particle_volume_fraction": null,
    "particle_weight_fraction": 0.3,
    "process_route": "mechanical_mixing_cast",
    "cure_or_process_temperature_c": 500.0,
    "additional_fillers": null,
    "particle_grade": "3M A20/1000 glass bubbles (crush test pressure 6.90 MPa / 1000 psi)",
    "particle_true_density_g_cc": 0.2,
    "particle_mean_diameter_um": 105.0
   },
   "structure": {
    "measured_density_g_cc": 0.40961,
    "theoretical_density_g_cc": null,
    "matrix_porosity_fraction": null,
    "particle_breakage_fraction": null,
    "microstructure_notes": "Closed-cell syntactic foam, glass bubbles dispersed in silicone rubber. After one-sided 500 C / 1 h exposure the foam becomes a two-layer structure: a white, brittle, heat-resistive front layer extending less than 1/3 of the section height and a back layer that stays elastic/plastic like the unheated foam; SEM shows the glass bubbles remain intact at 500 C (they rupture at 750 C). Steady-state back-face temperature 130 C."
   },
   "test": {
    "test_type": "compression",
    "strain_rate_per_s": 0.00098,
    "temperature_c": 25.0,
    "standard": null,
    "specimen_notes": "Cylindrical specimen D=25 mm, H=17 mm; Instron 5585, 1 mm/min crosshead speed; tested at room temperature after one-sided 500 +/- 10 C / 1 h heat treatment."
   },
   "properties": {},
   "evidence": [
    {
     "quote": "Weight percentage of glass bubbles / Density [kg/m3] GB500 GB1000: 10% 739.78 747.95 | 20% 472.25 539.57 | 30% 360.38 409.61 | silicone rubber resin 1120",
     "location": "Table II Density of the syntactic foams"
    },
    {
     "quote": "High temperature heating of specimens were performed by applying a constant temperature of 500 +/- 10 C to one side of the specimen for a duration of one hour. During this time, the specimen's opposite surface was left exposed to ambient temperatures.",
     "location": "Sec. 2 Experimental procedure"
    },
    {
     "quote": "Compression experiments were performed by using Instron 5585 universal testing machine with a 1 mm/min cross head speed. Experiments were performed at room temperature for specimens with and without heat treatment.",
     "location": "Sec. 2 Experimental procedure"
    },
    {
     "quote": "A16/500 3.44 (500) 0.16 115 0.06-0.16 | A20/1000 6.90 (1000) 0.20 105 0.06-0.16",
     "location": "Table I Properties of the glass bubbles"
    }
   ],
   "extractor_confidence": 0.7
  }
 ],
 "extraction_notes": "Densities converted from kg/m3 to g/cm3 (Table II divided by 1000). Weight percentages converted to fractions (particle_weight_fraction); volume fractions are not reported and were not computed because the paper does not give the resin density needed together with a stated mixing rule. All compression results (stress-strain curves, plateau stress, densification strain, energy absorption) appear only as plots in Figs. 2 and 4 with no numeric values in text or tables, so every Properties field is null; the records carry composition, density and test-condition metadata only. strain_rate_per_s = 0.00098 1/s was derived from the stated 1 mm/min crosshead speed and 17 mm specimen height (1/60 mm/s / 17 mm); it is not stated as a strain rate in the paper. cure_or_process_temperature_c is 25 C for the virgin foams (6 h room-temperature cure) and 500 C for the heat-treated foams (one face held at 500 +/- 10 C for 1 h); all compression tests themselves were done at room temperature, so test.temperature_c is 25 C for every record. The neat silicone rubber resin reference (1120 kg/m3) contains no hollow particles and was not recorded. The 0.06-0.16 W/(m K) thermal conductivity in Table I is a property of the glass bubbles quoted from the 3M datasheet, not a measured foam property, so it was not entered. Glass-bubble crush pressures (3.44 and 6.90 MPa) are supplier particle data and are recorded in particle_grade rather than as foam strength."
}
