Repository: Harshelite2503/foamgpt

# FoamGPT

**An LLM-extracted, literature-scale Process–Structure–Property (PSP) dataset and benchmark for syntactic foams.**

Syntactic foams (hollow-particle-filled composites) have ~30 years of literature, but the quantitative
results live in tables and figures inside thousands of PDFs. FoamGPT turns that literature into a
machine-readable dataset and asks: *how well can classical ML and frontier LLMs predict foam properties,
and where do LLMs hallucinate?*

```
OpenAlex ──▶ OA PDFs ──▶ text+tables ──▶ Claude structured extraction ──▶ curated PSP table ──▶ benchmarks
 harvest      download      parse            extract / batch                  curate           bench-ml / bench-llm
```

File: data/extracted/agent/W2109042867.json
{
  "is_syntactic_foam_paper": false,
  "paper_summary": "de Lorgeril, Wyss and Orbulov (Periodica Polytechnica Mech. Eng. 2011) propose a mathematical description (modified Chesler-Cram peak function plus fifth-order polynomial) of the compressive engineering stress-strain curves of pressure-infiltrated aluminium matrix syntactic foams (Al99.5, AlSi12, AlMgSi1, AlCu5, AlZn5 matrices with 64 vol% Envirospheres SL150 or SL300 ceramic microballoons). 540 upsetting tests (three aspect ratios, three heat-treatment/temperature conditions) were fitted, and only qualitative trends of compressive strength, fracture strain, structural stiffness and absorbed energy versus H/D ratio are reported in the annex tables.",
  "records": [],
  "extraction_notes": "FLAGGED FALSE PER RULE 10 (no quantitative hollow-particle composite data), although the subject IS metal matrix syntactic foam. The paper is clearly about metal matrix syntactic foams, but it reports NO numerical property values: compressive strength, fracture strain, stiffness and absorbed energy are shown only as trend words (increase/decrease/constant/hat/valley/unknown) in Tab. 4-7 and in unreadable Figs. 4-7. Therefore no records were created. Material descriptors available for future use: matrices Al99.5, AlSi12, AlMgSi1, AlCu5, AlZn5; microballoons Envirospheres SL150 (100 um average diameter, bulk density 0.576 g/cm3 at 64 vol%) and SL300 (150 um, 0.691 g/cm3 at 64 vol%), 30-35 wt% Al2O3 / 45-50 wt% amorphous SiO2 / 19 wt% mullite / 1 wt% quartz; 64 vol% microballoons in all cases; pressure infiltration; 14 mm diameter cylinders with H/D = 1, 1.5, 2; conditions ST 20 (solution treated, 20 C), HT 20 (T6, 20 C), ST 220 (solution treated, tested at 220 C); T6 parameters in Tab. 3. The 'Density (at 64 vol%)' column in Tab. 2 refers to the microballoon bed, not the foam."
}

File: data/extracted/agent/W2129288429.json
{
 "is_syntactic_foam_paper": true,
 "paper_summary": "Microstructural (SEM, EDS map and line-scan, XRD) study of SL150, SLG and SL300 ceramic hollow microspheres (Envirospheres Ltd.) and of the Al99.5 and AlSi12 matrix syntactic foams made from them by pressure infiltration at ~60 vol% sphere content. The sphere wall consists of densely packed Al2O3 needles (5-10 um long, <0.5 um thick) embedded in a mullite plus amorphous SiO2 matrix, so SiO2-rich zones form at the sphere surface. In Al99.5 matrix foams the molten aluminium reduces this amorphous SiO2 (4Al + 3SiO2 -> 2Al2O3 + 3Si), producing gamma-Al2O3 and a degraded ~6 um interface layer that is expected to lower compressive strength, whereas in AlSi12 matrix foams (and in Al-SL300, infiltrated at the lower 690 C) the reaction is suppressed and the sphere walls stay intact with an interface layer under 3 um.",
 "records": [
  {
   "sample_label": "Al-SL150 (density/porosity values quoted from ref. [3] Orbulov I., Dobranszky J., Period. Polytech. Mech. Eng. 52(1) 2008, 35-42)",
   "data_origin": "secondary",
   "processing": {
    "matrix_class": "aluminum",
    "matrix_name": "Al99.5 commercially pure aluminium",
    "particle_type": "ceramic_hollow",
    "particle_grade": "SL150 ceramic hollow microspheres (Envirospheres Ltd., Australia); 30-35 wt% Al2O3, 45-50 wt% amorphous SiO2, 19 wt% mullite, 1 wt% quartz, balance other oxides",
    "particle_true_density_g_cc": null,
    "particle_mean_diameter_um": 100.0,
    "particle_wall_thickness_ratio": null,
    "particle_volume_fraction": 0.6,
    "particle_weight_fraction": null,
    "process_route": "pressure_infiltration",
    "cure_or_process_temperature_c": null,
    "additional_fillers": null
   },
   "structure": {
    "measured_density_g_cc": 1.4273,
    "theoretical_density_g_cc": 1.3442,
    "matrix_porosity_fraction": -0.062,
    "particle_breakage_fraction": null,
    "microstructure_notes": "Microsphere size distribution 56-183 um (95% range), specific surface 0.060 1/um. Sphere wall is Al2O3 needles (5-10 um long, <0.5 um diameter) embedded in a mixture of mullite and amorphous SiO2 (SEM/EDS maps). XRD phase content of the foam: Al 67, Si 8, mullite 11, alpha-Al2O3 3, gamma-Al2O3 11, quartz 0, amorphous 0 (wt%). Molten Al reduced the amorphous SiO2-rich zones (4Al + 3SiO2 -> 2Al2O3 + 3Si), producing gamma-Al2O3 and severely degrading the microsphere wall; EDS line scan shows a wide (~6 um) diffuse interface layer with poorly defined outer sphere edge. Particle porosity 50.9%, total porosity 44.7% (Tab. 2)."
   },
   "test": {
    "test_type": "other",
    "strain_rate_per_s": null,
    "temperature_c": 25.0,
    "standard": null,
    "specimen_notes": "No mechanical testing in this paper. Characterisation only: density/porosity (Tab. 2, quoted from ref. [3]), XRD phase analysis (Philips X-Pert, CuKalpha, 40 kV / 35 mA, 0.04 deg/s), SEM + EDS maps and 30-point EDS line scans across the sphere/matrix interface (Philips XL-30 with EDAX Genesis, 15 kV) on polished sections."
   },
   "properties": {},
   "evidence": [
    {
     "quote": "Al-SL150 1.3442 1.4273 50.9 -6.2 44.7",
     "location": "Tab. 2 Calculated and measured density and porosity values of the MMSFs [3]"
    },
    {
     "quote": "Later the microspheres were incorporated in pure aluminium (Al99.5) or aluminium-silicon (AlSi12) alloys to create MMSFs. ... The volume fraction of the microspheres was maintained at relatively high (~60 vol%) level and the production method is described in a previous paper [3].",
     "location": "Sec. 2 Materials and methods"
    },
    {
     "quote": "Type Average diameter / Particle size range (95%) / Specific surface / Al2O3 / Amorphous SiO2 / Mullite / Quartz / Other: SL150 100 56-183 0.060 30-35 45-50 19 1 Bal. | SLG 130 85-233 0.046 | SL300 150 101-330 0.040",
     "location": "Tab. 1 Morphological properties and phase constitution of the applied hollow ceramic spheres"
    },
    {
     "quote": "In Tab. 2 the theoretical density and particle porosity was calculated from the geometrical parameters of the microspheres. The matrix porosities were calculated as the difference between theoretical and measured density divided by the theoretical density. The negative matrix porosity refers to infiltrated microspheres",
     "location": "Sec. 2 Materials and methods"
    },
    {
     "quote": "Al 67, Si 8, mullite 11, alpha-Al2O3 3, gamma-Al2O3 11, quartz 0, amorphous 0 (wt%)",
     "location": "Tab. 3 Phases in the aluminium matrix syntactic foams according to XRD measurements (wt%)"
    }
   ],
   "extractor_confidence": 0.7
  },
  {
   "sample_label": "Al-SLG (density/porosity values quoted from ref. [3] Orbulov I., Dobranszky J., Period. Polytech. Mech. Eng. 52(1) 2008, 35-42)",
   "data_origin": "secondary",
   "processing": {
    "matrix_class": "aluminum",
    "matrix_name": "Al99.5 commercially pure aluminium",
    "particle_type": "ceramic_hollow",
    "particle_grade": "SLG ceramic hollow microspheres (Envirospheres Ltd., Australia); 30-35 wt% Al2O3, 45-50 wt% amorphous SiO2, 19 wt% mullite, 1 wt% quartz, balance other oxides",
    "particle_true_density_g_cc": null,
    "particle_mean_diameter_um": 130.0,
    "particle_wall_thickness_ratio": null,
    "particle_volume_fraction": 0.6,
    "particle_weight_fraction": null,
    "process_route": "pressure_infiltration",
    "cure_or_process_temperature_c": null,
    "additional_fillers": null
   },
   "structure": {
    "measured_density_g_cc": 1.4635,
    "theoretical_density_g_cc": 1.3833,
    "matrix_porosity_fraction": -0.058,
    "particle_breakage_fraction": null,
    "microstructure_notes": "Microsphere size distribution 85-233 um (95% range), specific surface 0.046 1/um. Sphere wall is Al2O3 needles (5-10 um long, <0.5 um diameter) embedded in a mixture of mullite and amorphous SiO2 (SEM/EDS maps). XRD phase content of the foam: Al 63, Si 6, mullite 14, alpha-Al2O3 4, gamma-Al2O3 11, quartz 0, amorphous 0 (wt%). Molten Al reduced the amorphous SiO2-rich zones, producing gamma-Al2O3 (11 wt%) and degrading the microsphere wall. Particle porosity 49.5%, total porosity 43.7% (Tab. 2)."
   },
   "test": {
    "test_type": "other",
    "strain_rate_per_s": null,
    "temperature_c": 25.0,
    "standard": null,
    "specimen_notes": "No mechanical testing in this paper. Characterisation only: density/porosity (Tab. 2, quoted from ref. [3]), XRD phase analysis (Philips X-Pert, CuKalpha, 40 kV / 35 mA, 0.04 deg/s), SEM + EDS maps and 30-point EDS line scans across the sphere/matrix interface (Philips XL-30 with EDAX Genesis, 15 kV) on polished sections."
   },
   "properties": {},
   "evidence": [
    {
     "quote": "Al-SLG 1.3833 1.4635 49.5 -5.8 43.7",
     "location": "Tab. 2 Calculated and measured density and porosity values of the MMSFs [3]"
    },
    {
     "quote": "Later the microspheres were incorporated in pure aluminium (Al99.5) or aluminium-silicon (AlSi12) alloys to create MMSFs. ... The volume fraction of the microspheres was maintained at relatively high (~60 vol%) level and the production method is described in a previous paper [3].",
     "location": "Sec. 2 Materials and methods"
    },
    {
     "quote": "Type Average diameter / Particle size range (95%) / Specific surface / Al2O3 / Amorphous SiO2 / Mullite / Quartz / Other: SL150 100 56-183 0.060 30-35 45-50 19 1 Bal. | SLG 130 85-233 0.046 | SL300 150 101-330 0.040",
     "location": "Tab. 1 Morphological properties and phase constitution of the applied hollow ceramic spheres"
    },
    {
     "quote": "In Tab. 2 the theoretical density and particle porosity was calculated from the geometrical parameters of the microspheres. The matrix porosities were calculated as the difference between theoretical and measured density divided by the theoretical density. The negative matrix porosity refers to infiltrated microspheres",
     "location": "Sec. 2 Materials and methods"
    },
    {
     "quote": "Al 63, Si 6, mullite 14, alpha-Al2O3 4, gamma-Al2O3 11, quartz 0, amorphous 0 (wt%)",
     "location": "Tab. 3 Phases in the aluminium matrix syntactic foams according to XRD measurements (wt%)"
    }
   ],
   "extractor_confidence": 0.7
  },
  {
   "sample_label": "Al-SL300 (density/porosity values quoted from ref. [3] Orbulov I., Dobranszky J., Period. Polytech. Mech. Eng. 52(1) 2008, 35-42)",
   "data_origin": "secondary",
   "processing": {
    "matrix_class": "aluminum",
    "matrix_name": "Al99.5 commercially pure aluminium",
    "particle_type": "ceramic_hollow",
    "particle_grade": "SL300 ceramic hollow microspheres (Envirospheres Ltd., Australia); 30-35 wt% Al2O3, 45-50 wt% amorphous SiO2, 19 wt% mullite, 1 wt% quartz, balance other oxides",
    "particle_true_density_g_cc": null,
    "particle_mean_diameter_um": 150.0,
    "particle_wall_thickness_ratio": null,
    "particle_volume_fraction": 0.6,
    "particle_weight_fraction": null,
    "process_route": "pressure_infiltration",
    "cure_or_process_temperature_c": 690.0,
    "additional_fillers": null
   },
   "structure": {
    "measured_density_g_cc": 1.5197,
    "theoretical_density_g_cc": 1.4178,
    "matrix_porosity_fraction": -0.072,
    "particle_breakage_fraction": null,
    "microstructure_notes": "Microsphere size distribution 101-330 um (95% range), specific surface 0.040 1/um. Sphere wall is Al2O3 needles (5-10 um long, <0.5 um diameter) embedded in a mixture of mullite and amorphous SiO2 (SEM/EDS maps). XRD phase content of the foam: Al 78, Si 0, mullite 11, alpha-Al2O3 0, gamma-Al2O3 0, quartz 0, amorphous 11 (wt%). No exchange reaction: it was suppressed by the lower infiltration temperature (690 C); 11 wt% amorphous phase retained, no gamma-Al2O3 detected. Particle porosity 48.2%, total porosity 41.0% (Tab. 2)."
   },
   "test": {
    "test_type": "other",
    "strain_rate_per_s": null,
    "temperature_c": 25.0,
    "standard": null,
    "specimen_notes": "No mechanical testing in this paper. Characterisation only: density/porosity (Tab. 2, quoted from ref. [3]), XRD phase analysis (Philips X-Pert, CuKalpha, 40 kV / 35 mA, 0.04 deg/s), SEM + EDS maps and 30-point EDS line scans across the sphere/matrix interface (Philips XL-30 with EDAX Genesis, 15 kV) on polished sections."
   },
   "properties": {},
   "evidence": [
    {
     "quote": "Al-SL300 1.4178 1.5197 48.2 -7.2 41.0",
     "location": "Tab. 2 Calculated and measured density and porosity values of the MMSFs [3]"
    },
    {
     "quote": "Later the microspheres were incorporated in pure aluminium (Al99.5) or aluminium-silicon (AlSi12) alloys to create MMSFs. ... The volume fraction of the microspheres was maintained at relatively high (~60 vol%) level and the production method is described in a previous paper [3].",
     "location": "Sec. 2 Materials and methods"
    },
    {
     "quote": "Type Average diameter / Particle size range (95%) / Specific surface / Al2O3 / Amorphous SiO2 / Mullite / Quartz / Other: SL150 100 56-183 0.060 30-35 45-50 19 1 Bal. | SLG 130 85-233 0.046 | SL300 150 101-330 0.040",
     "location": "Tab. 1 Morphological properties and phase constitution of the applied hollow ceramic spheres"
    },
    {
     "quote": "In Tab. 2 the theoretical density and particle porosity was calculated from the geometrical parameters of the microspheres. The matrix porosities were calculated as the difference between theoretical and measured density divided by the theoretical density. The negative matrix porosity refers to infiltrated microspheres",
     "location": "Sec. 2 Materials and methods"
    },
    {
     "quote": "Al 78, Si 0, mullite 11, alpha-Al2O3 0, gamma-Al2O3 0, quartz 0, amorphous 11 (wt%)",
     "location": "Tab. 3 Phases in the aluminium matrix syntactic foams according to XRD measurements (wt%)"
    }
   ],
   "extractor_confidence": 0.7
  },
  {
   "sample_label": "AlSi-SL150 (density/porosity values quoted from ref. [3] Orbulov I., Dobranszky J., Period. Polytech. Mech. Eng. 52(1) 2008, 35-42)",
   "data_origin": "secondary",
   "processing": {
    "matrix_class": "aluminum",
    "matrix_name": "AlSi12 aluminium-silicon eutectic alloy",
    "particle_type": "ceramic_hollow",
    "particle_grade": "SL150 ceramic hollow microspheres (Envirospheres Ltd., Australia); 30-35 wt% Al2O3, 45-50 wt% amorphous SiO2, 19 wt% mullite, 1 wt% quartz, balance other oxides",
    "particle_true_density_g_cc": null,
    "particle_mean_diameter_um": 100.0,
    "particle_wall_thickness_ratio": null,
    "particle_volume_fraction": 0.6,
    "particle_weight_fraction": null,
    "process_route": "pressure_infiltration",
    "cure_or_process_temperature_c": null,
    "additional_fillers": null
   },
   "structure": {
    "measured_density_g_cc": 1.3076,
    "theoretical_density_g_cc": 1.3226,
    "matrix_porosity_fraction": 0.011,
    "particle_breakage_fraction": null,
    "microstructure_notes": "Microsphere size distribution 56-183 um (95% range), specific surface 0.060 1/um. Sphere wall is Al2O3 needles (5-10 um long, <0.5 um diameter) embedded in a mixture of mullite and amorphous SiO2 (SEM/EDS maps). XRD phase content of the foam: Al 72, Si 7, mullite 13, alpha-Al2O3 0, gamma-Al2O3 0, quartz 0, amorphous 8 (wt%). Exchange reaction suppressed by the high Si content of the matrix; microsphere walls unharmed, interface layer narrower than 3 um; primary Si precipitates in the matrix. Particle porosity 50.9%, total porosity 52.0% (Tab. 2)."
   },
   "test": {
    "test_type": "other",
    "strain_rate_per_s": null,
    "temperature_c": 25.0,
    "standard": null,
    "specimen_notes": "No mechanical testing in this paper. Characterisation only: density/porosity (Tab. 2, quoted from ref. [3]), XRD phase analysis (Philips X-Pert, CuKalpha, 40 kV / 35 mA, 0.04 deg/s), SEM + EDS maps and 30-point EDS line scans across the sphere/matrix interface (Philips XL-30 with EDAX Genesis, 15 kV) on polished sections."
   },
   "properties": {},
   "evidence": [
    {
     "quote": "AlSi-SL150 1.3226 1.3076 50.9 1.1 52.0",
     "location": "Tab. 2 Calculated and measured density and porosity values of the MMSFs [3]"
    },
    {
     "quote": "Later the microspheres were incorporated in pure aluminium (Al99.5) or aluminium-silicon (AlSi12) alloys to create MMSFs. ... The volume fraction of the microspheres was maintained at relatively high (~60 vol%) level and the production method is described in a previous paper [3].",
     "location": "Sec. 2 Materials and methods"
    },
    {
     "quote": "Type Average diameter / Particle size range (95%) / Specific surface / Al2O3 / Amorphous SiO2 / Mullite / Quartz / Other: SL150 100 56-183 0.060 30-35 45-50 19 1 Bal. | SLG 130 85-233 0.046 | SL300 150 101-330 0.040",
     "location": "Tab. 1 Morphological properties and phase constitution of the applied hollow ceramic spheres"
    },
    {
     "quote": "In Tab. 2 the theoretical density and particle porosity was calculated from the geometrical parameters of the microspheres. The matrix porosities were calculated as the difference between theoretical and measured density divided by the theoretical density. The negative matrix porosity refers to infiltrated microspheres",
     "location": "Sec. 2 Materials and methods"
    },
    {
     "quote": "Al 72, Si 7, mullite 13, alpha-Al2O3 0, gamma-Al2O3 0, quartz 0, amorphous 8 (wt%)",
     "location": "Tab. 3 Phases in the aluminium matrix syntactic foams according to XRD measurements (wt%)"
    }
   ],
   "extractor_confidence": 0.7
  },
  {
   "sample_label": "AlSi-SLG (density/porosity values quoted from ref. [3] Orbulov I., Dobranszky J., Period. Polytech. Mech. Eng. 52(1) 2008, 35-42)",
   "data_origin": "secondary",
   "processing": {
    "matrix_class": "aluminum",
    "matrix_name": "AlSi12 aluminium-silicon eutectic alloy",
    "particle_type": "ceramic_hollow",
    "particle_grade": "SLG ceramic hollow microspheres (Envirospheres Ltd., Australia); 30-35 wt% Al2O3, 45-50 wt% amorphous SiO2, 19 wt% mullite, 1 wt% quartz, balance other oxides",
    "particle_true_density_g_cc": null,
    "particle_mean_diameter_um": 130.0,
    "particle_wall_thickness_ratio": null,
    "particle_volume_fraction": 0.6,
    "particle_weight_fraction": null,
    "process_route": "pressure_infiltration",
    "cure_or_process_temperature_c": null,
    "additional_fillers": null
   },
   "structure": {
    "measured_density_g_cc": 1.334,
    "theoretical_density_g_cc": 1.3617,
    "matrix_porosity_fraction": 0.02,
    "particle_breakage_fraction": null,
    "microstructure_notes": "Microsphere size distribution 85-233 um (95% range), specific surface 0.046 1/um. Sphere wall is Al2O3 needles (5-10 um long, <0.5 um diameter) embedded in a mixture of mullite and amorphous SiO2 (SEM/EDS maps). XRD phase content of the foam: Al 72, Si 7, mullite 13, alpha-Al2O3 0, gamma-Al2O3 0, quartz 0, amorphous 8 (wt%). Exchange reaction suppressed by the high Si content of the matrix; microsphere walls unharmed. Particle porosity 49.5%, total porosity 51.5% (Tab. 2)."
   },
   "test": {
    "test_type": "other",
    "strain_rate_per_s": null,
    "temperature_c": 25.0,
    "standard": null,
    "specimen_notes": "No mechanical testing in this paper. Characterisation only: density/porosity (Tab. 2, quoted from ref. [3]), XRD phase analysis (Philips X-Pert, CuKalpha, 40 kV / 35 mA, 0.04 deg/s), SEM + EDS maps and 30-point EDS line scans across the sphere/matrix interface (Philips XL-30 with EDAX Genesis, 15 kV) on polished sections."
   },
   "properties": {},
   "evidence": [
    {
     "quote": "AlSi-SLG 1.3617 1.3340 49.5 2.0 51.5",
     "location": "Tab. 2 Calculated and measured density and porosity values of the MMSFs [3]"
    },
    {
     "quote": "Later the microspheres were incorporated in pure aluminium (Al99.5) or aluminium-silicon (AlSi12) alloys to create MMSFs. ... The volume fraction of the microspheres was maintained at relatively high (~60 vol%) level and the production method is described in a previous paper [3].",
     "location": "Sec. 2 Materials and methods"
    },
    {
     "quote": "Type Average diameter / Particle size range (95%) / Specific surface / Al2O3 / Amorphous SiO2 / Mullite / Quartz / Other: SL150 100 56-183 0.060 30-35 45-50 19 1 Bal. | SLG 130 85-233 0.046 | SL300 150 101-330 0.040",
     "location": "Tab. 1 Morphological properties and phase constitution of the applied hollow ceramic spheres"
    },
    {
     "quote": "In Tab. 2 the theoretical density and particle porosity was calculated from the geometrical parameters of the microspheres. The matrix porosities were calculated as the difference between theoretical and measured density divided by the theoretical density. The negative matrix porosity refers to infiltrated microspheres",
     "location": "Sec. 2 Materials and methods"
    },
    {
     "quote": "Al 72, Si 7, mullite 13, alpha-Al2O3 0, gamma-Al2O3 0, quartz 0, amorphous 8 (wt%)",
     "location": "Tab. 3 Phases in the aluminium matrix syntactic foams according to XRD measurements (wt%)"
    }
   ],
   "extractor_confidence": 0.7
  },
  {
   "sample_label": "AlSi-SL300 (density/porosity values quoted from ref. [3] Orbulov I., Dobranszky J., Period. Polytech. Mech. Eng. 52(1) 2008, 35-42)",
   "data_origin": "secondary",
   "processing": {
    "matrix_class": "aluminum",
    "matrix_name": "AlSi12 aluminium-silicon eutectic alloy",
    "particle_type": "ceramic_hollow",
    "particle_grade": "SL300 ceramic hollow microspheres (Envirospheres Ltd., Australia); 30-35 wt% Al2O3, 45-50 wt% amorphous SiO2, 19 wt% mullite, 1 wt% quartz, balance other oxides",
    "particle_true_density_g_cc": null,
    "particle_mean_diameter_um": 150.0,
    "particle_wall_thickness_ratio": null,
    "particle_volume_fraction": 0.6,
    "particle_weight_fraction": null,
    "process_route": "pressure_infiltration",
    "cure_or_process_temperature_c": null,
    "additional_fillers": null
   },
   "structure": {
    "measured_density_g_cc": 1.3698,
    "theoretical_density_g_cc": 1.3962,
    "matrix_porosity_fraction": 0.019,
    "particle_breakage_fraction": null,
    "microstructure_notes": "Microsphere size distribution 101-330 um (95% range), specific surface 0.040 1/um. Sphere wall is Al2O3 needles (5-10 um long, <0.5 um diameter) embedded in a mixture of mullite and amorphous SiO2 (SEM/EDS maps). XRD phase content of the foam: Al 72, Si 7, mullite 12, alpha-Al2O3 0, gamma-Al2O3 0, quartz 0.5-1.0, amorphous 8 (wt%). Exchange reaction suppressed by the high Si content of the matrix; microsphere walls unharmed. Particle porosity 48.2%, total porosity 50.1% (Tab. 2)."
   },
   "test": {
    "test_type": "other",
    "strain_rate_per_s": null,
    "temperature_c": 25.0,
    "standard": null,
    "specimen_notes": "No mechanical testing in this paper. Characterisation only: density/porosity (Tab. 2, quoted from ref. [3]), XRD phase analysis (Philips X-Pert, CuKalpha, 40 kV / 35 mA, 0.04 deg/s), SEM + EDS maps and 30-point EDS line scans across the sphere/matrix interface (Philips XL-30 with EDAX Genesis, 15 kV) on polished sections."
   },
   "properties": {},
   "evidence": [
    {
     "quote": "AlSi-SL300 1.3962 1.3698 48.2 1.9 50.1",
     "location": "Tab. 2 Calculated and measured density and porosity values of the MMSFs [3]"
    },
    {
     "quote": "Later the microspheres were incorporated in pure aluminium (Al99.5) or aluminium-silicon (AlSi12) alloys to create MMSFs. ... The volume fraction of the microspheres was maintained at relatively high (~60 vol%) level and the production method is described in a previous paper [3].",
     "location": "Sec. 2 Materials and methods"
    },
    {
     "quote": "Type Average diameter / Particle size range (95%) / Specific surface / Al2O3 / Amorphous SiO2 / Mullite / Quartz / Other: SL150 100 56-183 0.060 30-35 45-50 19 1 Bal. | SLG 130 85-233 0.046 | SL300 150 101-330 0.040",
     "location": "Tab. 1 Morphological properties and phase constitution of the applied hollow ceramic spheres"
    },
    {
     "quote": "In Tab. 2 the theoretical density and particle porosity was calculated from the geometrical parameters of the microspheres. The matrix porosities were calculated as the difference between theoretical and measured density divided by the theoretical density. The negative matrix porosity refers to infiltrated microspheres",
     "location": "Sec. 2 Materials and methods"
    },
    {
     "quote": "Al 72, Si 7, mullite 12, alpha-Al2O3 0, gamma-Al2O3 0, quartz 0.5-1.0, amorphous 8 (wt%)",
     "location": "Tab. 3 Phases in the aluminium matrix syntactic foams according to XRD measurements (wt%)"
    }
   ],
   "extractor_confidence": 0.7
  }
 ],
 "extraction_notes": "This paper reports NO mechanical property measurements (no modulus, strength, energy absorption or hardness numbers), so all Properties fields are null; test.test_type is 'other' because only density/porosity, XRD, SEM and EDS characterisation were performed. data_origin is 'secondary' for all six records because Tab. 2 (theoretical and measured density, particle/matrix/total porosity) is explicitly labelled as taken from ref. [3] (Orbulov I., Dobranszky J., 'Producing metal matrix syntactic foams by pressure infiltration', Period. Polytech. Mech. Eng. 52(1), 2008, 35-42), which is cited in sample_label. The XRD phase data of Tab. 3 and the SEM/EDS observations are primary to this paper and are captured in microstructure_notes. Porosities converted from percent to fractions. matrix_porosity_fraction is NEGATIVE for the three Al99.5 foams (-0.062, -0.058, -0.072); the authors state a negative value means the microspheres themselves were partly infiltrated, so the calculated particle porosity is overestimated - it is not a physical negative porosity. Particle porosity (50.9/49.5/48.2%) and total porosity (44.7-52.0%) have no schema field and are recorded in microstructure_notes. particle_volume_fraction=0.60 from the stated '~60 vol%' and applies to all six foams. Infiltration temperature is given only for Al-SL300 (690 C, stated as the lower temperature that suppressed the reaction); it is null for the other foams. Sphere chemical composition in Tab. 1 is printed once and applies to all three SL grades. Test temperature set to 25 C as a default for room-temperature characterisation."
}

File: data/extracted/agent/W2229720391.json
{
  "is_syntactic_foam_paper": true,
  "paper_summary": "Majlinger and Orbulov produced hybrid aluminium matrix syntactic foams (ASFs) by inert-gas (Ar, 400 kPa) pressure infiltration of Al99.5 (Al1050) or near-eutectic AlSi12 (Al4047) melt into randomly close-packed beds (~64 vol%) of hollow spheres: large ceramic Globocer (GC, 1450 um, 60 um wall, 0.816 g/cm3), large metallic Globomet (GM, 0.4 g/cm3) and small ceramic E-sphere SLG (130 um, 6 um wall, 0.637 g/cm3), in GM/GC ratios varied in 20 vol% steps and in an SLG-GC bimodal blend. SEM/EDS showed near-complete infiltration (uninfiltrated void content well below 3%) and thin interface layers under 10 um. Quasi-static compression (DIN 50134, 0.01 1/s, H/D = 1.5) gave compressive strengths from 65 MPa (60GM-40GC) up to 180 MPa (AlSi12-SLG); compressive strength and structural stiffness rose with GC content while fracture strain fell, and the small-sphere SLG foams gave the highest strength and fracture strain at the lowest density.",
  "records": [
    {
      "sample_label": "AlSi12-100GM-0GC (H/D = 1.5)",
      "data_origin": "primary",
      "processing": {
        "matrix_class": "aluminum",
        "matrix_name": "AlSi12 (Al4047) near-eutectic Al-Si casting alloy; measured 12.830 wt% Si, 0.127 wt% Fe, 0.002 wt% Cu, 0.005 wt% Mn, 0.010 wt% Mg, 0.007 wt% Zn, balance Al",
        "particle_type": "metal_hollow",
        "particle_grade": "Globomet (GM) metallic hollow spheres, Hollomet GmbH; density 0.4 g/cm3, average diameter similar to GC (1450 um) but with lower wall thickness. 100 vol% GM of the sphere fraction.",
        "particle_true_density_g_cc": 0.4,
        "particle_mean_diameter_um": null,
        "particle_wall_thickness_ratio": null,
        "particle_volume_fraction": 0.64,
        "particle_weight_fraction": null,
        "process_route": "pressure_infiltration",
        "cure_or_process_temperature_c": null,
        "additional_fillers": null
      },
      "structure": {
        "measured_density_g_cc": 1.33,
        "theoretical_density_g_cc": null,
        "matrix_porosity_fraction": null,
        "particle_breakage_fraction": null,
        "microstructure_notes": "Uninfiltrated void content between the hollow spheres remained well below 3% for all ASFs (upper bound only, not a measured value). Interface layer with the AlSi12 matrix ~7 um for GM spheres. Molten AlSi12 dissolves Fe from the GM sphere walls, so most broken/infiltrated spheres were GM grade. These ASFs behaved like conventional metallic foams: no pronounced compressive strength peak, long slowly rising plateau, fully plastic deformation."
      },
      "test": {
        "test_type": "compression",
        "strain_rate_per_s": 0.01,
        "temperature_c": 25,
        "standard": "DIN 50134",
        "specimen_notes": "Quasi-static compression on MTS 810 in a four-column tool with polished, Loctite anti-seize lubricated surfaces at room temperature. Cylindrical specimens D = 14 mm, H = 21 mm (H/D = 1.5), 5 specimens per group, compressed to 25% engineering strain."
      },
      "properties": {
        "modulus_mpa": 3800,
        "strength_mpa": null,
        "strain_at_failure": null,
        "energy_absorption_mj_m3": null,
        "plateau_stress_mpa": null,
        "densification_strain": null,
        "specific_modulus_mpa_per_g_cc": null,
        "specific_strength_mpa_per_g_cc": null,
        "storage_modulus_mpa": null,
        "loss_tangent": null,
        "thermal_conductivity_w_mk": null,
        "cte_per_k": null,
        "moisture_uptake_pct": null
      },
      "evidence": [
        {
          "quote": "AlSi12 100GM-0GC 1,33 n.a. 3800 n.a. 1200",
          "location": "Table 1 (Main mechanical properties for the ASFs, H/D = 1.5); columns: matrix, reinforcement, rho_m (g/cm3), sigma_c (MPa), S (MPa), C (%), W at eps=25%"
        },
        {
          "quote": "In the case of pure GM reinforcement, pronounced compressive strength cannot be determined.",
          "location": "Sec. Results and discussion, 'GM-GC hybrid ASFs' para"
        }
      ],
      "extractor_confidence": 0.75
    },
    {
      "sample_label": "AlSi12-80GM-20GC (H/D = 1.5)",
      "data_origin": "primary",
      "processing": {
        "matrix_class": "aluminum",
        "matrix_name": "AlSi12 (Al4047) near-eutectic Al-Si casting alloy; measured 12.830 wt% Si, 0.127 wt% Fe, 0.002 wt% Cu, 0.005 wt% Mn, 0.010 wt% Mg, 0.007 wt% Zn, balance Al",
        "particle_type": "metal_hollow",
        "particle_grade": "Hybrid sphere blend: 80 vol% Globomet (GM) metallic hollow spheres (Hollomet GmbH, 0.4 g/cm3) + 20 vol% Globocer (GC) ceramic hollow spheres (Hollomet GmbH, 1450 um diameter, 60 um wall, 0.816 g/cm3; wall 33 wt% Al2O3, 48 wt% SiO2, 19 wt% mullite)",
        "particle_true_density_g_cc": null,
        "particle_mean_diameter_um": null,
        "particle_wall_thickness_ratio": null,
        "particle_volume_fraction": 0.64,
        "particle_weight_fraction": null,
        "process_route": "pressure_infiltration",
        "cure_or_process_temperature_c": null,
        "additional_fillers": null
      },
      "structure": {
        "measured_density_g_cc": 1.64,
        "theoretical_density_g_cc": null,
        "matrix_porosity_fraction": null,
        "particle_breakage_fraction": null,
        "microstructure_notes": "Uninfiltrated void content well below 3% for all ASFs (upper bound only). Interface layers with the AlSi12 matrix ~7 um (GM) and ~5 um (GC); most broken/infiltrated spheres were GM grade because molten AlSi12 dissolves Fe from their walls."
      },
      "test": {
        "test_type": "compression",
        "strain_rate_per_s": 0.01,
        "temperature_c": 25,
        "standard": "DIN 50134",
        "specimen_notes": "Quasi-static compression on MTS 810 in a four-column tool with polished, Loctite anti-seize lubricated surfaces at room temperature. Cylindrical specimens D = 14 mm, H = 21 mm (H/D = 1.5), 5 specimens per group, compressed to 25% engineering strain."
      },
      "properties": {
        "modulus_mpa": 3650,
        "strength_mpa": 66,
        "strain_at_failure": 0.05,
        "energy_absorption_mj_m3": null,
        "plateau_stress_mpa": null,
        "densification_strain": null,
        "specific_modulus_mpa_per_g_cc": null,
        "specific_strength_mpa_per_g_cc": null,
        "storage_modulus_mpa": null,
        "loss_tangent": null,
        "thermal_conductivity_w_mk": null,
        "cte_per_k": null,
        "moisture_uptake_pct": null
      },
      "evidence": [
        {
          "quote": "AlSi12 80GM-20GC 1,64 66 3650 5,0 1550",
          "location": "Table 1 (H/D = 1.5); columns: matrix, reinforcement, rho_m (g/cm3), sigma_c (MPa), S (MPa), C (%), W at eps=25%"
        },
        {
          "quote": "compressive strength (σc, the first stress peak of the stress – strain curve), yield strength (σy, at ε=1%), fracture strain (εc, at σc), and absorbed energy (W) values decrease with the higher H/D ratio",
          "location": "Sec. Results and discussion, 'The compressive behavior of the syntactic foams' para 1"
        }
      ],
      "extractor_confidence": 0.8
    },
    {
      "sample_label": "AlSi12-60GM-40GC (H/D = 1.5)",
      "data_origin": "primary",
      "processing": {
        "matrix_class": "aluminum",
        "matrix_name": "AlSi12 (Al4047) near-eutectic Al-Si casting alloy; measured 12.830 wt% Si, 0.127 wt% Fe, 0.002 wt% Cu, 0.005 wt% Mn, 0.010 wt% Mg, 0.007 wt% Zn, balance Al",
        "particle_type": "metal_hollow",
        "particle_grade": "Hybrid sphere blend: 60 vol% Globomet (GM) metallic hollow spheres (Hollomet GmbH, 0.4 g/cm3) + 40 vol% Globocer (GC) ceramic hollow spheres (Hollomet GmbH, 1450 um diameter, 60 um wall, 0.816 g/cm3)",
        "particle_true_density_g_cc": null,
        "particle_mean_diameter_um": null,
        "particle_wall_thickness_ratio": null,
        "particle_volume_fraction": 0.64,
        "particle_weight_fraction": null,
        "process_route": "pressure_infiltration",
        "cure_or_process_temperature_c": null,
        "additional_fillers": null
      },
      "structure": {
        "measured_density_g_cc": 1.65,
        "theoretical_density_g_cc": null,
        "matrix_porosity_fraction": null,
        "particle_breakage_fraction": null,
        "microstructure_notes": "Uninfiltrated void content well below 3% for all ASFs (upper bound only). Interface layers with the AlSi12 matrix ~7 um (GM) and ~5 um (GC)."
      },
      "test": {
        "test_type": "compression",
        "strain_rate_per_s": 0.01,
        "temperature_c": 25,
        "standard": "DIN 50134",
        "specimen_notes": "Quasi-static compression on MTS 810 in a four-column tool with polished, Loctite anti-seize lubricated surfaces at room temperature. Cylindrical specimens D = 14 mm, H = 21 mm (H/D = 1.5), 5 specimens per group, compressed to 25% engineering strain."
      },
      "properties": {
        "modulus_mpa": 4250,
        "strength_mpa": 65,
        "strain_at_failure": 0.037,
        "energy_absorption_mj_m3": null,
        "plateau_stress_mpa": null,
        "densification_strain": null,
        "specific_modulus_mpa_per_g_cc": null,
        "specific_strength_mpa_per_g_cc": null,
        "storage_modulus_mpa": null,
        "loss_tangent": null,
        "thermal_conductivity_w_mk": null,
        "cte_per_k": null,
        "moisture_uptake_pct": null
      },
      "evidence": [
        {
          "quote": "AlSi12 60GM-40GC 1,65 65 4250 3,7 1500",
          "location": "Table 1 (H/D = 1.5); columns: matrix, reinforcement, rho_m (g/cm3), sigma_c (MPa), S (MPa), C (%), W at eps=25%"
        }
      ],
      "extractor_confidence": 0.8
    },
    {
      "sample_label": "AlSi12-40GM-60GC (H/D = 1.5)",
      "data_origin": "primary",
      "processing": {
        "matrix_class": "aluminum",
        "matrix_name": "AlSi12 (Al4047) near-eutectic Al-Si casting alloy; measured 12.830 wt% Si, 0.127 wt% Fe, 0.002 wt% Cu, 0.005 wt% Mn, 0.010 wt% Mg, 0.007 wt% Zn, balance Al",
        "particle_type": "ceramic_hollow",
        "particle_grade": "Hybrid sphere blend: 60 vol% Globocer (GC) ceramic hollow spheres (Hollomet GmbH, 1450 um diameter, 60 um wall, 0.816 g/cm3) + 40 vol% Globomet (GM) metallic hollow spheres (Hollomet GmbH, 0.4 g/cm3)",
        "particle_true_density_g_cc": null,
        "particle_mean_diameter_um": null,
        "particle_wall_thickness_ratio": null,
        "particle_volume_fraction": 0.64,
        "particle_weight_fraction": null,
        "process_route": "pressure_infiltration",
        "cure_or_process_temperature_c": null,
        "additional_fillers": null
      },
      "structure": {
        "measured_density_g_cc": 1.69,
        "theoretical_density_g_cc": null,
        "matrix_porosity_fraction": null,
        "particle_breakage_fraction": null,
        "microstructure_notes": "Uninfiltrated void content well below 3% for all ASFs (upper bound only). Interface layers with the AlSi12 matrix ~7 um (GM) and ~5 um (GC); line-EDS analysis of this composition (Fig. 3) confirmed complete infiltration of the <10 um gap between neighbouring GM and GC spheres. The total absorbed mechanical energy had a local minimum at this 40GM-60GC composition."
      },
      "test": {
        "test_type": "compression",
        "strain_rate_per_s": 0.01,
        "temperature_c": 25,
        "standard": "DIN 50134",
        "specimen_notes": "Quasi-static compression on MTS 810 in a four-column tool with polished, Loctite anti-seize lubricated surfaces at room temperature. Cylindrical specimens D = 14 mm, H = 21 mm (H/D = 1.5), 5 specimens per group, compressed to 25% engineering strain."
      },
      "properties": {
        "modulus_mpa": 4900,
        "strength_mpa": 72,
        "strain_at_failure": 0.027,
        "energy_absorption_mj_m3": null,
        "plateau_stress_mpa": null,
        "densification_strain": null,
        "specific_modulus_mpa_per_g_cc": null,
        "specific_strength_mpa_per_g_cc": null,
        "storage_modulus_mpa": null,
        "loss_tangent": null,
        "thermal_conductivity_w_mk": null,
        "cte_per_k": null,
        "moisture_uptake_pct": null
      },
      "evidence": [
        {
          "quote": "AlSi12 40GM-60GC 1,69 72 4900 2,7 1400",
          "location": "Table 1 (H/D = 1.5); columns: matrix, reinforcement, rho_m (g/cm3), sigma_c (MPa), S (MPa), C (%), W at eps=25%"
        },
        {
          "quote": "The total absorbed mechanical energies had a local minimum in the case of 40GM-60GC reinforcement.",
          "location": "Sec. Results and discussion, 'GM-GC hybrid ASFs' para"
        }
      ],
      "extractor_confidence": 0.8
    },
    {
      "sample_label": "AlSi12-20GM-80GC (H/D = 1.5)",
      "data_origin": "primary",
      "processing": {
        "matrix_class": "aluminum",
        "matrix_name": "AlSi12 (Al4047) near-eutectic Al-Si casting alloy; measured 12.830 wt% Si, 0.127 wt% Fe, 0.002 wt% Cu, 0.005 wt% Mn, 0.010 wt% Mg, 0.007 wt% Zn, balance Al",
        "particle_type": "ceramic_hollow",
        "particle_grade": "Hybrid sphere blend: 80 vol% Globocer (GC) ceramic hollow spheres (Hollomet GmbH, 1450 um diameter, 60 um wall, 0.816 g/cm3) + 20 vol% Globomet (GM) metallic hollow spheres (Hollomet GmbH, 0.4 g/cm3)",
        "particle_true_density_g_cc": null,
        "particle_mean_diameter_um": null,
        "particle_wall_thickness_ratio": null,
        "particle_volume_fraction": 0.64,
        "particle_weight_fraction": null,
        "process_route": "pressure_infiltration",
        "cure_or_process_temperature_c": null,
        "additional_fillers": null
      },
      "structure": {
        "measured_density_g_cc": 1.74,
        "theoretical_density_g_cc": null,
        "matrix_porosity_fraction": null,
        "particle_breakage_fraction": null,
        "microstructure_notes": "Uninfiltrated void content well below 3% for all ASFs (upper bound only). Interface layers with the AlSi12 matrix ~7 um (GM) and ~5 um (GC)."
      },
      "test": {
        "test_type": "compression",
        "strain_rate_per_s": 0.01,
        "temperature_c": 25,
        "standard": "DIN 50134",
        "specimen_notes": "Quasi-static compression on MTS 810 in a four-column tool with polished, Loctite anti-seize lubricated surfaces at room temperature. Cylindrical specimens D = 14 mm, H = 21 mm (H/D = 1.5), 5 specimens per group, compressed to 25% engineering strain."
      },
      "properties": {
        "modulus_mpa": 5350,
        "strength_mpa": 83,
        "strain_at_failure": 0.026,
        "energy_absorption_mj_m3": null,
        "plateau_stress_mpa": null,
        "densification_strain": null,
        "specific_modulus_mpa_per_g_cc": null,
        "specific_strength_mpa_per_g_cc": null,
        "storage_modulus_mpa": null,
        "loss_tangent": null,
        "thermal_conductivity_w_mk": null,
        "cte_per_k": null,
        "moisture_uptake_pct": null
      },
      "evidence": [
        {
          "quote": "AlSi12 20GM-80GC 1,74 83 5350 2,6 1650",
          "location": "Table 1 (H/D = 1.5); columns: matrix, reinforcement, rho_m (g/cm3), sigma_c (MPa), S (MPa), C (%), W at eps=25%"
        }
      ],
      "extractor_confidence": 0.8
    },
    {
      "sample_label": "AlSi12-0GM-100GC (H/D = 1.5)",
      "data_origin": "primary",
      "processing": {
        "matrix_class": "aluminum",
        "matrix_name": "AlSi12 (Al4047) near-eutectic Al-Si casting alloy; measured 12.830 wt% Si, 0.127 wt% Fe, 0.002 wt% Cu, 0.005 wt% Mn, 0.010 wt% Mg, 0.007 wt% Zn, balance Al",
        "particle_type": "ceramic_hollow",
        "particle_grade": "Globocer (GC) ceramic hollow spheres, Hollomet GmbH; 100 vol% of the sphere fraction. Wall composition 33 wt% Al2O3, 48 wt% SiO2, 19 wt% 3Al2O3.2SiO2 (mullite). Fracture force between polished plates 22.1 +/- 1.18 N, brittle fracture.",
        "particle_true_density_g_cc": 0.816,
        "particle_mean_diameter_um": 1450,
        "particle_wall_thickness_ratio": 0.917,
        "particle_volume_fraction": 0.64,
        "particle_weight_fraction": null,
        "process_route": "pressure_infiltration",
        "cure_or_process_temperature_c": null,
        "additional_fillers": null
      },
      "structure": {
        "measured_density_g_cc": 1.83,
        "theoretical_density_g_cc": null,
        "matrix_porosity_fraction": null,
        "particle_breakage_fraction": null,
        "microstructure_notes": "Uninfiltrated void content well below 3% for all ASFs (upper bound only). Interface layer with the AlSi12 matrix ~5 um for GC spheres; the Al/SiO2 exchange reaction is suppressed by the high Si content of the AlSi12 matrix. particle_wall_thickness_ratio computed as (725 - 60)/725 from the stated 1450 um diameter and 60 um wall thickness; not reported as such by the authors."
      },
      "test": {
        "test_type": "compression",
        "strain_rate_per_s": 0.01,
        "temperature_c": 25,
        "standard": "DIN 50134",
        "specimen_notes": "Quasi-static compression on MTS 810 in a four-column tool with polished, Loctite anti-seize lubricated surfaces at room temperature. Cylindrical specimens D = 14 mm, H = 21 mm (H/D = 1.5), 5 specimens per group, compressed to 25% engineering strain."
      },
      "properties": {
        "modulus_mpa": 6000,
        "strength_mpa": 110,
        "strain_at_failure": 0.027,
        "energy_absorption_mj_m3": null,
        "plateau_stress_mpa": null,
        "densification_strain": null,
        "specific_modulus_mpa_per_g_cc": null,
        "specific_strength_mpa_per_g_cc": null,
        "storage_modulus_mpa": null,
        "loss_tangent": null,
        "thermal_conductivity_w_mk": null,
        "cte_per_k": null,
        "moisture_uptake_pct": null
      },
      "evidence": [
        {
          "quote": "AlSi12 0GM-100GC 1,83 110 6000 2,7 1650 /2700*",
          "location": "Table 1 (H/D = 1.5); the second energy value is marked * = corresponds to eps=50%"
        },
        {
          "quote": "The ceramic hollow spheres with larger diameter (Globocer, GC) had the average diameter and wall thickness of Ø1450 μm and t=60 μm respectively, while their density was ρ=0.816 gcm-3.",
          "location": "Sec. Experimental, 'The production of metal matrix syntactic foams' para 2"
        }
      ],
      "extractor_confidence": 0.8
    },
    {
      "sample_label": "Al99.5-0GM-100GC (H/D = 1.5)",
      "data_origin": "primary",
      "processing": {
        "matrix_class": "aluminum",
        "matrix_name": "Al99.5 (Al1050) commercial purity aluminium; measured 0.29 wt% Fe, balance Al",
        "particle_type": "ceramic_hollow",
        "particle_grade": "Globocer (GC) ceramic hollow spheres, Hollomet GmbH; 100 vol% of the sphere fraction. Wall composition 33 wt% Al2O3, 48 wt% SiO2, 19 wt% 3Al2O3.2SiO2 (mullite).",
        "particle_true_density_g_cc": 0.816,
        "particle_mean_diameter_um": 1450,
        "particle_wall_thickness_ratio": 0.917,
        "particle_volume_fraction": 0.64,
        "particle_weight_fraction": null,
        "process_route": "pressure_infiltration",
        "cure_or_process_temperature_c": null,
        "additional_fillers": null
      },
      "structure": {
        "measured_density_g_cc": 1.81,
        "theoretical_density_g_cc": null,
        "matrix_porosity_fraction": null,
        "particle_breakage_fraction": null,
        "microstructure_notes": "Uninfiltrated void content well below 3% for all ASFs (upper bound only). With the low-Si Al99.5 matrix the Al/SiO2 exchange reaction is not suppressed, so interface layers were about 1-2 um thicker than with AlSi12, but stayed below 10 um. particle_wall_thickness_ratio computed as (725 - 60)/725 from the stated 1450 um diameter and 60 um wall."
      },
      "test": {
        "test_type": "compression",
        "strain_rate_per_s": 0.01,
        "temperature_c": 25,
        "standard": "DIN 50134",
        "specimen_notes": "Quasi-static compression on MTS 810 in a four-column tool with polished, Loctite anti-seize lubricated surfaces at room temperature. Cylindrical specimens D = 14 mm, H = 21 mm (H/D = 1.5), 5 specimens per group, compressed to 25% engineering strain."
      },
      "properties": {
        "modulus_mpa": 5000,
        "strength_mpa": 105,
        "strain_at_failure": 0.038,
        "energy_absorption_mj_m3": null,
        "plateau_stress_mpa": null,
        "densification_strain": null,
        "specific_modulus_mpa_per_g_cc": null,
        "specific_strength_mpa_per_g_cc": null,
        "storage_modulus_mpa": null,
        "loss_tangent": null,
        "thermal_conductivity_w_mk": null,
        "cte_per_k": null,
        "moisture_uptake_pct": null
      },
      "evidence": [
        {
          "quote": "Al99.5 0GM-100GC 1,81 105 5000 3,8 2800*",
          "location": "Table 1 (H/D = 1.5); * = corresponds to eps=50%"
        },
        {
          "quote": "Effect of matrix material: as it is anticipated ASFs with Al99.5 matrix had higher fracture strain, ASFs with AlSi12 matrix were more brittle but the compressive strength, structural stiffness and total energy values were higher.",
          "location": "Sec. Results and discussion, 'Effect of matrix material' para"
        }
      ],
      "extractor_confidence": 0.8
    },
    {
      "sample_label": "AlSi12-SLG (H/D = 1.5)",
      "data_origin": "primary",
      "processing": {
        "matrix_class": "aluminum",
        "matrix_name": "AlSi12 (Al4047) near-eutectic Al-Si casting alloy; measured 12.830 wt% Si, 0.127 wt% Fe, 0.002 wt% Cu, 0.005 wt% Mn, 0.010 wt% Mg, 0.007 wt% Zn, balance Al",
        "particle_type": "ceramic_hollow",
        "particle_grade": "E-sphere SLG ceramic hollow spheres, Envirospheres Ltd.; 100 vol% of the sphere fraction. Wall composition 33 wt% Al2O3, 48 wt% SiO2, 19 wt% 3Al2O3.2SiO2 (mullite).",
        "particle_true_density_g_cc": 0.637,
        "particle_mean_diameter_um": 130,
        "particle_wall_thickness_ratio": 0.908,
        "particle_volume_fraction": 0.64,
        "particle_weight_fraction": null,
        "process_route": "pressure_infiltration",
        "cure_or_process_temperature_c": null,
        "additional_fillers": null
      },
      "structure": {
        "measured_density_g_cc": 1.34,
        "theoretical_density_g_cc": null,
        "matrix_porosity_fraction": null,
        "particle_breakage_fraction": null,
        "microstructure_notes": "Uninfiltrated void content well below 3% for all ASFs (upper bound only). Interface layer with the AlSi12 matrix ~5 um for SLG spheres. Some broken and matrix-filled spheres visible in Fig. 2a. particle_wall_thickness_ratio computed as (65 - 6)/65 from the stated 130 um diameter and 6 um wall."
      },
      "test": {
        "test_type": "compression",
        "strain_rate_per_s": 0.01,
        "temperature_c": 25,
        "standard": "DIN 50134",
        "specimen_notes": "Quasi-static compression on MTS 810 in a four-column tool with polished, Loctite anti-seize lubricated surfaces at room temperature. Cylindrical specimens D = 14 mm, H = 21 mm (H/D = 1.5), 5 specimens per group, compressed to 25% engineering strain."
      },
      "properties": {
        "modulus_mpa": 2700,
        "strength_mpa": 180,
        "strain_at_failure": 0.065,
        "energy_absorption_mj_m3": null,
        "plateau_stress_mpa": null,
        "densification_strain": null,
        "specific_modulus_mpa_per_g_cc": null,
        "specific_strength_mpa_per_g_cc": null,
        "storage_modulus_mpa": null,
        "loss_tangent": null,
        "thermal_conductivity_w_mk": null,
        "cte_per_k": null,
        "moisture_uptake_pct": null
      },
      "evidence": [
        {
          "quote": "AlSi12 SLG 1,34 180 2700 6,5 5000*",
          "location": "Table 1 (H/D = 1.5); * = corresponds to eps=50%"
        },
        {
          "quote": "ASFs with SLG reinforcement had ~40% higher compressive strength and fracture strain, but ~50% less structure stiffness than the ASFs reinforced with GC hollow spheres.",
          "location": "Sec. Results and discussion, 'SLG-GC hybrid ASFs' para"
        }
      ],
      "extractor_confidence": 0.8
    },
    {
      "sample_label": "Al99.5-SLG (H/D = 1.5)",
      "data_origin": "primary",
      "processing": {
        "matrix_class": "aluminum",
        "matrix_name": "Al99.5 (Al1050) commercial purity aluminium; measured 0.29 wt% Fe, balance Al",
        "particle_type": "ceramic_hollow",
        "particle_grade": "E-sphere SLG ceramic hollow spheres, Envirospheres Ltd.; 100 vol% of the sphere fraction. Wall composition 33 wt% Al2O3, 48 wt% SiO2, 19 wt% 3Al2O3.2SiO2 (mullite).",
        "particle_true_density_g_cc": 0.637,
        "particle_mean_diameter_um": 130,
        "particle_wall_thickness_ratio": 0.908,
        "particle_volume_fraction": 0.64,
        "particle_weight_fraction": null,
        "process_route": "pressure_infiltration",
        "cure_or_process_temperature_c": null,
        "additional_fillers": null
      },
      "structure": {
        "measured_density_g_cc": 1.48,
        "theoretical_density_g_cc": null,
        "matrix_porosity_fraction": null,
        "particle_breakage_fraction": null,
        "microstructure_notes": "Uninfiltrated void content well below 3% for all ASFs (upper bound only). With the low-Si Al99.5 matrix the interface layers were about 1-2 um thicker than with AlSi12 but remained below 10 um; micrograph Fig. 2a shows this material with some broken, matrix-filled spheres. particle_wall_thickness_ratio computed as (65 - 6)/65 from the stated 130 um diameter and 6 um wall."
      },
      "test": {
        "test_type": "compression",
        "strain_rate_per_s": 0.01,
        "temperature_c": 25,
        "standard": "DIN 50134",
        "specimen_notes": "Quasi-static compression on MTS 810 in a four-column tool with polished, Loctite anti-seize lubricated surfaces at room temperature. Cylindrical specimens D = 14 mm, H = 21 mm (H/D = 1.5), 5 specimens per group, compressed to 25% engineering strain."
      },
      "properties": {
        "modulus_mpa": 2500,
        "strength_mpa": 160,
        "strain_at_failure": 0.067,
        "energy_absorption_mj_m3": null,
        "plateau_stress_mpa": null,
        "densification_strain": null,
        "specific_modulus_mpa_per_g_cc": null,
        "specific_strength_mpa_per_g_cc": null,
        "storage_modulus_mpa": null,
        "loss_tangent": null,
        "thermal_conductivity_w_mk": null,
        "cte_per_k": null,
        "moisture_uptake_pct": null
      },
      "evidence": [
        {
          "quote": "Al99.5 SLG 1,48 160 2500 6,7 4000*",
          "location": "Table 1 (H/D = 1.5); * = corresponds to eps=50%"
        },
        {
          "quote": "The ceramic hollow spheres with smaller diameter (E-sphere SLG, SLG) had the average diameter and wall thickness of Ø130 μm and t=6 μm respectively, while their density was ρ=0.637 gcm-3.",
          "location": "Sec. Experimental, 'The production of metal matrix syntactic foams' para 3"
        }
      ],
      "extractor_confidence": 0.8
    },
    {
      "sample_label": "AlSi12-SLG-GC (bimodal ceramic, H/D = 1.5)",
      "data_origin": "primary",
      "processing": {
        "matrix_class": "aluminum",
        "matrix_name": "AlSi12 (Al4047) near-eutectic Al-Si casting alloy; measured 12.830 wt% Si, 0.127 wt% Fe, 0.002 wt% Cu, 0.005 wt% Mn, 0.010 wt% Mg, 0.007 wt% Zn, balance Al",
        "particle_type": "ceramic_hollow",
        "particle_grade": "Bimodal ceramic blend of E-sphere SLG (Envirospheres, 130 um, 6 um wall, 0.637 g/cm3) and Globocer GC (Hollomet, 1450 um, 60 um wall, 0.816 g/cm3) hollow spheres; the SLG:GC ratio is not stated numerically (designation carries no volume-fraction number)",
        "particle_true_density_g_cc": null,
        "particle_mean_diameter_um": null,
        "particle_wall_thickness_ratio": null,
        "particle_volume_fraction": 0.64,
        "particle_weight_fraction": null,
        "process_route": "pressure_infiltration",
        "cure_or_process_temperature_c": null,
        "additional_fillers": null
      },
      "structure": {
        "measured_density_g_cc": 1.6,
        "theoretical_density_g_cc": null,
        "matrix_porosity_fraction": null,
        "particle_breakage_fraction": null,
        "microstructure_notes": "Uninfiltrated void content well below 3% for all ASFs (upper bound only). Interface layers with the AlSi12 matrix ~5 um for both GC and SLG spheres. Micrograph Fig. 2c shows this bimodal structure with some broken, matrix-filled spheres. Compressive properties are about the same as the pure GC foam but at lower density."
      },
      "test": {
        "test_type": "compression",
        "strain_rate_per_s": 0.01,
        "temperature_c": 25,
        "standard": "DIN 50134",
        "specimen_notes": "Quasi-static compression on MTS 810 in a four-column tool with polished, Loctite anti-seize lubricated surfaces at room temperature. Cylindrical specimens D = 14 mm, H = 21 mm (H/D = 1.5), 5 specimens per group, compressed to 25% engineering strain."
      },
      "properties": {
        "modulus_mpa": 5600,
        "strength_mpa": 100,
        "strain_at_failure": 0.024,
        "energy_absorption_mj_m3": null,
        "plateau_stress_mpa": null,
        "densification_strain": null,
        "specific_modulus_mpa_per_g_cc": null,
        "specific_strength_mpa_per_g_cc": null,
        "storage_modulus_mpa": null,
        "loss_tangent": null,
        "thermal_conductivity_w_mk": null,
        "cte_per_k": null,
        "moisture_uptake_pct": null
      },
      "evidence": [
        {
          "quote": "AlSi12 SLG-GC 1,60 100 5600 2,4 2300*",
          "location": "Table 1 (H/D = 1.5); * = corresponds to eps=50%"
        },
        {
          "quote": "ASFs with SLG and GC reinforcement had about the same compressive properties than those of GC reinforcement, but at lower density.",
          "location": "Sec. Results and discussion, 'SLG-GC hybrid ASFs' para"
        }
      ],
      "extractor_confidence": 0.75
    }
  ],
  "extraction_notes": "Ten records, one per row of Table 1 (all at H/D = 1.5, quasi-static compression at 0.01 1/s). Decimal commas in Table 1 were read as decimal points (e.g. '1,64' -> 1.64; '5,0' -> 5.0%).\n\nField mapping: sigma_c (compressive strength, first stress peak) -> strength_mpa; S (structural stiffness, initial slope of the stress-strain curve, MPa) -> modulus_mpa - note this is a structural stiffness per DIN 50134, not a true Young's modulus, and the paper shows it varies with the H/D aspect ratio; the 'C (%)' column is the fracture strain eps_c at sigma_c defined in the text, converted from percent to a fraction (e.g. 5.0% -> 0.05).\n\nEnergy absorption is NOT filled in. Table 1 gives W at eps=25% with the printed unit 'Jm-3'; the magnitudes (1200-5000) are inconsistent with that unit by several orders of magnitude for foams of 65-180 MPa strength, so the unit is very likely a typo (kJ/m3 or MJ/m3 was probably intended). Rather than guess a conversion, energy_absorption_mj_m3 is left null. The raw tabulated values are: 100GM-0GC 1200; 80GM-20GC 1550; 60GM-40GC 1500; 40GM-60GC 1400; 20GM-80GC 1650; AlSi12-0GM-100GC 1650 (and 2700 at eps=50%); Al99.5-0GM-100GC 2800*; AlSi12-SLG 5000*; Al99.5-SLG 4000*; AlSi12-SLG-GC 2300*, where * denotes values that correspond to eps=50% rather than 25%.\n\nAlSi12-100GM-0GC has no compressive strength or fracture strain ('n.a.' in Table 1) because pure GM-reinforced foams show no pronounced strength peak; those fields are null.\n\nParticle type for hybrid GM/GC blends: the schema allows a single particle type, so the majority sphere fraction was used - metal_hollow for 100GM, 80GM-20GC and 60GM-40GC; ceramic_hollow for 40GM-60GC, 20GM-80GC and 100GC. The actual blend ratio is always stated in sample_label and particle_grade. The SLG-GC record is bimodal ceramic and the SLG:GC ratio is never given numerically in the paper.\n\nparticle_wall_thickness_ratio (eta = inner/outer radius) is not reported by the authors; for the pure-GC records it was computed as (725-60)/725 = 0.917 and for the pure-SLG records as (65-6)/65 = 0.908 from the stated diameters and wall thicknesses. It is left null for hybrid blends and for GM (whose wall thickness is only described qualitatively as 'lower' than GC).\n\nparticle_volume_fraction = 0.64 for every record: 'The total amount of reinforcement was maintained at high level (~64 vol.%) that corresponds to randomly closed packed structure.'\n\nmatrix_porosity_fraction left null: the paper only gives the upper bound 'uninfiltrated void content between the hollow spheres remained well below 3%', not a measured value.\n\ncure_or_process_temperature_c left null: the infiltration temperature is never stated numerically (only the 400 kPa argon pressure and the vacuum-assisted procedure are given). Test temperature set to 25 C from 'The compression tests were performed ... at room temperature'.\n\nOther data not extracted: Fig. 5 gives structural stiffness versus H/D ratio (1, 1.5, 2) and Fig. 4 gives stress-strain curves at H/D = 1, but numerical values for H/D = 1 and 2 are only readable off the plots, so no records were created for those aspect ratios. Hollow-sphere single-particle fracture forces (GC 22.1 +/- 1.18 N, GM 5.1 +/- 0.18 N) and interface layer thicknesses (7/5/5 um for GM/GC/SLG with AlSi12) have no schema field and are recorded in particle_grade / microstructure_notes.\n\nEvidence quotes for Table 1 rows are reconstructed across the line-per-cell layout of the extracted text (the source file lists each table cell on its own line) and preserve the original decimal commas."
}
