Repository: Harshelite2503/foamgpt

# FoamGPT

**An LLM-extracted, literature-scale Process–Structure–Property (PSP) dataset and benchmark for syntactic foams.**

Syntactic foams (hollow-particle-filled composites) have ~30 years of literature, but the quantitative
results live in tables and figures inside thousands of PDFs. FoamGPT turns that literature into a
machine-readable dataset and asks: *how well can classical ML and frontier LLMs predict foam properties,
and where do LLMs hallucinate?*

```
OpenAlex ──▶ OA PDFs ──▶ text+tables ──▶ Claude structured extraction ──▶ curated PSP table ──▶ benchmarks
 harvest      download      parse            extract / batch                  curate           bench-ml / bench-llm
```

File: data/extracted/agent/W2290445848.json (part 1 of 4)
{
  "is_syntactic_foam_paper": true,
  "paper_summary": "PhD thesis (Choqueuse, Universite de Franche-Comte / Ifremer, 2012) on the mechanical behaviour of glass-microsphere syntactic foams for deep-sea buoyancy and pipeline thermal insulation. Two cast commercial foams filled with 3M S38/S38HS hollow glass microspheres were characterized: GSEP (glass syntactic epoxy, specific gravity 0.720) and GSPU (glass syntactic polyurethane, specific gravity 0.860). Elastic constants were obtained from immersion ultrasonic wave speeds, plus uniaxial compression, a newly developed buoyancy-based instrumented hydrostatic compression test (bulk modulus and crush pressure to 80 MPa and up to 150 C), Iosipescu and modified Arcan shear tests, and DIC. GSEP is stiff and brittle (E = 3340 MPa, compressive strength 98 MPa, K = 2620 MPa, crush pressure 83 MPa) while GSPU is compliant, visco-elasto-plastic and damageable (E = 432 MPa, strength 12 MPa, K = 1930 MPa, crush pressure 32 MPa). Damage was shown to be microsphere collapse, followed in situ by X-ray microtomography under pressure, ex situ by gas-pycnometer filler specific gravity after loading, and by acoustic emission; a self-consistent homogenization model with sphere-removal damage was fitted to a GSPP foam.",
  "records": [
    {
      "sample_label": "GSEP - ultrasonic wave speed evaluation",
      "data_origin": "primary",
      "processing": {
        "matrix_class": "epoxy",
        "matrix_name": "Glass syntactic epoxy (GSEP); commercial deep-sea buoyancy/insulation foam, supplier not disclosed (NDA)",
        "particle_type": "glass_microballoon",
        "particle_grade": "3M S38 (S38HS referred to in the damage analysis)",
        "particle_true_density_g_cc": null,
        "particle_mean_diameter_um": null,
        "particle_wall_thickness_ratio": null,
        "particle_volume_fraction": null,
        "particle_weight_fraction": null,
        "process_route": "mechanical_mixing_cast",
        "cure_or_process_temperature_c": null,
        "additional_fillers": null
      },
      "structure": {
        "measured_density_g_cc": 0.72,
        "theoretical_density_g_cc": null,
        "matrix_porosity_fraction": null,
        "particle_breakage_fraction": null,
        "microstructure_notes": "Microspheres are 3M S38 (the later damage analysis refers to grade S38HS: 3M size distribution 10th vol% < 19 um, 50th vol% < 65 um, 90th vol% < 70 um, effective max 85 um; mean wall thickness 1.3 um quoted from ref [44]). Microsphere volume content of the tested materials is not stated; the paper only says generically that 50-60 vol% is typical for epoxy foams and ~25 vol% for GSPU/GSPP."
      },
      "test": {
        "test_type": "other",
        "strain_rate_per_s": null,
        "temperature_c": 20,
        "standard": null,
        "specimen_notes": "Elastic constants from immersion through-transmission ultrasonic wave speed measurement (Christoffel tensor method). 100 mm square blocks, 10 and 20 mm thick, tap water coupling, 20 C +/- 1 C, 0.5 and 2 MHz sensors, mean of 3 measurements. Compression wave 2492 m/s (0.5 MHz) / 2535 m/s (2 MHz); shear wave 1325 m/s (0.5 MHz) / 1337 m/s (2 MHz). Derived constants: E = 3 GPa, G = 1.15 GPa (1115 MPa in Table 18), K = 2.56 GPa, Poisson ratio 0.3. modulus_mpa holds Young's modulus."
      },
      "properties": {
        "modulus_mpa": 3000.0,
        "strength_mpa": null,
        "strain_at_failure": null,
        "energy_absorption_mj_m3": null,
        "plateau_stress_mpa": null,
        "densification_strain": null,
        "specific_modulus_mpa_per_g_cc": null,
        "specific_strength_mpa_per_g_cc": null,
        "storage_modulus_mpa": null,
        "loss_tangent": null,
        "thermal_conductivity_w_mk": null,
        "cte_per_k": null,
        "moisture_uptake_pct": null
      },
      "evidence": [
        {
          "quote": "| Young’s modulus E | 3 GPa | 393 MPa |",
          "location": "Table 7, p.59-60 (mechanical properties from ultrasonic evaluation)"
        },
        {
          "quote": "| Shear modulus G | 1.15 GPa | 133 MPa |",
          "location": "Table 7, p.60"
        },
        {
          "quote": "| GSPE | Glass syntactic epoxy | 3M S38 | 0.720 | Casting |",
          "location": "Table 3, p.43 (nominal characteristics of the materials tested)"
        }
      ],
      "extractor_confidence": 0.85
    },
    {
      "sample_label": "GSPU - ultrasonic wave speed evaluation",
      "data_origin": "primary",
      "processing": {
        "matrix_class": "polyurethane",
        "matrix_name": "Glass syntactic polyurethane (GSPU); commercial deep-sea insulation foam, supplier not disclosed (NDA)",
        "particle_type": "glass_microballoon",
        "particle_grade": "3M S38 (S38HS referred to in the damage analysis)",
        "particle_true_density_g_cc": null,
        "particle_mean_diameter_um": null,
        "particle_wall_thickness_ratio": null,
        "particle_volume_fraction": null,
        "particle_weight_fraction": null,
        "process_route": "mechanical_mixing_cast",
        "cure_or_process_temperature_c": null,
        "additional_fillers": "For GSPU a humidity absorber (mineral filler) is normally included in addition to the microspheres"
      },
      "structure": {
        "measured_density_g_cc": 0.86,
        "theoretical_density_g_cc": null,
        "matrix_porosity_fraction": null,
        "particle_breakage_fraction": null,
        "microstructure_notes": "Microspheres are 3M S38 (the later damage analysis refers to grade S38HS: 3M size distribution 10th vol% < 19 um, 50th vol% < 65 um, 90th vol% < 70 um, effective max 85 um; mean wall thickness 1.3 um quoted from ref [44]). Microsphere volume content of the tested materials is not stated; the paper only says generically that 50-60 vol% is typical for epoxy foams and ~25 vol% for GSPU/GSPP."
      },
      "test": {
        "test_type": "other",
        "strain_rate_per_s": null,
        "temperature_c": 20,
        "standard": null,
        "specimen_notes": "Elastic constants from immersion through-transmission ultrasonic wave speed measurement. 100 mm square blocks, 10 and 20 mm thick, tap water, 20 C +/- 1 C. Compression wave 1949 m/s (0.5 MHz) / 2008 m/s (2 MHz); shear wave only measurable at 2 MHz (390 m/s, CV > 10%) because of strong damping. Derived constants: E = 393 MPa, G = 133 MPa, K = 3.3 GPa, Poisson ratio 0.48. Authors state shear-wave based values for GSPU are of low accuracy. modulus_mpa holds Young's modulus."
      },
      "properties": {
        "modulus_mpa": 393.0,
        "strength_mpa": null,
        "strain_at_failure": null,
        "energy_absorption_mj_m3": null,
        "plateau_stress_mpa": null,
        "densification_strain": null,
        "specific_modulus_mpa_per_g_cc": null,
        "specific_strength_mpa_per_g_cc": null,
        "storage_modulus_mpa": null,
        "loss_tangent": null,
        "thermal_conductivity_w_mk": null,
        "cte_per_k": null,
        "moisture_uptake_pct": null
      },
      "evidence": [
        {
          "quote": "| Young’s modulus E | 3 GPa | 393 MPa |",
          "location": "Table 7, p.59-60 (mechanical properties from ultrasonic evaluation)"
        },
        {
          "quote": "| Shear modulus G | 1.15 GPa | 133 MPa |",
          "location": "Table 7, p.60"
        },
        {
          "quote": "| GSPU | Glass syntactic polyurethane | 3M S38 | 0.860 | Casting |",
          "location": "Table 3, p.43 (nominal characteristics of the materials tested)"
        }
      ],
      "extractor_confidence": 0.8
    },
    {
      "sample_label": "GSEP - uniaxial compression (type 3 specimen)",
      "data_origin": "primary",
      "processing": {
        "matrix_class": "epoxy",
        "matrix_name": "Glass syntactic epoxy (GSEP); commercial deep-sea buoyancy/insulation foam, supplier not disclosed (NDA)",
        "particle_type": "glass_microballoon",
        "particle_grade": "3M S38 (S38HS referred to in the damage analysis)",
        "particle_true_density_g_cc": null,
        "particle_mean_diameter_um": null,
        "particle_wall_thickness_ratio": null,
        "particle_volume_fraction": null,
        "particle_weight_fraction": null,
        "process_route": "mechanical_mixing_cast",
        "cure_or_process_temperature_c": null,
        "additional_fillers": null
      },
      "structure": {
        "measured_density_g_cc": 0.72,
        "theoretical_density_g_cc": null,
        "matrix_porosity_fraction": null,
        "particle_breakage_fraction": null,
        "microstructure_notes": "Microspheres are 3M S38 (the later damage analysis refers to grade S38HS: 3M size distribution 10th vol% < 19 um, 50th vol% < 65 um, 90th vol% < 70 um, effective max 85 um; mean wall thickness 1.3 um quoted from ref [44]). Microsphere volume content of the tested materials is not stated; the paper only says generically that 50-60 vol% is typical for epoxy foams and ~25 vol% for GSPU/GSPP."
      },
      "test": {
        "test_type": "compression",
        "strain_rate_per_s": null,
        "temperature_c": 20,
        "standard": "ASTM D695M / ASTM D1621 discussed; non-standard type 3 dog-bone cylinder used",
        "specimen_notes": "Uniaxial compression, type 3 dog-bone cylinder specimen (13 mm diameter, 65 mm long, 27 mm calibrated length), mean of 3 samples, 20 C +/- 1 C, 50% RH, crosshead 2 mm/min (strain rate not stated by the authors). Modulus = apparent initial modulus from linear regression between 0.001% and 0.01% strain measured with strain gauges/extensometer. Sample geometry follows the discussion of ASTM D695M and ASTM D1621 but is a new proposed design. Poisson's ratio 0.34 +/- 2%."
      },
      "properties": {
        "modulus_mpa": 3340.0,
        "strength_mpa": 97.8,
        "strain_at_failure": null,
        "energy_absorption_mj_m3": null,
        "plateau_stress_mpa": null,
        "densification_strain": null,
        "specific_modulus_mpa_per_g_cc": null,
        "specific_strength_mpa_per_g_cc": null,
        "storage_modulus_mpa": null,
        "loss_tangent": null,
        "thermal_conductivity_w_mk": null,
        "cte_per_k": null,
        "moisture_uptake_pct": null
      },
      "evidence": [
        {
          "quote": "| E comp (MPa) | 3340 +/- 6.1% | 432 +/-8.4% |",
          "location": "Table 9, p.66 (uniaxial compression test)"
        },
        {
          "quote": "| Stress at break (MPa) | 97.8 +/- 5.3% | 11.7 +/- 7.5% |",
          "location": "Table 9, p.66"
        },
        {
          "quote": "The apparent initial elastic parameters (linear regression between 0.001% and 0.01%) of the materials are reported in Table 9 (mean of 3 samples type 3).",
          "location": "Sec. 2.2.2, p.66"
        }
      ],
      "extractor_confidence": 0.9
    },
    {
      "sample_label": "GSPU - uniaxial compression (type 3 specimen)",
      "data_origin": "primary",
      "processing": {
        "matrix_class": "polyurethane",
        "matrix_name": "Glass syntactic polyurethane (GSPU); commercial deep-sea insulation foam, supplier not disclosed (NDA)",
        "particle_type": "glass_microballoon",
        "particle_grade": "3M S38 (S38HS referred to in the damage analysis)",
        "particle_true_density_g_cc": null,
        "particle_mean_diameter_um": null,
        "particle_wall_thickness_ratio": null,
        "particle_volume_fraction": null,
        "particle_weight_fraction": null,
        "process_route": "mechanical_mixing_cast",
        "cure_or_process_temperature_c": null,
        "additional_fillers": "For GSPU a humidity absorber (mineral filler) is normally included in addition to the microspheres"
      },
      "structure": {
        "measured_density_g_cc": 0.86,
        "theoretical_density_g_cc": null,
        "matrix_porosity_fraction": null,
        "particle_breakage_fraction": null,
        "microstructure_notes": "Microspheres are 3M S38 (the later damage analysis refers to grade S38HS: 3M size distribution 10th vol% < 19 um, 50th vol% < 65 um, 90th vol% < 70 um, effective max 85 um; mean wall thickness 1.3 um quoted from ref [44]). Microsphere volume content of the tested materials is not stated; the paper only says generically that 50-60 vol% is typical for epoxy foams and ~25 vol% for GSPU/GSPP."
      },
      "test": {
        "test_type": "compression",
        "strain_rate_per_s": null,
        "temperature_c": 20,
        "standard": "ASTM D695M / ASTM D1621 discussed; non-standard type 3 dog-bone cylinder used",
        "specimen_notes": "Uniaxial compression, type 3 dog-bone cylinder specimen (13 mm diameter, 65 mm long, 27 mm calibrated length), mean of 3 samples, 20 C +/- 1 C, 50% RH, crosshead 2 mm/min (strain rate not stated by the authors). Modulus = apparent initial modulus from linear regression between 0.001% and 0.01% strain measured with strain gauges/extensometer. Sample geometry follows the discussion of ASTM D695M and ASTM D1621 but is a new proposed design. Poisson's ratio 0.49 +/- 8%. The authors note that following the standard (global displacement measurement) would give a Young's modulus around 250 MPa because of early edge damage."
      },
      "properties": {
        "modulus_mpa": 432.0,
        "strength_mpa": 11.7,
        "strain_at_failure": null,
        "energy_absorption_mj_m3": null,
        "plateau_stress_mpa": null,
        "densification_strain": null,
        "specific_modulus_mpa_per_g_cc": null,
        "specific_strength_mpa_per_g_cc": null,
        "storage_modulus_mpa": null,
        "loss_tangent": null,
        "thermal_conductivity_w_mk": null,
        "cte_per_k": null,
        "moisture_uptake_pct": null
      },
      "evidence": [
        {
          "quote": "| E comp (MPa) | 3340 +/- 6.1% | 432 +/-8.4% |",
          "location": "Table 9, p.66 (uniaxial compression test)"
        },
        {
          "quote": "| Stress at break (MPa) | 97.8 +/- 5.3% | 11.7 +/- 7.5% |",
          "location": "Table 9, p.66"
        },
        {
          "quote": "It should be mentioned that the evaluation of the modulus for GSPU, by following the standard (measure of the global displacement) will provide a Young’s modulus value around 250 MPa.",
          "location": "Sec. 2.2.2, p.66"
        }
      ],
      "extractor_confidence": 0.9
    },
    {
      "sample_label": "GSEP - hydrostatic compression at 20 C",
      "data_origin": "primary",
      "processing": {
        "matrix_class": "epoxy",
        "matrix_name": "Glass syntactic epoxy (GSEP); commercial deep-sea buoyancy/insulation foam, supplier not disclosed (NDA)",
        "particle_type": "glass_microballoon",
        "particle_grade": "3M S38 (S38HS referred to in the damage analysis)",
        "particle_true_density_g_cc": null,
        "particle_mean_diameter_um": null,
        "particle_wall_thickness_ratio": null,
        "particle_volume_fraction": null,
        "particle_weight_fraction": null,
        "process_route": "mechanical_mixing_cast",
        "cure_or_process_temperature_c": null,
        "additional_fillers": null
      },
      "structure": {
        "measured_density_g_cc": 0.72,
        "theoretical_density_g_cc": null,
        "matrix_porosity_fraction": null,
        "particle_breakage_fraction": null,
        "microstructure_notes": "Microspheres are 3M S38 (the later damage analysis refers to grade S38HS: 3M size distribution 10th vol% < 19 um, 50th vol% < 65 um, 90th vol% < 70 um, effective max 85 um; mean wall thickness 1.3 um quoted from ref [44]). Microsphere volume content of the tested materials is not stated; the paper only says generically that 50-60 vol% is typical for epoxy foams and ~25 vol% for GSPU/GSPP. Under hydrostatic pressure microsphere collapse starts around 22-25 MPa (X-ray microtomography) but the matrix skeleton and the specimen volume remain unchanged; final collapse at ~83 MPa is governed by compressive failure of the matrix skeleton."
      },
      "test": {
        "test_type": "hydrostatic",
        "strain_rate_per_s": null,
        "temperature_c": 20,
        "standard": "No standard available (ASTM D2736 and D2926 withdrawn); new test proposed for standardization",
        "specimen_notes": "Instrumented hydrostatic compression test developed at Ifremer, based on continuous buoyancy measurement with a pressure/temperature compensated waterproof balance in a hyperbaric tank; water loading medium, sample volume about 1 dm3, mean of 3 tests at 20 C. Bulk modulus taken as the secant modulus at 1% volume strain; crush pressure taken as the intersection of the bulk modulus slope with the plateau slope. modulus_mpa holds the bulk modulus K and strength_mpa the hydrostatic crush (collapse) pressure. Linear behaviour up to 80 MPa then sudden collapse and cracking of the block. CV 0.01 on K and 0.02 on crush pressure."
      },
      "properties": {
        "modulus_mpa": 2620.0,
        "strength_mpa": 83.0,
        "strain_at_failure": null,
        "energy_absorption_mj_m3": null,
        "plateau_stress_mpa": null,
        "densification_strain": null,
        "specific_modulus_mpa_per_g_cc": null,
        "specific_strength_mpa_per_g_cc": null,
        "storage_modulus_mpa": null,
        "loss_tangent": null,
        "thermal_conductivity_w_mk": null,
        "cte_per_k": null,
        "moisture_uptake_pct": null
      },
      "evidence": [
        {
          "quote": "| Bulk modulus (GPa) | 2.62 | 0.01 | 1.93 | 0.03 |",
          "location": "Table 15, p.86 (hydrostatic compression test at 20 C)"
        },
        {
          "quote": "| Crush pressure (MPa) | 83 | 0.02 | 32 | 0.05 |",
          "location": "Table 15, p.86"
        },
        {
          "quote": "For the GSEP, the material exhibits initially a linear behaviour up to 80 MPa followed by a sudden collapse of the material.",
          "location": "Sec. 2.3.5, p.85-86"
        }
      ],
      "extractor_confidence": 0.9
    },
    {
      "sample_label": "GSPU - hydrostatic compression at 20 C",
      "data_origin": "primary",
      "processing": {
        "matrix_class": "polyurethane",
        "matrix_name": "Glass syntactic polyurethane (GSPU); commercial deep-sea insulation foam, supplier not disclosed (NDA)",
        "particle_type": "glass_microballoon",
        "particle_grade": "3M S38 (S38HS referred to in the damage analysis)",
        "particle_true_density_g_cc": null,
        "particle_mean_diameter_um": null,
        "particle_wall_thickness_ratio": null,
        "particle_volume_fraction": null,
        "particle_weight_fraction": null,
        "process_route": "mechanical_mixing_cast",
        "cure_or_process_temperature_c": null,
        "additional_fillers": "For GSPU a humidity absorber (mineral filler) is normally included in addition to the microspheres"
      },
      "structure": {
        "measured_density_g_cc": 0.86,
        "theoretical_density_g_cc": null,
        "matrix_porosity_fraction": null,
        "particle_breakage_fraction": null,
        "microstructure_notes": "Microspheres are 3M S38 (the later damage analysis refers to grade S38HS: 3M size distribution 10th vol% < 19 um, 50th vol% < 65 um, 90th vol% < 70 um, effective max 85 um; mean wall thickness 1.3 um quoted from ref [44]). Microsphere volume content of the tested materials is not stated; the paper only says generically that 50-60 vol% is typical for epoxy foams and ~25 vol% for GSPU/GSPP. Under hydrostatic pressure the collapsed microspheres are filled by visco-elastic matrix flow, so microsphere collapse translates directly into volume loss; between 35 and 45 MPa the volume strain increases from 2% to 12%, and densification starts from 50 MPa."
      },
      "test": {
        "test_type": "hydrostatic",
        "strain_rate_per_s": null,
        "temperature_c": 20,
        "standard": "No standard available (ASTM D2736 and D2926 withdrawn); new test proposed for standardization",
        "specimen_notes": "Instrumented hydrostatic compression test developed at Ifremer, based on continuous buoyancy measurement with a pressure/temperature compensated waterproof balance in a hyperbaric tank; water loading medium, sample volume about 1 dm3, mean of 3 tests at 20 C. Bulk modulus taken as the secant modulus at 1% volume strain; crush pressure taken as the intersection of the bulk modulus slope with the plateau slope. modulus_mpa holds the bulk modulus K and strength_mpa the hydrostatic crush (collapse) pressure. Non-linear from the start with a plateau at about 40 MPa. CV 0.03 on K and 0.05 on crush pressure."
      },
      "properties": {
        "modulus_mpa": 1930.0,
        "strength_mpa": 32.0,
        "strain_at_failure": null,
        "energy_absorption_mj_m3": null,
        "plateau_stress_mpa": null,
        "densification_strain": null,
        "specific_modulus_mpa_per_g_cc": null,
        "specific_strength_mpa_per_g_cc": null,
        "storage_modulus_mpa": null,
        "loss_tangent": null,
        "thermal_conductivity_w_mk": null,
        "cte_per_k": null,
        "moisture_uptake_pct": null
      },
      "evidence": [
        {
          "quote": "| Bulk modulus (GPa) | 2.62 | 0.01 | 1.93 | 0.03 |",
          "location": "Table 15, p.86 (hydrostatic compression test at 20 C)"
        },
        {
          "quote": "| Crush pressure (MPa) | 83 | 0.02 | 32 | 0.05 |",
          "location": "Table 15, p.86"
        },
        {
          "quote": "From 30-35 MPa large volume deformation occurs. Between 35 and 45 MPa the volume strain increased significantly, from 2% to 12%.",
          "location": "Sec. 2.3.5, p.87 (load-unload cycles, Fig. 53)"
        }
      ],
      "extractor_confidence": 0.9
    },
    {
      "sample_label": "GSEP - Iosipescu shear, 3 mm thick specimen (strain gauges)",
      "data_origin": "primary",
      "processing": {
        "matrix_class": "epoxy",
        "matrix_name": "Glass syntactic epoxy (GSEP); commercial deep-sea buoyancy/insulation foam, supplier not disclosed (NDA)",
        "particle_type": "glass_microballoon",
        "particle_grade": "3M S38 (S38HS referred to in the damage analysis)",
        "particle_true_density_g_cc": null,
        "particle_mean_diameter_um": null,
        "particle_wall_thickness_ratio": null,
        "particle_volume_fraction": null,
        "particle_weight_fraction": null,
        "process_route": "mechanical_mixing_cast",
        "cure_or_process_temperature_c": null,
        "additional_fillers": null
      },
      "structure": {
        "measured_density_g_cc": 0.72,
        "theoretical_density_g_cc": null,
        "matrix_porosity_fraction": null,
        "particle_breakage_fraction": null,
        "microstructure_notes": "Microspheres are 3M S38 (the later damage analysis refers to grade S38HS: 3M size distribution 10th vol% < 19 um, 50th vol% < 65 um, 90th vol% < 70 um, effective max 85 um; mean wall thickness 1.3 um quoted from ref [44]). Microsphere volume content of the tested materials is not stated; the paper only says generically that 50-60 vol% is typical for epoxy foams and ~25 vol% for GSPU/GSPP."
      },
      "test": {
        "test_type": "shear",
        "strain_rate_per_s": null,
        "temperature_c": 20,
        "standard": "ASTM D5379 (V-notched beam / Iosipescu)",
        "specimen_notes": "Iosipescu V-notched beam shear test, strain gauges on both faces, crosshead 2 mm/min, room temperature. modulus_mpa holds the shear modulus G and strength_mpa the shear stress at break. The authors judge the strain-gauge readings unreliable and prefer the DIC-based Iosipescu values of Table 18. 3 mm thick specimens, 3 samples tested. "
      },
      "properties": {
        "modulus_mpa": 870.0,
        "strength_mpa": 13.7,
        "strain_at_failure": null,
        "energy_absorption_mj_m3": null,
        "plateau_stress_mpa": null,
        "densification_strain": null,
        "specific_modulus_mpa_per_g_cc": null,
        "specific_strength_mpa_per_g_cc": null,
        "storage_modulus_mpa": null,
        "loss_tangent": null,
        "thermal_conductivity_w_mk": null,
        "cte_per_k": null,
        "moisture_uptake_pct": null
      },
      "evidence": [
        {
          "quote": "| GSEP | 3 mm | 870 +/- 90 | 13.7 +/- 2 |",
          "location": "Table 16, p.94 (Iosipescu test results)"
        },
        {
          "quote": "samples of two difference thicknesses (3 mm and 10 mm) have been machined in GSEP and GSPU, strain gauged and tested at 2 mm/min.",
          "location": "Sec. 2.4.2, p.92"
        }
      ],
      "extractor_confidence": 0.8
    },
    {
      "sample_label": "GSEP - Iosipescu shear, 10 mm thick specimen (strain gauges)",
      "data_origin": "primary",
      "processing": {
        "matrix_class": "epoxy",
        "matrix_name": "Glass syntactic epoxy (GSEP); commercial deep-sea buoyancy/insulation foam, supplier not disclosed (NDA)",
        "particle_type": "glass_microballoon",
        "particle_grade": "3M S38 (S38HS referred to in the damage analysis)",
        "particle_true_density_g_cc": null,
        "particle_mean_diameter_um": null,
        "particle_wall_thickness_ratio": null,
        "particle_volume_fraction": null,
        "particle_weight_fraction": null,
        "process_route": "mechanical_mixing_cast",
        "cure_or_process_temperature_c": null,
        "additional_fillers": null
      },
      "structure": {
        "measured_density_g_cc": 0.72,
        "theoretical_density_g_cc": null,
        "matrix_porosity_fraction": null,
        "particle_breakage_fraction": null,
        "microstructure_notes": "Microspheres are 3M S38 (the later damage analysis refers to grade S38HS: 3M size distribution 10th vol% < 19 um, 50th vol% < 65 um, 90th vol% < 70 um, effective max 85 um; mean wall thickness 1.3 um quoted from ref [44]). Microsphere volume content of the tested materials is not stated; the paper only says generically that 50-60 vol% is typical for epoxy foams and ~25 vol% for GSPU/GSPP."
      },
      "test": {
        "test_type": "shear",
        "strain_rate_per_s": null,
        "temperature_c": 20,
        "standard": "ASTM D5379 (V-notched beam / Iosipescu)",
        "specimen_notes": "Iosipescu V-notched beam shear test, strain gauges on both faces, crosshead 2 mm/min, room temperature. modulus_mpa holds the shear modulus G and strength_mpa the shear stress at break. The authors judge the strain-gauge readings unreliable and prefer the DIC-based Iosipescu values of Table 18. 10 mm thick specimens, 1 sample tested. "
      },
      "properties": {
        "modulus_mpa": 750.0,
        "strength_mpa": 5.46,
        "strain_at_failure": null,
        "energy_absorption_mj_m3": null,
        "plateau_stress_mpa": null,
        "densification_strain": null,
        "specific_modulus_mpa_per_g_cc": null,
        "specific_strength_mpa_per_g_cc": null,
        "storage_modulus_mpa": null,
        "loss_tangent": null,
        "thermal_conductivity_w_mk": null,
        "cte_per_k": null,
        "moisture_uptake_pct": null
      },
      "evidence": [
        {
          "quote": "| GSEP | 10 mm | 750 | 5.46 |",
          "location": "Table 16, p.94 (Iosipescu test results)"
        },
        {
          "quote": "samples of two difference thicknesses (3 mm and 10 mm) have been machined in GSEP and GSPU, strain gauged and tested at 2 mm/min.",
          "location": "Sec. 2.4.2, p.92"
        }
      ],
      "extractor_confidence": 0.8
    },
    {
      "sample_label": "GSPU - Iosipescu shear, 3 mm thick specimen (strain gauges)",
      "data_origin": "primary",
      "processing": {
        "matrix_class": "polyurethane",
        "matrix_name": "Glass syntactic polyurethane (GSPU); commercial deep-sea insulation foam, supplier not disclosed (NDA)",
        "particle_type": "glass_microballoon",
        "particle_grade": "3M S38 (S38HS referred to in the damage analysis)",
        "particle_true_density_g_cc": null,
        "particle_mean_diameter_um": null,
        "particle_wall_thickness_ratio": null,
        "particle_volume_fraction": null,
        "particle_weight_fraction": null,
        "process_route": "mechanical_mixing_cast",
        "cure_or_process_temperature_c": null,
        "additional_fillers": "For GSPU a humidity absorber (mineral filler) is normally included in addition to the microspheres"
      },
      "structure": {
        "measured_density_g_cc": 0.86,
        "theoretical_density_g_cc": null,
        "matrix_porosity_fraction": null,
        "particle_breakage_fraction": null,
        "microstructure_notes": "Microspheres are 3M S38 (the later damage analysis refers to grade S38HS: 3M size distribution 10th vol% < 19 um, 50th vol% < 65 um, 90th vol% < 70 um, effective max 85 um; mean wall thickness 1.3 um quoted from ref [44]). Microsphere volume content of the tested materials is not stated; the paper only says generically that 50-60 vol% is typical for epoxy foams and ~25 vol% for GSPU/GSPP."
      },
      "test": {
        "test_type": "shear",
        "strain_rate_per_s": null,
        "temperature_c": 20,
        "standard": "ASTM D5379 (V-notched beam / Iosipescu)",
        "specimen_notes": "Iosipescu V-notched beam shear test, strain gauges on both faces, crosshead 2 mm/min, room temperature. modulus_mpa holds the shear modulus G and strength_mpa the shear stress at break. The authors judge the strain-gauge readings unreliable and prefer the DIC-based Iosipescu values of Table 18. 3 mm thick specimens, 3 samples tested. Shear strength not reported (N/A) because the fixture limits the shear deformation and failure was not reached for GSPU."
      },
      "properties": {
        "modulus_mpa": 292.0,
        "strength_mpa": null,
        "strain_at_failure": null,
        "energy_absorption_mj_m3": null,
        "plateau_stress_mpa": null,
        "densification_strain": null,
        "specific_modulus_mpa_per_g_cc": null,
        "specific_strength_mpa_per_g_cc": null,
        "storage_modulus_mpa": null,
        "loss_tangent": null,
        "thermal_conductivity_w_mk": null,
        "cte_per_k": null,
        "moisture_uptake_pct": null
      },
      "evidence": [
        {
          "quote": "| GSPU | 3 mm | 292 +/- 40 | N/A |",
          "location": "Table 16, p.94 (Iosipescu test results)"
        },
        {
          "quote": "samples of two difference thicknesses (3 mm and 10 mm) have been machined in GSEP and GSPU, strain gauged and tested at 2 mm/min.",
          "location": "Sec. 2.4.2, p.92"
        }
      ],
      "extractor_confidence": 0.8
    },
    {
      "sample_label": "GSPU - Iosipescu shear, 10 mm thick specimen (strain gauges)",
      "data_origin": "primary",
      "processing": {
        "matrix_class": "polyurethane",
        "matrix_name": "Glass syntactic polyurethane (GSPU); commercial deep-sea insulation foam, supplier not disclosed (NDA)",
        "particle_type": "glass_microballoon",
        "particle_grade": "3M S38 (S38HS referred to in the damage analysis)",
        "particle_true_density_g_cc": null,
        "particle_mean_diameter_um": null,
        "particle_wall_thickness_ratio": null,
        "particle_volume_fraction": null,
        "particle_weight_fraction": null,
        "process_route": "mechanical_mixing_cast",
        "cure_or_process_temperature_c": null,
        "additional_fillers": "For GSPU a humidity absorber (mineral filler) is normally included in addition to the microspheres"
      },
      "structure": {
        "measured_density_g_cc": 0.86,
        "theoretical_density_g_cc": null,
        "matrix_porosity_fraction": null,
        "particle_breakage_fraction": null,
        "microstructure_notes": "Microspheres are 3M S38 (the later damage analysis refers to grade S38HS: 3M size distribution 10th vol% < 19 um, 50th vol% < 65 um, 90th vol% < 70 um, effective max 85 um; mean wall thickness 1.3 um quoted from ref [44]). Microsphere volume content of the tested materials is not stated; the paper only says generically that 50-60 vol% is typical for epoxy foams and ~25 vol% for GSPU/GSPP."
      },
      "test": {
        "test_type": "shear",
        "strain_rate_per_s": null,
        "temperature_c": 20,
        "standard": "ASTM D5379 (V-notched beam / Iosipescu)",
        "specimen_notes": "Iosipescu V-notched beam shear test, strain gauges on both faces, crosshead 2 mm/min, room temperature. modulus_mpa holds the shear modulus G and strength_mpa the shear stress at break. The authors judge the strain-gauge readings unreliable and prefer the DIC-based Iosipescu values of Table 18. 10 mm thick specimens, 1 sample tested. Shear strength not reported (N/A) because the fixture limits the shear deformation and failure was not reached for GSPU."
      },
      "properties": {
        "modulus_mpa": 198.0,
        "strength_mpa": null,
        "strain_at_failure": null,
        "energy_absorption_mj_m3": null,
        "plateau_stress_mpa": null,
        "densification_strain": null,
        "specific_modulus_mpa_per_g_cc": null,
        "specific_strength_mpa_per_g_cc": null,
        "storage_modulus_mpa": null,
        "loss_tangent": null,
        "thermal_conductivity_w_mk": null,
        "cte_per_k": null,
        "moisture_uptake_pct": null
      },
      "evidence": [
        {
          "quote": "| GSPU | 10 mm | 198 | N/A |",
          "location": "Table 16, p.94 (Iosipescu test results)"
        },
        {
          "quote": "samples of two difference thicknesses (3 mm and 10 mm) have been machined in GSEP and GSPU, strain gauged and tested at 2 mm/min.",
          "location": "Sec. 2.4.2, p.92"
        }
      ],
      "extractor_confidence": 0.8
    },
    {
      "sample_label": "GSEP - Iosipescu shear, 6 mm specimen with digital image correlation",
      "data_origin": "primary",
      "processing": {
        "matrix_class": "epoxy",
        "matrix_name": "Glass syntactic epoxy (GSEP); commercial deep-sea buoyancy/insulation foam, supplier not disclosed (NDA)",
        "particle_type": "glass_microballoon",
        "particle_grade": "3M S38 (S38HS referred to in the damage analysis)",
        "particle_true_density_g_cc": null,
        "particle_mean_diameter_um": null,
        "particle_wall_thickness_ratio": null,
        "particle_volume_fraction": null,
        "particle_weight_fraction": null,
        "process_route": "mechanical_mixing_cast",
        "cure_or_process_temperature_c": null,
        "additional_fillers": null
      },
      "structure": {
        "measured_density_g_cc": 0.72,
        "theoretical_density_g_cc": null,
        "matrix_porosity_fraction": null,
        "particle_breakage_fraction": null,
        "microstructure_notes": "Microspheres are 3M S38 (the later damage analysis refers to grade S38HS: 3M size distribution 10th vol% < 19 um, 50th vol% < 65 um, 90th vol% < 70 um, effective max 85 um; mean wall thickness 1.3 um quoted from ref [44]). Microsphere volume content of the tested materials is not stated; the paper only says generically that 50-60 vol% is typical for epoxy foams and ~25 vol% for GSPU/GSPP."
      },
      "test": {
        "test_type": "shear",
        "strain_rate_per_s": null,
        "temperature_c": 20,
        "standard": "ASTM D5379 (V-notched beam / Iosipescu) with Aramis 5M DIC",
        "specimen_notes": "6 mm thick specimens, 2 GSEP samples, crosshead 2 mm/min (0.5 mm/min for the second specimen), strains from Aramis 5M 3D DIC at the centre of the specimen. These values are preferred by the authors over the strain-gauge values of Table 16. modulus_mpa holds the shear modulus G, strength_mpa the shear stress at break, strain_at_failure the shear strain at break."
      },
      "properties": {
        "modulus_mpa": 1800.0,
        "strength_mpa": 14.0,
        "strain_at_failure": 0.008,
        "energy_absorption_mj_m3": null,
        "plateau_stress_mpa": null,
        "densification_strain": null,
        "specific_modulus_mpa_per_g_cc": null,
        "specific_strength_mpa_per_g_cc": null,
        "storage_modulus_mpa": null,
        "loss_tangent": null,
        "thermal_conductivity_w_mk": null,
        "cte_per_k": null,
        "moisture_uptake_pct": null
      },
      "evidence": [
        {
          "quote": "| Shear test Iosipescu | G (MPa) | 1800 | 175 |",
          "location": "Table 18, p.114 (synthesis of results from test)"
        },
        {
          "quote": "The material exhibits elastic behaviour and the deformation at break is very low, 0.008.",
          "location": "Sec. 2.5.3, p.112 (GSEP Iosipescu with DIC)"
        }
      ],
      "extractor_confidence": 0.8
    },
    {
      "sample_label": "GSPU - Iosipescu shear, 6 mm specimen with digital image correlation",
      "data_origin": "primary",
      "processing": {
        "matrix_class": "polyurethane",
        "matrix_name": "Glass syntactic polyurethane (GSPU); commercial deep-sea insulation foam, supplier not disclosed (NDA)",
        "particle_type": "glass_microballoon",
        "particle_grade": "3M S38 (S38HS referred to in the damage analysis)",
        "particle_true_density_g_cc": null,
        "particle_mean_diameter_um": null,
        "particle_wall_thickness_ratio": null,
        "particle_volume_fraction": null,
        "particle_weight_fraction": null,
        "process_route": "mechanical_mixing_cast",
        "cure_or_process_temperature_c": null,
        "additional_fillers": "For GSPU a humidity absorber (mineral filler) is normally included in addition to the microspheres"
      },
      "structure": {
        "measured_density_g_cc": 0.86,
        "theoretical_density_g_cc": null,
        "matrix_porosity_fraction": null,
        "particle_breakage_fraction": null,
        "microstructure_notes": "Microspheres are 3M S38 (the later damage analysis refers to grade S38HS: 3M size distribution 10th vol% < 19 um, 50th vol% < 65 um, 90th vol% < 70 um, effective max 85 um; mean wall thickness 1.3 um quoted from ref [44]). Microsphere volume content of the tested materials is not stated; the paper only says generically that 50-60 vol% is typical for epoxy foams and ~25 vol% for GSPU/GSPP."
      },
      "test": {
        "test_type": "shear",
        "strain_rate_per_s": null,
        "temperature_c": 20,
        "standard": "ASTM D5379 (V-notched beam / Iosipescu) with Aramis 5M DIC",
        "specimen_notes": "6 mm thick specimens, 3 GSPU samples, crosshead 2 mm/min, strains from Aramis 5M 3D DIC at the centre of the specimen. Preferred by the authors over the strain-gauge values of Table 16. modulus_mpa holds the shear modulus G and strength_mpa the maximum shear stress reached (about 5 MPa, Fig. 87 and Fig. 91)."
      },
      "properties": {
        "modulus_mpa": 175.0,
        "strength_mpa": 5.0,
        "strain_at_failure": null,
        "energy_absorption_mj_m3": null,
        "plateau_stress_mpa": null,
        "densification_strain": null,
        "specific_modulus_mpa_per_g_cc": null,
        "specific_strength_mpa_per_g_cc": null,
        "storage_modulus_mpa": null,
        "loss_tangent": null,
        "thermal_conductivity_w_mk": null,
        "cte_per_k": null,
        "moisture_uptake_pct": null
      },
      "evidence": [
        {
          "quote": "| Shear test Iosipescu | G (MPa) | 1800 | 175 |",
          "location": "Table 18, p.114 (synthesis of results from test)"
        },
        {
          "quote": "Figure 91 : GSPU material, left, shear strain and right, longitudinal strain at 5 MPa",
          "location": "Fig. 91 caption, p.113"
        }
      ],
      "extractor_confidence": 0.75
    },
    {
      "sample_label": "GSEP - modified Arcan shear (2 mm plate)",
      "data_origin": "primary",
      "processing": {
        "matrix_class": "epoxy",
