Repository: Harshelite2503/foamgpt

# FoamGPT

**An LLM-extracted, literature-scale Process–Structure–Property (PSP) dataset and benchmark for syntactic foams.**

Syntactic foams (hollow-particle-filled composites) have ~30 years of literature, but the quantitative
results live in tables and figures inside thousands of PDFs. FoamGPT turns that literature into a
machine-readable dataset and asks: *how well can classical ML and frontier LLMs predict foam properties,
and where do LLMs hallucinate?*

```
OpenAlex ──▶ OA PDFs ──▶ text+tables ──▶ Claude structured extraction ──▶ curated PSP table ──▶ benchmarks
 harvest      download      parse            extract / batch                  curate           bench-ml / bench-llm
```

File: data/extracted/agent/W2315084925.json
{
  "is_syntactic_foam_paper": false,
  "paper_summary": "Kozma et al. (Int. J. Computer Theory and Engineering 2015) present a CT-image-based 'radius incrementation' circle-fitting algorithm to reconstruct the outer surfaces of ceramic hollow spheres in an aluminium matrix syntactic foam specimen (15 x 22.5 mm cylinder, 900 CT slices at 7 um resolution) and build a CAD model for finite element analysis. Only image-fitting errors (1.0-1.5 % average) are reported; no processing, density or mechanical property data of the foam are given.",
  "records": [],
  "extraction_notes": "The material studied is an Al matrix syntactic foam with ceramic spherical shells, but the paper is purely about the image-processing/reconstruction algorithm. No composition, volume fraction, density, or mechanical/thermal property values are reported, so there are no extractable records; flagged as not a syntactic-foam data paper per rule 10 (no hollow-particle composite data)."
}

File: data/extracted/agent/W2327556543.json
{
 "is_syntactic_foam_paper": true,
 "paper_summary": "Higuchi, Adachi, Yoshioka and Yokochi fabricated functionally graded syntactic foams by dispersing acrylonitrile hollow microballoons (Matsumoto Microsphere MFL-100CA, 80-110 um, 130 +/- 30 kg/m3) in a bisphenol-A epoxy (AER2603 / Rikacid MH-700 / jER BMI12, 100:86:1) and letting the balloons float during pre-cure, either from a uniformly dispersed state (TF = 65 C, tF = 2 h) or from a two-phase separated state (TF = 50 C, tF = 50 min), then pre-curing at 100 C for 2 h and post-curing at 130 C for 15 h. Density graded continuously from ~1200 kg/m3 (pure epoxy layer) to ~500 kg/m3 (maximum balloon packing); DMA (10 Hz, tension, 25-220 C) showed that the temperature dependence of the moduli and the 175 C glass transition are controlled by the epoxy matrix and are independent of balloon content. Quasi-static compression of specimens cut from the graded foams showed that compressive Young's modulus (~0.5 to ~2.1 GPa) and yield stress (~20 to ~110 MPa) depend only on local density (quadratic Gibson-Ashby type relation), independently of fabrication route or mould geometry.",
 "records": [
  {
   "sample_label": "S01 (cuboid cut from FGSF made from uniformly dispersed state, average density 520 kg/m3)",
   "data_origin": "primary",
   "processing": {
    "matrix_class": "epoxy",
    "matrix_name": "Bisphenol-A liquid epoxy AER2603 (Asahi Kasei Chemicals) + acid anhydride hardener Rikacid MH-700 (New Japan Chemical) + imidazole accelerator jER BMI12 (Mitsubishi Chemical), 100:86:1 by weight",
    "particle_type": "polymer_hollow",
    "particle_grade": "Matsumoto Microsphere MFL-100CA (acrylonitrile-based microballoon, CaCO3 surface treated)",
    "particle_true_density_g_cc": 0.13,
    "particle_mean_diameter_um": null,
    "particle_wall_thickness_ratio": null,
    "particle_volume_fraction": null,
    "particle_weight_fraction": null,
    "process_route": "mechanical_mixing_cast",
    "cure_or_process_temperature_c": 100,
    "additional_fillers": null
   },
   "structure": {
    "measured_density_g_cc": 0.52,
    "theoretical_density_g_cc": null,
    "matrix_porosity_fraction": null,
    "particle_breakage_fraction": null,
    "microstructure_notes": "Region of maximum microballoon packing; density essentially uniform through the specimen, so it behaves as a homogeneous closed-cell foam (yield followed by a flat plateau stress and then densification). Balloon content is not reported as a volume fraction, only through density."
   },
   "test": {
    "test_type": "compression",
    "strain_rate_per_s": 0.00111,
    "temperature_c": 25,
    "standard": null,
    "specimen_notes": "Cuboid 10 mm x 10 mm cross-section, 15 mm high, cut from a foam made from the uniformly dispersed state; Shimadzu Autograph AGS-10kJ, crosshead 1 mm/min, room temperature. Modulus and yield stress for this specimen appear only in Figs 12-13, so no numeric values could be taken."
   },
   "properties": {
    "modulus_mpa": null,
    "strength_mpa": null,
    "strain_at_failure": null,
    "energy_absorption_mj_m3": null,
    "plateau_stress_mpa": null,
    "densification_strain": null,
    "specific_modulus_mpa_per_g_cc": null,
    "specific_strength_mpa_per_g_cc": null,
    "storage_modulus_mpa": null,
    "loss_tangent": null,
    "thermal_conductivity_w_mk": null,
    "cte_per_k": null,
    "moisture_uptake_pct": null
   },
   "evidence": [
    {
     "quote": "試験片 S01（平均密度 520 kg/m3）, S05（平均密度 600 kg/m3），S07（平",
     "location": "Sec. 3.2.2, p. 7 (last paragraph, continues on p. 8)"
    },
    {
     "quote": "密度が均一な発泡体試験片S01 およびS07 においては，降伏に伴い応力がほぼ一定のプラトー応力領域を示し，その後，試験片全体が緻密化することにより応力が上昇し，一般的なセル構造体の圧縮変形と同様の特性を示した．",
     "location": "Sec. 3.2.2, p. 8 para 1 (Fig. 12)"
    },
    {
     "quote": "圧縮試験には万能試験機（島津製作所，Autograph AGS-10kJ）を使用し，変位速度を1 mm/min として室温雰囲気下で試験を実施した．",
     "location": "Sec. 3.1.2, p. 5"
    }
   ],
   "extractor_confidence": 0.75
  },
  {
   "sample_label": "S05 (cuboid cut from FGSF made from uniformly dispersed state, average density 600 kg/m3)",
   "data_origin": "primary",
   "processing": {
    "matrix_class": "epoxy",
    "matrix_name": "Bisphenol-A liquid epoxy AER2603 (Asahi Kasei Chemicals) + acid anhydride hardener Rikacid MH-700 (New Japan Chemical) + imidazole accelerator jER BMI12 (Mitsubishi Chemical), 100:86:1 by weight",
    "particle_type": "polymer_hollow",
    "particle_grade": "Matsumoto Microsphere MFL-100CA (acrylonitrile-based microballoon, CaCO3 surface treated)",
    "particle_true_density_g_cc": 0.13,
    "particle_mean_diameter_um": null,
    "particle_wall_thickness_ratio": null,
    "particle_volume_fraction": null,
    "particle_weight_fraction": null,
    "process_route": "mechanical_mixing_cast",
    "cure_or_process_temperature_c": 100,
    "additional_fillers": null
   },
   "structure": {
    "measured_density_g_cc": 0.60,
    "theoretical_density_g_cc": null,
    "matrix_porosity_fraction": null,
    "particle_breakage_fraction": null,
    "microstructure_notes": "Density is graded through the height of the specimen (average 600 kg/m3, distribution given in Fig. 7); the specimen work-hardens after yielding because crushing proceeds sequentially from the low-density region, and it yields at about the same stress as S01, showing that yield stress is governed by the minimum density inside the specimen."
   },
   "test": {
    "test_type": "compression",
    "strain_rate_per_s": 0.00111,
    "temperature_c": 25,
    "standard": null,
    "specimen_notes": "Cuboid 10 mm x 10 mm cross-section, 15 mm high; Shimadzu Autograph AGS-10kJ, crosshead 1 mm/min, room temperature. Property values only in Figs 12-13."
   },
   "properties": {
    "modulus_mpa": null,
    "strength_mpa": null,
    "strain_at_failure": null,
    "energy_absorption_mj_m3": null,
    "plateau_stress_mpa": null,
    "densification_strain": null,
    "specific_modulus_mpa_per_g_cc": null,
    "specific_strength_mpa_per_g_cc": null,
    "storage_modulus_mpa": null,
    "loss_tangent": null,
    "thermal_conductivity_w_mk": null,
    "cte_per_k": null,
    "moisture_uptake_pct": null
   },
   "evidence": [
    {
     "quote": "試験片 S01（平均密度 520 kg/m3）, S05（平均密度 600 kg/m3），S07（平",
     "location": "Sec. 3.2.2, p. 7 (last paragraph, continues on p. 8)"
    },
    {
     "quote": "試験片内部で密度が傾斜分布する試験片（S05 およびS14）は，降伏後に加工硬化を示し，応力が急激に上昇していることがわかる．これは密度が低い領域から逐次的に圧潰が進行するためであり，試験片S05 はS01 と同等の応力値で降伏していることから，降伏応力は試験片内部の最低密度に依存することが明らかとなった．",
     "location": "Sec. 3.2.2, p. 8 para 1 (Fig. 12)"
    }
   ],
   "extractor_confidence": 0.7
  },
  {
   "sample_label": "S07 (cuboid cut from FGSF made from uniformly dispersed state, average density 700 kg/m3)",
   "data_origin": "primary",
   "processing": {
    "matrix_class": "epoxy",
    "matrix_name": "Bisphenol-A liquid epoxy AER2603 (Asahi Kasei Chemicals) + acid anhydride hardener Rikacid MH-700 (New Japan Chemical) + imidazole accelerator jER BMI12 (Mitsubishi Chemical), 100:86:1 by weight",
    "particle_type": "polymer_hollow",
    "particle_grade": "Matsumoto Microsphere MFL-100CA (acrylonitrile-based microballoon, CaCO3 surface treated)",
    "particle_true_density_g_cc": 0.13,
    "particle_mean_diameter_um": null,
    "particle_wall_thickness_ratio": null,
    "particle_volume_fraction": null,
    "particle_weight_fraction": null,
    "process_route": "mechanical_mixing_cast",
    "cure_or_process_temperature_c": 100,
    "additional_fillers": null
   },
   "structure": {
    "measured_density_g_cc": 0.70,
    "theoretical_density_g_cc": null,
    "matrix_porosity_fraction": null,
    "particle_breakage_fraction": null,
    "microstructure_notes": "Essentially uniform density through the specimen; shows the classic cellular-solid response of yield, flat plateau stress and densification."
   },
   "test": {
    "test_type": "compression",
    "strain_rate_per_s": 0.00111,
    "temperature_c": 25,
    "standard": null,
    "specimen_notes": "Cuboid 10 mm x 10 mm cross-section, 15 mm high; Shimadzu Autograph AGS-10kJ, crosshead 1 mm/min, room temperature. Property values only in Figs 12-13."
   },
   "properties": {
    "modulus_mpa": null,
    "strength_mpa": null,
    "strain_at_failure": null,
    "energy_absorption_mj_m3": null,
    "plateau_stress_mpa": null,
    "densification_strain": null,
    "specific_modulus_mpa_per_g_cc": null,
    "specific_strength_mpa_per_g_cc": null,
    "storage_modulus_mpa": null,
    "loss_tangent": null,
    "thermal_conductivity_w_mk": null,
    "cte_per_k": null,
    "moisture_uptake_pct": null
   },
   "evidence": [
    {
     "quote": "均密度 700 kg/m3），S14（平均密度 1000 kg/m3）およびS15（平均密度 1200 kg/m3）の結果を図12 に示す．",
     "location": "Sec. 3.2.2, p. 8 para 1 (sentence begun on p. 7)"
    },
    {
     "quote": "密度が均一な発泡体試験片S01 およびS07 においては，降伏に伴い応力がほぼ一定のプラトー応力領域を示し，その後，試験片全体が緻密化することにより応力が上昇し",
     "location": "Sec. 3.2.2, p. 8 para 1 (Fig. 12)"
    }
   ],
   "extractor_confidence": 0.7
  },
  {
   "sample_label": "S14 (cuboid cut from FGSF made from uniformly dispersed state, average density 1000 kg/m3)",
   "data_origin": "primary",
   "processing": {
    "matrix_class": "epoxy",
    "matrix_name": "Bisphenol-A liquid epoxy AER2603 (Asahi Kasei Chemicals) + acid anhydride hardener Rikacid MH-700 (New Japan Chemical) + imidazole accelerator jER BMI12 (Mitsubishi Chemical), 100:86:1 by weight",
    "particle_type": "polymer_hollow",
    "particle_grade": "Matsumoto Microsphere MFL-100CA (acrylonitrile-based microballoon, CaCO3 surface treated)",
    "particle_true_density_g_cc": 0.13,
    "particle_mean_diameter_um": null,
    "particle_wall_thickness_ratio": null,
    "particle_volume_fraction": null,
    "particle_weight_fraction": null,
    "process_route": "mechanical_mixing_cast",
    "cure_or_process_temperature_c": 100,
    "additional_fillers": null
   },
   "structure": {
    "measured_density_g_cc": 1.00,
    "theoretical_density_g_cc": null,
    "matrix_porosity_fraction": null,
    "particle_breakage_fraction": null,
    "microstructure_notes": "Density graded through the specimen height (average 1000 kg/m3, distribution in Fig. 7); work-hardens after yielding because collapse propagates from the lowest-density region."
   },
   "test": {
    "test_type": "compression",
    "strain_rate_per_s": 0.00111,
    "temperature_c": 25,
    "standard": null,
    "specimen_notes": "Cuboid 10 mm x 10 mm cross-section, 15 mm high; Shimadzu Autograph AGS-10kJ, crosshead 1 mm/min, room temperature. Property values only in Figs 12-13."
   },
   "properties": {
    "modulus_mpa": null,
    "strength_mpa": null,
    "strain_at_failure": null,
    "energy_absorption_mj_m3": null,
    "plateau_stress_mpa": null,
    "densification_strain": null,
    "specific_modulus_mpa_per_g_cc": null,
    "specific_strength_mpa_per_g_cc": null,
    "storage_modulus_mpa": null,
    "loss_tangent": null,
    "thermal_conductivity_w_mk": null,
    "cte_per_k": null,
    "moisture_uptake_pct": null
   },
   "evidence": [
    {
     "quote": "均密度 700 kg/m3），S14（平均密度 1000 kg/m3）およびS15（平均密度 1200 kg/m3）の結果を図12 に示す．",
     "location": "Sec. 3.2.2, p. 8 para 1"
    },
    {
     "quote": "試験片内部で密度が傾斜分布する試験片（S05 およびS14）は，降伏後に加工硬化を示し，応力が急激に上昇していることがわかる．",
     "location": "Sec. 3.2.2, p. 8 para 1 (Fig. 12)"
    }
   ],
   "extractor_confidence": 0.7
  },
  {
   "sample_label": "S15 (cuboid cut from the microballoon-free epoxy region of the FGSF, average density 1200 kg/m3) - neat matrix reference",
   "data_origin": "primary",
   "processing": {
    "matrix_class": "epoxy",
    "matrix_name": "Bisphenol-A liquid epoxy AER2603 (Asahi Kasei Chemicals) + acid anhydride hardener Rikacid MH-700 (New Japan Chemical) + imidazole accelerator jER BMI12 (Mitsubishi Chemical), 100:86:1 by weight",
    "particle_type": "polymer_hollow",
    "particle_grade": "Matsumoto Microsphere MFL-100CA (none present in this specimen)",
    "particle_true_density_g_cc": 0.13,
    "particle_mean_diameter_um": null,
    "particle_wall_thickness_ratio": null,
    "particle_volume_fraction": 0.0,
    "particle_weight_fraction": 0.0,
    "process_route": "mechanical_mixing_cast",
    "cure_or_process_temperature_c": 100,
    "additional_fillers": null
   },
   "structure": {
    "measured_density_g_cc": 1.20,
    "theoretical_density_g_cc": 1.19,
    "matrix_porosity_fraction": null,
    "particle_breakage_fraction": null,
    "microstructure_notes": "Cut from the microballoon-free epoxy layer at the top of the graded foam. Cured neat epoxy density is stated as 1190 kg/m3; the specimen average density is quoted as 1200 kg/m3."
   },
   "test": {
    "test_type": "compression",
    "strain_rate_per_s": 0.00111,
    "temperature_c": 25,
    "standard": null,
    "specimen_notes": "Cuboid 10 mm x 10 mm cross-section, 15 mm high; Shimadzu Autograph AGS-10kJ, crosshead 1 mm/min, room temperature. Elastic response followed by a sharp stress drop at yield (Fig. 12); numeric modulus/yield stress only in Figs 12-13."
   },
   "properties": {
    "modulus_mpa": null,
    "strength_mpa": null,
    "strain_at_failure": null,
    "energy_absorption_mj_m3": null,
    "plateau_stress_mpa": null,
    "densification_strain": null,
    "specific_modulus_mpa_per_g_cc": null,
    "specific_strength_mpa_per_g_cc": null,
    "storage_modulus_mpa": null,
    "loss_tangent": null,
    "thermal_conductivity_w_mk": null,
    "cte_per_k": null,
    "moisture_uptake_pct": null
   },
   "evidence": [
    {
     "quote": "マイクロバルーンを含まないエポキシ樹脂領域である試験片S15 の場合，弾性変形を示した後，降伏により応力が急激に低下している",
     "location": "Sec. 3.2.2, p. 8 para 1 (Fig. 12)"
    },
    {
     "quote": "なお，硬化後のエポキシ樹脂の密度は 1190 kg/m3 である．",
     "location": "Sec. 2.1, p. 2"
    }
   ],
   "extractor_confidence": 0.7
  },
  {
   "sample_label": "T3 (homogeneous syntactic foam cylinder, density 520 kg/m3, cut from the maximum-packing layer of a two-phase-separated casting)",
   "data_origin": "primary",
   "processing": {
    "matrix_class": "epoxy",
    "matrix_name": "Bisphenol-A liquid epoxy AER2603 (Asahi Kasei Chemicals) + acid anhydride hardener Rikacid MH-700 (New Japan Chemical) + imidazole accelerator jER BMI12 (Mitsubishi Chemical), 100:86:1 by weight",
    "particle_type": "polymer_hollow",
    "particle_grade": "Matsumoto Microsphere MFL-100CA (acrylonitrile-based microballoon, CaCO3 surface treated)",
    "particle_true_density_g_cc": 0.13,
    "particle_mean_diameter_um": null,
    "particle_wall_thickness_ratio": null,
    "particle_volume_fraction": null,
    "particle_weight_fraction": null,
    "process_route": "mechanical_mixing_cast",
    "cure_or_process_temperature_c": 100,
    "additional_fillers": null
   },
   "structure": {
    "measured_density_g_cc": 0.52,
    "theoretical_density_g_cc": null,
    "matrix_porosity_fraction": null,
    "particle_breakage_fraction": null,
    "microstructure_notes": "Homogeneous foam obtained by curing after the microballoons had fully floated and separated into a maximum-packed layer; SEM (Fig. 6) shows well dispersed, non-agglomerated microballoons over the whole density range 520-1020 kg/m3."
   },
   "test": {
    "test_type": "compression",
    "strain_rate_per_s": 0.00111,
    "temperature_c": 25,
    "standard": null,
    "specimen_notes": "Cylinder 19 mm diameter x 30 mm high; Shimadzu Autograph DCT-25T, crosshead 2 mm/min chosen so the strain rate matches the 15 mm high cuboid specimens tested at 1 mm/min. Modulus and yield stress are plotted in Fig. 13 only."
   },
   "properties": {
    "modulus_mpa": null,
    "strength_mpa": null,
    "strain_at_failure": null,
    "energy_absorption_mj_m3": null,
    "plateau_stress_mpa": null,
    "densification_strain": null,
    "specific_modulus_mpa_per_g_cc": null,
    "specific_strength_mpa_per_g_cc": null,
    "storage_modulus_mpa": null,
    "loss_tangent": null,
    "thermal_conductivity_w_mk": null,
    "cte_per_k": null,
    "moisture_uptake_pct": null
   },
   "evidence": [
    {
     "quote": "マイクロバルーンとエポキシ樹脂を二層分離させた状態でエポキシ樹脂を硬化させ，マイクロバルーンが最大充填された領域を切り出すことで密度520 kg/m3 の均質なシンタクチックフォームの試験片（T3）を作製した．試験片形状として直径19 mm で高さ30 mm の円柱状とした．",
     "location": "Sec. 3.1.2, p. 5"
    },
    {
     "quote": "圧縮試験は万能試験機（島津製作所，Autograph DCT-25T）を使用し，一様分散状態から作製された試験片の高さが15 mm の場合とひずみ速度が等しくなるように変位速度を2 mm/min とした．",
     "location": "Sec. 3.1.2, p. 5"
    }
   ],
   "extractor_confidence": 0.75
  },
  {
   "sample_label": "DMA specimen, density 520 kg/m3 (maximum microballoon packing region of FGSF from uniformly dispersed state)",
   "data_origin": "primary",
   "processing": {
    "matrix_class": "epoxy",
    "matrix_name": "Bisphenol-A liquid epoxy AER2603 (Asahi Kasei Chemicals) + acid anhydride hardener Rikacid MH-700 (New Japan Chemical) + imidazole accelerator jER BMI12 (Mitsubishi Chemical), 100:86:1 by weight",
    "particle_type": "polymer_hollow",
    "particle_grade": "Matsumoto Microsphere MFL-100CA (acrylonitrile-based microballoon, CaCO3 surface treated)",
    "particle_true_density_g_cc": 0.13,
    "particle_mean_diameter_um": null,
    "particle_wall_thickness_ratio": null,
    "particle_volume_fraction": null,
    "particle_weight_fraction": null,
    "process_route": "mechanical_mixing_cast",
    "cure_or_process_temperature_c": 100,
    "additional_fillers": null
   },
   "structure": {
    "measured_density_g_cc": 0.52,
    "theoretical_density_g_cc": null,
    "matrix_porosity_fraction": null,
    "particle_breakage_fraction": null,
    "microstructure_notes": "Cut so that there is no density gradient along the specimen length."
   },
   "test": {
    "test_type": "dma",
    "strain_rate_per_s": null,
    "temperature_c": null,
    "standard": null,
    "specimen_notes": "UBM Reogel-E4000, tensile mode, 10 Hz, heating 2 C/min over 25-220 C; specimen 2 mm thick x 35 mm long x 3.5 mm wide. E', E'' and tan delta are given only in log-scale plots (Figs 10-11), so no numeric values could be taken; tan delta peaks near 175 C (glass transition) independently of balloon content, and the relative storage modulus normalised by the neat epoxy is nearly constant with temperature except near Tg."
   },
   "properties": {
    "modulus_mpa": null,
    "strength_mpa": null,
    "strain_at_failure": null,
    "energy_absorption_mj_m3": null,
    "plateau_stress_mpa": null,
    "densification_strain": null,
    "specific_modulus_mpa_per_g_cc": null,
    "specific_strength_mpa_per_g_cc": null,
    "storage_modulus_mpa": null,
    "loss_tangent": null,
    "thermal_conductivity_w_mk": null,
    "cte_per_k": null,
    "moisture_uptake_pct": null
   },
   "evidence": [
    {
     "quote": "図4(a) の一様分散状態より作製した傾斜機能シンタクチックフォームにおける密度が520 kg/m3，680 kg/m3 およびエポキシ樹脂層（密度 1200 kg/m3）の3 箇所から，長さ方向に密度分布の勾配がないように厚さ 2 mm，長さ 35 mm および幅 3.5 mm の寸法に切り出したものを試験片とした．",
     "location": "Sec. 3.1.1, p. 5"
    },
    {
     "quote": "加振周波数10 Hz にて，昇温速度を 2 °C /min として25 °C～220 °C の温度範囲における貯蔵弾性率 E'，損失弾性率 E'' および損失正接 tan  (=E' / E'') の測定を引張モードにより行った．",
     "location": "Sec. 3.1.1, p. 5"
    }
   ],
   "extractor_confidence": 0.6
  },
  {
   "sample_label": "DMA specimen, density 680 kg/m3 (intermediate region of FGSF from uniformly dispersed state)",
   "data_origin": "primary",
   "processing": {
    "matrix_class": "epoxy",
    "matrix_name": "Bisphenol-A liquid epoxy AER2603 (Asahi Kasei Chemicals) + acid anhydride hardener Rikacid MH-700 (New Japan Chemical) + imidazole accelerator jER BMI12 (Mitsubishi Chemical), 100:86:1 by weight",
    "particle_type": "polymer_hollow",
    "particle_grade": "Matsumoto Microsphere MFL-100CA (acrylonitrile-based microballoon, CaCO3 surface treated)",
    "particle_true_density_g_cc": 0.13,
    "particle_mean_diameter_um": null,
    "particle_wall_thickness_ratio": null,
    "particle_volume_fraction": null,
    "particle_weight_fraction": null,
    "process_route": "mechanical_mixing_cast",
    "cure_or_process_temperature_c": 100,
    "additional_fillers": null
   },
   "structure": {
    "measured_density_g_cc": 0.68,
    "theoretical_density_g_cc": null,
    "matrix_porosity_fraction": null,
    "particle_breakage_fraction": null,
    "microstructure_notes": "Cut so that there is no density gradient along the specimen length."
   },
   "test": {
    "test_type": "dma",
    "strain_rate_per_s": null,
    "temperature_c": null,
    "standard": null,
    "specimen_notes": "UBM Reogel-E4000, tensile mode, 10 Hz, heating 2 C/min over 25-220 C; specimen 2 mm x 35 mm x 3.5 mm. E', E'' and tan delta only in log-scale plots (Figs 10-11); tan delta peak near 175 C."
   },
   "properties": {
    "modulus_mpa": null,
    "strength_mpa": null,
    "strain_at_failure": null,
    "energy_absorption_mj_m3": null,
    "plateau_stress_mpa": null,
    "densification_strain": null,
    "specific_modulus_mpa_per_g_cc": null,
    "specific_strength_mpa_per_g_cc": null,
    "storage_modulus_mpa": null,
    "loss_tangent": null,
    "thermal_conductivity_w_mk": null,
    "cte_per_k": null,
    "moisture_uptake_pct": null
   },
   "evidence": [
    {
     "quote": "密度が520 kg/m3，680 kg/m3 およびエポキシ樹脂層（密度 1200 kg/m3）の3 箇所から，長さ方向に密度分布の勾配がないように厚さ 2 mm，長さ 35 mm および幅 3.5 mm の寸法に切り出したものを試験片とした．",
     "location": "Sec. 3.1.1, p. 5"
    },
    {
     "quote": "エポキシ樹脂（密度 ρ = 1200 kg/m3）から密度が小さくなる，すなわちマイクロバルーンの充填量が多くなるほど貯蔵弾性率 E' および損失弾性率 E'' が全ての温度において低下していることがわかる．",
     "location": "Sec. 3.2.1, p. 6 (Fig. 10)"
    }
   ],
   "extractor_confidence": 0.6
  },
  {
   "sample_label": "DMA specimen, neat epoxy layer (density 1200 kg/m3) - matrix reference",
   "data_origin": "primary",
   "processing": {
    "matrix_class": "epoxy",
    "matrix_name": "Bisphenol-A liquid epoxy AER2603 (Asahi Kasei Chemicals) + acid anhydride hardener Rikacid MH-700 (New Japan Chemical) + imidazole accelerator jER BMI12 (Mitsubishi Chemical), 100:86:1 by weight",
    "particle_type": "polymer_hollow",
    "particle_grade": "Matsumoto Microsphere MFL-100CA (none present in this specimen)",
    "particle_true_density_g_cc": 0.13,
    "particle_mean_diameter_um": null,
    "particle_wall_thickness_ratio": null,
    "particle_volume_fraction": 0.0,
    "particle_weight_fraction": 0.0,
    "process_route": "mechanical_mixing_cast",
    "cure_or_process_temperature_c": 100,
    "additional_fillers": null
   },
   "structure": {
    "measured_density_g_cc": 1.20,
    "theoretical_density_g_cc": 1.19,
    "matrix_porosity_fraction": null,
    "particle_breakage_fraction": null,
    "microstructure_notes": "Microballoon-free epoxy layer of the graded casting; used as the reference for the relative storage modulus in Fig. 11."
   },
   "test": {
    "test_type": "dma",
    "strain_rate_per_s": null,
    "temperature_c": null,
    "standard": null,
    "specimen_notes": "UBM Reogel-E4000, tensile mode, 10 Hz, heating 2 C/min over 25-220 C; specimen 2 mm x 35 mm x 3.5 mm. E' decreases gently from 25 to 150 C, drops sharply between 150 and 190 C and then stays roughly constant; tan delta peaks near 175 C. Numeric values only in log-scale Fig. 10."
   },
   "properties": {
    "modulus_mpa": null,
    "strength_mpa": null,
    "strain_at_failure": null,
    "energy_absorption_mj_m3": null,
    "plateau_stress_mpa": null,
    "densification_strain": null,
    "specific_modulus_mpa_per_g_cc": null,
    "specific_strength_mpa_per_g_cc": null,
    "storage_modulus_mpa": null,
    "loss_tangent": null,
    "thermal_conductivity_w_mk": null,
    "cte_per_k": null,
    "moisture_uptake_pct": null
   },
   "evidence": [
    {
     "quote": "密度が520 kg/m3，680 kg/m3 およびエポキシ樹脂層（密度 1200 kg/m3）の3 箇所から",
     "location": "Sec. 3.1.1, p. 5"
    },
    {
     "quote": "マイクロバルーンの充填量に関わらず175 °C をガラス転移温度とし，ガラス状態からゴム状態に遷移しているといえる．",
     "location": "Sec. 3.2.1, p. 6 (Fig. 10b)"
    }
   ],
   "extractor_confidence": 0.6
  }
 ],
 "extraction_notes": "Japanese-language paper (JSME Transactions A); quotes are verbatim Japanese. UNITS: all densities converted from kg/m3 to g/cm3 (divide by 1000). NO NUMERIC PROPERTY VALUES ARE TABULATED anywhere in this paper - compressive Young's modulus and yield stress appear only as symbols in Fig. 13 and as computed distributions in Fig. 14, and DMA E'/E''/tan delta only in log-scale Figs 10-11, so every property field is left null per the 'do not read values off plots' rule. The only text-stated property ranges are for the whole graded distribution, not per specimen: 'Young's modulus E ranges from about 0.5 GPa to about 2.1 GPa and yield stress from about 20 MPa to about 110 MPa' (Sec. 3.2.2, p. 9, computed with Eq. (1) from the density distribution of Fig. 4(a)); these were not assigned to any record. STRAIN RATE: 0.00111 1/s is derived from the stated crosshead speed of 1 mm/min on a 15 mm high specimen (1/15 per min = 1.11e-3 1/s); the paper states that the cylindrical specimens (2 mm/min, 30 mm high) were run at the same strain rate. PARTICLE SIZE: the paper gives a mean diameter range of 80-110 um for MFL-100CA rather than a single value, so particle_mean_diameter_um is left null. VOLUME FRACTION: never reported - composition is described only through density, so particle_volume_fraction is null except for the two microballoon-free epoxy specimens (S15 and the 1200 kg/m3 DMA specimen) where it is 0. CURE: cure_or_process_temperature_c = 100 C is the pre-cure (2 h); post-cure was 130 C for 15 h; the balloon-floating step was TF = 65 C for tF = 2 h (uniformly dispersed route) or TF = 50 C for tF = 50 min after 6 h of two-phase separation (two-phase route). OMITTED: graded cylindrical specimens T1 and T2 (cut from a two-phase foam of average density 930 kg/m3) were tested but neither their own densities (only Fig. 9 profiles) nor their properties (Fig. 13) are stated numerically, so no records were created for them. The density-vs-position profiles of Figs 4, 5 and 7 (foams of average density 720, 740, 840, 820 and 880 kg/m3) are structure-only figure data and were likewise not turned into records."
}

File: data/extracted/agent/W2328741706.json
{
  "is_syntactic_foam_paper": true,
  "paper_summary": "Yu, Qian, Liang & Li (Ceramics-Silikaty 60(1) 77-84, 2016) is a purely numerical (ANSYS 14.0 finite-element) study of the effective elastic modulus of hollow-glass-microsphere/epoxy syntactic foams reinforced with randomly oriented short glass fibres, using 180 x 180 x 180 um representative volume elements built by random sequential adsorption. Six microsphere volume fractions (5-30 %), six relative wall thicknesses eta = 0.02-0.12 and three fibre volume fractions (2, 4, 6 %) were simulated under 1 % compressive strain. The modulus falls with increasing microsphere content below a critical relative wall thickness of 0.04-0.05 and rises above it, a kink/maximum appears near eta = 0.06 at 25 vol.% microspheres, adding glass fibres raises the modulus and lowers the critical wall thickness, and the peak von-Mises stress sits on the microsphere equator perpendicular to the loading direction, moving onto the fibres as the wall thickens.",
  "records": [
    {
      "sample_label": "Neat epoxy resin matrix (FE model input constituent; Vs = 0, Vf = 0)",
      "data_origin": "model",
      "processing": {
        "matrix_class": "epoxy",
        "matrix_name": "Epoxy resin (generic; properties chosen as representative of epoxy syntactic foams in the literature)",
        "particle_type": "glass_microballoon",
        "particle_grade": null,
        "particle_true_density_g_cc": null,
        "particle_mean_diameter_um": null,
        "particle_wall_thickness_ratio": null,
        "particle_volume_fraction": 0.0,
        "particle_weight_fraction": null,
        "process_route": "other",
        "cure_or_process_temperature_c": null,
        "additional_fillers": "None in this baseline; the study also models short E-glass fibres (16 um diameter, 80 um length) at 2, 4 and 6 vol.%"
      },
      "structure": {
        "measured_density_g_cc": null,
        "theoretical_density_g_cc": 1.16,
        "matrix_porosity_fraction": null,
        "particle_breakage_fraction": null,
        "microstructure_notes": "Reference (unfilled) matrix Em used to normalise all reported composite results as E/Em. The syntactic-foam models place 50 um diameter hollow glass microspheres (E = 70 GPa, nu = 0.20, rho = 2.18 g/cm3) and 16 um x 80 um glass fibres (E = 73 GPa, nu = 0.20, rho = 2.18 g/cm3) randomly in a 180 x 180 x 180 um RVE with perfect interfaces."
      },
      "test": {
        "test_type": "compression",
        "strain_rate_per_s": null,
        "temperature_c": null,
        "standard": null,
        "specimen_notes": "Finite-element RVE (ANSYS 14.0); modulus obtained by applying 1 % compressive strain along the y direction with free/simply-supported boundary conditions."
      },
      "properties": {
        "modulus_mpa": 3000,
        "strength_mpa": null,
        "strain_at_failure": null,
        "energy_absorption_mj_m3": null,
        "plateau_stress_mpa": null,
        "densification_strain": null,
        "specific_modulus_mpa_per_g_cc": null,
        "specific_strength_mpa_per_g_cc": null,
        "storage_modulus_mpa": null,
        "loss_tangent": null,
        "thermal_conductivity_w_mk": null,
        "cte_per_k": null,
        "moisture_uptake_pct": null
      },
      "evidence": [
        {
          "quote": "Table 1. Material properties. Elastic modulus E (GPa) / Poisson's ratio / Density rho (g/cm3): Epoxy resin 3, 0.35, 1.16; Hollow glass microsphere 70, 0.20, 2.18; Glass fiber 73, 0.20, 2.18",
          "location": "Table 1, p. 78"
        },
        {
          "quote": "The elastic modulus is calculated by applying 1 % compressive strain along the y direction on the model. All the simulations are performed with ANSYS 14.0.",
          "location": "Sec. Experimental / Analysis parameters, p. 78"
        }
      ],
      "extractor_confidence": 0.6
    }
  ],
  "extraction_notes": "This is a purely numerical (FEM/RVE) paper on hollow glass microsphere + short glass fibre epoxy syntactic foams; no specimens were made or tested, so no primary data exist. Every composite result is reported ONLY as a normalised relative modulus E/Em plotted in Figures 2-5 (six microsphere volume fractions 5, 10, 15, 20, 25, 30 %; six relative wall thicknesses eta = 0.02, 0.04, 0.06, 0.08, 0.10, 0.12; fibre volume fractions Vf = 0, 2, 4, 6 %). No E/Em value is stated numerically in the text or in any table, so per the extraction rules none of those ~144 modelled conditions could be turned into records without reading values off plots - they are all omitted rather than estimated. The single record kept is the model's unfilled epoxy matrix input (Em = 3 GPa = 3000 MPa, rho = 1.16 g/cm3) from Table 1, marked data_origin = model; it is the normalising baseline for every figure. Other Table 1 inputs, recorded here only in notes: hollow glass microsphere E = 70 GPa, nu = 0.20, rho = 2.18 g/cm3, diameter 50 um; glass fibre E = 73 GPa, nu = 0.20, rho = 2.18 g/cm3, diameter 16 um, length 80 um. Qualitative numeric findings without extractable property values: critical relative wall thickness 0.04 with fibres and 0.05 without; modulus maximum near eta = 0.06 at Vs = 25 %; maximum 4.8 % deviation between free and periodic boundary conditions at Vs = 30 %. No process route applies (simulation), so process_route = other."
}

File: data/extracted/agent/W2331873010.json
{
  "is_syntactic_foam_paper": true,
  "paper_summary": "Japanese-language paper (J. Soc. Mat. Sci. Japan, 53(9), 950-955, 2004) by Todo, Komeda and Arakawa on the effect of CTBN liquid-rubber modification on the fracture properties of glass-microballoon-filled epoxy (GM/EP) used as an aerospace encapsulant. Four materials were cast (neat Epikote 828, rubber-modified 828R, GM-filled 828G and GM-filled rubber-modified 828RG) with 10 wt% surface-treated 3M A16 glass microballoons, cured 16 h at 120 C, and tested in three-point bending and SENB fracture toughness at quasi-static and impact (1 m/s) loading rates. Rubber modification lowered the flexural modulus and strength of the GM-filled epoxy but raised its absorbed fracture energy by 90% (quasi-static) and 46% (impact) and increased GIC by roughly 2-3x; SEM showed GM/matrix interfacial debonding plus shear-band formation around the 1-2 um rubber particles as the toughening mechanisms.",
  "extraction_notes": "IMPORTANT - very little quantitative data is recoverable from this text file. Table I (weight mixing ratio) and Table II (relative density and bending mechanical properties E, S, U) and Fig. 5 (KIC and GIC results) are bitmap images; only their captions survive in the extracted text, so no absolute values of flexural modulus, bending strength, absorbed energy, relative density or fracture toughness are readable. Per the extraction rules those fields are left null rather than estimated from figures. The only quantitative statements in the running text are RELATIVE changes caused by CTBN modification of the GM-filled resin: flexural modulus down 10-30% (larger drop for the GM-filled grades), quasi-static bending strength down 16%, impact bending strength down 4%, quasi-static absorbed fracture energy up 90%, impact absorbed fracture energy up 46%, quasi-static GIC up ~2x and impact GIC up ~3x; 10 wt% GM roughly halves the density relative to neat 828. These are recorded in microstructure_notes / specimen_notes and quoted as evidence but cannot be turned into absolute property values. Fracture toughness (KIC, GIC) has no field in this schema, so the SENB fracture-toughness test conditions are not given separate records; they are described here instead (SENB, quasi-static 1 mm/min on a servo-hydraulic machine and impact 1 m/s on an instrumented drop-weight tower, per ASTM D5045-91a). Records are given only for the two GM-filled (syntactic) materials, 828G and 828RG, at the two three-point-bending loading rates; the unfilled controls 828 and 828R contain no hollow particles and are not recorded. Mean particle size is stated as a 30-70 um range rather than a single value, so particle_mean_diameter_um is left null (full size distribution 15-135 um, wall thickness 1 um, particle true density 0.16 g/cm3, particle crush strength 3.5 MPa). Crosshead/impact speeds are recorded in specimen_notes because specimen dimensions (Fig. 1) are also an image, so strain rate in 1/s cannot be computed. Test temperature is not stated anywhere and is left null.",
  "records": [
    {
      "sample_label": "828G (Epikote 828 + 10 wt% GM, no rubber) - quasi-static bending",
      "data_origin": "primary",
      "processing": {
        "matrix_class": "epoxy",
        "matrix_name": "Epikote 828 bisphenol-A epoxy (Yuka Shell) with modified-amine hardener B-002",
        "particle_type": "glass_microballoon",
        "particle_grade": "3M (Sumitomo 3M) A16 surface-treated glass microballoons; size distribution 15-135 um, mean 30-70 um, wall thickness 1 um, true density 0.16 g/cm3, crush strength 3.5 MPa",
        "particle_true_density_g_cc": 0.16,
        "particle_mean_diameter_um": null,
        "particle_wall_thickness_ratio": null,
        "particle_volume_fraction": null,
        "particle_weight_fraction": 0.1,
        "process_route": "mechanical_mixing_cast",
        "cure_or_process_temperature_c": 120,
        "additional_fillers": null
      },
      "structure": {
        "measured_density_g_cc": null,
        "theoretical_density_g_cc": null,
        "matrix_porosity_fraction": null,
        "particle_breakage_fraction": null,
        "microstructure_notes": "Filling with 10 wt% GM lowers the density to about half that of neat 828 (i.e. relative density ~0.5); the absolute value is only given in Table II, which is an image. SEM of the quasi-static fracture surface shows good GM/matrix interfacial adhesion, with the crack propagating mainly along the GM/resin interface, linking adjacent microballoons."
      },
      "test": {
        "test_type": "flexure",
        "strain_rate_per_s": null,
        "temperature_c": null,
        "standard": null,
        "specimen_notes": "Three-point bending of a beam specimen (100 mm long) at a quasi-static crosshead speed of 10 mm/min on a servo-hydraulic machine; specimen cross-section given only in Fig. 1 (image), so strain rate in 1/s cannot be computed. E, S and U were measured but their values appear only in Table II, which is an image."
      },
      "properties": {
        "modulus_mpa": null,
        "strength_mpa": null,
        "strain_at_failure": null,
        "energy_absorption_mj_m3": null,
        "plateau_stress_mpa": null,
        "densification_strain": null,
        "specific_modulus_mpa_per_g_cc": null,
        "specific_strength_mpa_per_g_cc": null,
        "storage_modulus_mpa": null,
        "loss_tangent": null,
        "thermal_conductivity_w_mk": null,
        "cte_per_k": null,
        "moisture_uptake_pct": null
      },
      "evidence": [
        {
          "quote": "エポキシ樹脂に充填するGMは樹脂との密着性を向上させるため表面処理を施したA16(住友スリーエム(株)であり,粒径分布15～135μm,平均粒径30～70μm,厚さ1μm,密度0.16g/cm3,耐圧強度3.5MPaである.",
          "location": "Sec. 2.1 試験材料 (Test materials), p. 950"
        },
        {
          "quote": "GMを10wt%充填することで密度は1/2程度に低下する.",
          "location": "Sec. 3.1 曲げ破壊試験結果, p. 952 (describing Table II)"
        },
        {
          "quote": "準静的曲げ試験は油圧サーボ式試験機を用いて負荷速度10mm/minで行い荷重と変位を記録した.",
          "location": "Sec. 2.2 破壊試験, p. 951"
        }
      ],
      "extractor_confidence": 0.6
    },
    {
      "sample_label": "828G (Epikote 828 + 10 wt% GM, no rubber) - impact bending, 1 m/s",
      "data_origin": "primary",
      "processing": {
        "matrix_class": "epoxy",
        "matrix_name": "Epikote 828 bisphenol-A epoxy (Yuka Shell) with modified-amine hardener B-002",
        "particle_type": "glass_microballoon",
        "particle_grade": "3M (Sumitomo 3M) A16 surface-treated glass microballoons; size distribution 15-135 um, mean 30-70 um, wall thickness 1 um, true density 0.16 g/cm3, crush strength 3.5 MPa",
        "particle_true_density_g_cc": 0.16,
        "particle_mean_diameter_um": null,
        "particle_wall_thickness_ratio": null,
        "particle_volume_fraction": null,
        "particle_weight_fraction": 0.1,
        "process_route": "mechanical_mixing_cast",
        "cure_or_process_temperature_c": 120,
        "additional_fillers": null
      },
      "structure": {
        "measured_density_g_cc": null,
        "theoretical_density_g_cc": null,
        "matrix_porosity_fraction": null,
        "particle_breakage_fraction": null,
        "microstructure_notes": "Same material as the quasi-static 828G record; 10 wt% GM roughly halves the density relative to neat 828. Under impact the crack runs straighter and more bare epoxy fracture surface is exposed than under quasi-static loading."
      },
      "test": {
        "test_type": "impact",
        "strain_rate_per_s": null,
        "temperature_c": null,
        "standard": null,
        "specimen_notes": "Three-point bending impact fracture test at a loading rate of 1 m/s on an instrumented drop-weight impact system with optical-fibre/laser displacement measurement. The impact modulus was higher than the quasi-static modulus. Values appear only in Table II (image)."
      },
      "properties": {
        "modulus_mpa": null,
        "strength_mpa": null,
        "strain_at_failure": null,
        "energy_absorption_mj_m3": null,
        "plateau_stress_mpa": null,
        "densification_strain": null,
        "specific_modulus_mpa_per_g_cc": null,
        "specific_strength_mpa_per_g_cc": null,
        "storage_modulus_mpa": null,
        "loss_tangent": null,
        "thermal_conductivity_w_mk": null,
        "cte_per_k": null,
        "moisture_uptake_pct": null
      },
      "evidence": [
        {
          "quote": "衝撃破壊試験は前述の計装化落錘衝撃試験システムを用いて負荷速度1m/sで行い荷重と変位を記録した.",
          "location": "Sec. 2.2 破壊試験, p. 951"
        },
        {
          "quote": "また,衝撃弾性率は準静的弾性率より高い値となっている.",
          "location": "Sec. 3.1 曲げ破壊試験結果, p. 952"
        }
      ],
      "extractor_confidence": 0.6
    },
    {
      "sample_label": "828RG (CTBN rubber-modified Epikote 828 + 10 wt% GM) - quasi-static bending",
      "data_origin": "primary",
      "processing": {
        "matrix_class": "epoxy",
        "matrix_name": "CTBN-modified Epikote 828 bisphenol-A epoxy (Yuka Shell) with modified-amine hardener B-002",
        "particle_type": "glass_microballoon",
        "particle_grade": "3M (Sumitomo 3M) A16 surface-treated glass microballoons; size distribution 15-135 um, mean 30-70 um, wall thickness 1 um, true density 0.16 g/cm3, crush strength 3.5 MPa",
        "particle_true_density_g_cc": 0.16,
        "particle_mean_diameter_um": null,
        "particle_wall_thickness_ratio": null,
        "particle_volume_fraction": null,
        "particle_weight_fraction": 0.1,
        "process_route": "mechanical_mixing_cast",
        "cure_or_process_temperature_c": 120,
        "additional_fillers": "CTBN 1300x9 carboxyl-terminated liquid NBR rubber (Ube Kosan), precipitating 1-2 um rubber particles in the epoxy matrix; blend ratio given only in Table I (image)"
      },
      "structure": {
        "measured_density_g_cc": null,
        "theoretical_density_g_cc": null,
        "matrix_porosity_fraction": null,
        "particle_breakage_fraction": null,
        "microstructure_notes": "10 wt% GM roughly halves the density relative to neat 828. 1-2 um CTBN rubber particles are dispersed in the matrix; the quasi-static fracture surface shows pronounced GM/matrix interfacial debonding and ~100 nm wide shear bands linking the rubber particles."
      },
      "test": {
        "test_type": "flexure",
        "strain_rate_per_s": null,
        "temperature_c": null,
        "standard": null,
        "specimen_notes": "Three-point bending at a quasi-static crosshead speed of 10 mm/min. Relative to 828G, rubber modification lowered the quasi-static bending strength by 16% and the flexural modulus by 10-30%, while raising the quasi-static absorbed fracture energy by 90%. Absolute values appear only in Table II (image)."
      },
      "properties": {
        "modulus_mpa": null,
        "strength_mpa": null,
        "strain_at_failure": null,
        "energy_absorption_mj_m3": null,
        "plateau_stress_mpa": null,
        "densification_strain": null,
        "specific_modulus_mpa_per_g_cc": null,
        "specific_strength_mpa_per_g_cc": null,
        "storage_modulus_mpa": null,
        "loss_tangent": null,
        "thermal_conductivity_w_mk": null,
        "cte_per_k": null,
        "moisture_uptake_pct": null
      },
      "evidence": [
        {
          "quote": "曲げ強度SはGM充填材,未充填材ともにゴム変性により低下する.GM充填材の場合,準静的強度で16%,衝撃強度で4%低下しており,衝撃強度の方が低下率が小さい.",
          "location": "Sec. 3.1 曲げ破壊試験結果, p. 952"
        },
        {
          "quote": "吸収破壊エネルギーUはゴム変性により大きく向上し,GM充填材の場合,準静的Uで90%,衝撃Uで46%増加している.",
          "location": "Sec. 3.1 曲げ破壊試験結果, p. 952"
        },
        {
          "quote": "液状ゴムはカルボキシ末端液状NBRの一種であるCTBN1300×9((株)宇部興産)を用いた.",
          "location": "Sec. 2.1 試験材料, p. 950"
        }
      ],
      "extractor_confidence": 0.6
    },
    {
      "sample_label": "828RG (CTBN rubber-modified Epikote 828 + 10 wt% GM) - impact bending, 1 m/s",
      "data_origin": "primary",
      "processing": {
        "matrix_class": "epoxy",
        "matrix_name": "CTBN-modified Epikote 828 bisphenol-A epoxy (Yuka Shell) with modified-amine hardener B-002",
        "particle_type": "glass_microballoon",
        "particle_grade": "3M (Sumitomo 3M) A16 surface-treated glass microballoons; size distribution 15-135 um, mean 30-70 um, wall thickness 1 um, true density 0.16 g/cm3, crush strength 3.5 MPa",
        "particle_true_density_g_cc": 0.16,
        "particle_mean_diameter_um": null,
        "particle_wall_thickness_ratio": null,
        "particle_volume_fraction": null,
        "particle_weight_fraction": 0.1,
        "process_route": "mechanical_mixing_cast",
        "cure_or_process_temperature_c": 120,
        "additional_fillers": "CTBN 1300x9 carboxyl-terminated liquid NBR rubber (Ube Kosan), precipitating 1-2 um rubber particles in the epoxy matrix"
      },
      "structure": {
        "measured_density_g_cc": null,
        "theoretical_density_g_cc": null,
        "matrix_porosity_fraction": null,
        "particle_breakage_fraction": null,
        "microstructure_notes": "10 wt% GM roughly halves the density relative to neat 828. Unlike the quasi-static case, no GM/matrix interfacial debonding is seen on the impact fracture surface; shear bands around the rubber particles are still present and are the dominant toughening mechanism."
      },
      "test": {
        "test_type": "impact",
        "strain_rate_per_s": null,
        "temperature_c": null,
        "standard": null,
        "specimen_notes": "Three-point bending impact fracture test at 1 m/s on an instrumented drop-weight system. Relative to 828G, rubber modification lowered the impact bending strength by only 4% while raising the impact absorbed fracture energy by 46%. In the companion SENB tests 828RG was the only material whose KIC and GIC increased with loading rate. Absolute values appear only in Table II and Fig. 5 (images)."
      },
      "properties": {
        "modulus_mpa": null,
        "strength_mpa": null,
        "strain_at_failure": null,
        "energy_absorption_mj_m3": null,
        "plateau_stress_mpa": null,
        "densification_strain": null,
        "specific_modulus_mpa_per_g_cc": null,
        "specific_strength_mpa_per_g_cc": null,
        "storage_modulus_mpa": null,
        "loss_tangent": null,
        "thermal_conductivity_w_mk": null,
        "cte_per_k": null,
        "moisture_uptake_pct": null
      },
      "evidence": [
        {
          "quote": "GM充填材にゴム変性を施すと,曲げ弾性率と曲げ強度は低下するが,準静的吸収破壊エネルギーは90%,衝撃吸収破壊エネルギーは46%上昇する.",
          "location": "Sec. 4 結言 (Conclusions), item (1), p. 954"
        },
        {
          "quote": "GM充填材にゴム変性を施すと,破壊じん性は大きく向上し,特に臨界ひずみエネルギー解放率は2～3倍に上昇する.",
          "location": "Sec. 4 結言 (Conclusions), item (2), p. 954"
        }
      ],
      "extractor_confidence": 0.6
    }
  ]
}
