Repository: Harshelite2503/foamgpt

# FoamGPT

**An LLM-extracted, literature-scale Process–Structure–Property (PSP) dataset and benchmark for syntactic foams.**

Syntactic foams (hollow-particle-filled composites) have ~30 years of literature, but the quantitative
results live in tables and figures inside thousands of PDFs. FoamGPT turns that literature into a
machine-readable dataset and asks: *how well can classical ML and frontier LLMs predict foam properties,
and where do LLMs hallucinate?*

```
OpenAlex ──▶ OA PDFs ──▶ text+tables ──▶ Claude structured extraction ──▶ curated PSP table ──▶ benchmarks
 harvest      download      parse            extract / batch                  curate           bench-ml / bench-llm
```

File: data/extracted/agent/W2396011947.json
{
  "is_syntactic_foam_paper": true,
  "paper_summary": "Yazici (Acta Physica Polonica A 2016) develops syntactic foams from a rigid two-part polyurethane casting resin (Smooth-On Task 3) toughened with 10 wt% silicone rubber (MoldStar30) and filled with 10, 30 or 50 wt% 3M A20/1000 glass bubbles (0.2 g/cm3, 105 um), cast by hand mixing into wax molds. Quasi-static compression (Instron, 1 mm/min) shows density and yield strength decreasing with GB content while the plateau region extends; split Hopkinson pressure bar tests (about 2800 1/s) show type B (30 wt% GB) foam has roughly eight times higher strength than under quasi-static loading.",
  "records": [
    {
      "sample_label": "matrix (silicone rubber mixed PU resin)",
      "data_origin": "primary",
      "processing": {
        "matrix_class": "polyurethane",
        "matrix_name": "Smooth-On Task 3 rigid two-part PU casting resin with 10 wt% MoldStar30 silicone rubber",
        "particle_type": "glass_microballoon",
        "particle_grade": "3M A20/1000 (none in this sample)",
        "particle_true_density_g_cc": 0.2,
        "particle_mean_diameter_um": 105,
        "particle_volume_fraction": null,
        "particle_weight_fraction": 0.0,
        "process_route": "mechanical_mixing_cast",
        "cure_or_process_temperature_c": 23,
        "additional_fillers": "10 wt% silicone rubber (MoldStar30, 30 Shore A)"
      },
      "structure": {
        "measured_density_g_cc": 0.952,
        "microstructure_notes": "Unfilled baseline; density from weight and specimen geometry."
      },
      "test": {
        "test_type": "compression",
        "strain_rate_per_s": 0.00098,
        "temperature_c": 25,
        "standard": null,
        "specimen_notes": "Cylinder 25 mm diameter x 17 mm height, Instron 5585 at 1 mm/min crosshead speed"
      },
      "properties": {
        "modulus_mpa": 696,
        "strength_mpa": 40,
        "strain_at_failure": 0.65
      },
      "evidence": [
        {"quote": "matrix 952 40 696 65", "location": "Table II"},
        {"quote": "All produced matrix and syntactic foam mixtures contain constant 10% weight percentage of silicone rubber.", "location": "Sec. 2"}
      ],
      "extractor_confidence": 0.85
    },
    {
      "sample_label": "syntactic foam type A (10% GB)",
      "data_origin": "primary",
      "processing": {
        "matrix_class": "polyurethane",
        "matrix_name": "Smooth-On Task 3 rigid two-part PU casting resin with 10 wt% MoldStar30 silicone rubber",
        "particle_type": "glass_microballoon",
        "particle_grade": "3M A20/1000",
        "particle_true_density_g_cc": 0.2,
        "particle_mean_diameter_um": 105,
        "particle_volume_fraction": null,
        "particle_weight_fraction": 0.10,
        "process_route": "mechanical_mixing_cast",
        "cure_or_process_temperature_c": 23,
        "additional_fillers": "10 wt% silicone rubber (MoldStar30, 30 Shore A)"
      },
      "structure": {
        "measured_density_g_cc": 0.44428,
        "microstructure_notes": "Closed-cell structure from glass bubbles; density from weight and specimen geometry."
      },
      "test": {
        "test_type": "compression",
        "strain_rate_per_s": 0.00098,
        "temperature_c": 25,
        "standard": null,
        "specimen_notes": "Cylinder 25 mm diameter x 17 mm height, Instron 5585 at 1 mm/min crosshead speed"
      },
      "properties": {
        "modulus_mpa": 454,
        "strength_mpa": 11.7,
        "strain_at_failure": 0.73
      },
      "evidence": [
        {"quote": "syntactic foam type A 444.28 11.7 454 73", "location": "Table II"},
        {"quote": "syntactic foam type A: 10% GB incorporated into matrix", "location": "Sec. 2"}
      ],
      "extractor_confidence": 0.85
    },
    {
      "sample_label": "syntactic foam type B (30% GB)",
      "data_origin": "primary",
      "processing": {
        "matrix_class": "polyurethane",
        "matrix_name": "Smooth-On Task 3 rigid two-part PU casting resin with 10 wt% MoldStar30 silicone rubber",
        "particle_type": "glass_microballoon",
        "particle_grade": "3M A20/1000",
        "particle_true_density_g_cc": 0.2,
        "particle_mean_diameter_um": 105,
        "particle_volume_fraction": null,
        "particle_weight_fraction": 0.30,
        "process_route": "mechanical_mixing_cast",
        "cure_or_process_temperature_c": 23,
        "additional_fillers": "10 wt% silicone rubber (MoldStar30, 30 Shore A)"
      },
      "structure": {
        "measured_density_g_cc": 0.252,
        "microstructure_notes": "Closed-cell structure from glass bubbles; density decreased by 77.5% vs matrix."
      },
      "test": {
        "test_type": "compression",
        "strain_rate_per_s": 0.00098,
        "temperature_c": 25,
        "standard": null,
        "specimen_notes": "Cylinder 25 mm diameter x 17 mm height, Instron 5585 at 1 mm/min crosshead speed"
      },
      "properties": {
        "modulus_mpa": 553,
        "strength_mpa": 8.5,
        "strain_at_failure": 0.76
      },
      "evidence": [
        {"quote": "syntactic foam type B 252 8.5 553 76", "location": "Table II"},
        {"quote": "In the syntactic foam type B, containing 30% GBs by weight, the density decreased by 77.5%.", "location": "Sec. 3 para 1"}
      ],
      "extractor_confidence": 0.85
    },
    {
      "sample_label": "syntactic foam type C (50% GB)",
      "data_origin": "primary",
      "processing": {
        "matrix_class": "polyurethane",
        "matrix_name": "Smooth-On Task 3 rigid two-part PU casting resin with 10 wt% MoldStar30 silicone rubber",
        "particle_type": "glass_microballoon",
        "particle_grade": "3M A20/1000",
        "particle_true_density_g_cc": 0.2,
        "particle_mean_diameter_um": 105,
        "particle_volume_fraction": null,
        "particle_weight_fraction": 0.50,
        "process_route": "mechanical_mixing_cast",
        "cure_or_process_temperature_c": 23,
        "additional_fillers": "10 wt% silicone rubber (MoldStar30, 30 Shore A)"
      },
      "structure": {
        "measured_density_g_cc": 0.376,
        "microstructure_notes": "Closed-cell structure from glass bubbles. Note: reported density (376 kg/m3) is higher than type B (252 kg/m3) despite higher GB content, as printed in Table II."
      },
      "test": {
        "test_type": "compression",
        "strain_rate_per_s": 0.00098,
        "temperature_c": 25,
        "standard": null,
        "specimen_notes": "Cylinder 25 mm diameter x 17 mm height, Instron 5585 at 1 mm/min crosshead speed"
      },
      "properties": {
        "modulus_mpa": 206.94,
        "strength_mpa": 7.5,
        "strain_at_failure": 0.77
      },
      "evidence": [
        {"quote": "syntactic foam type C 376 7.5 206.94 77", "location": "Table II"},
        {"quote": "syntactic foam type C: 50% GB incorporated into matrix", "location": "Sec. 2"}
      ],
      "extractor_confidence": 0.8
    },
    {
      "sample_label": "syntactic foam type B (30% GB) - SHPB high strain rate",
      "data_origin": "primary",
      "processing": {
        "matrix_class": "polyurethane",
        "matrix_name": "Smooth-On Task 3 rigid two-part PU casting resin with 10 wt% MoldStar30 silicone rubber",
        "particle_type": "glass_microballoon",
        "particle_grade": "3M A20/1000",
        "particle_true_density_g_cc": 0.2,
        "particle_mean_diameter_um": 105,
        "particle_volume_fraction": null,
        "particle_weight_fraction": 0.30,
        "process_route": "mechanical_mixing_cast",
        "cure_or_process_temperature_c": 23,
        "additional_fillers": "10 wt% silicone rubber (MoldStar30, 30 Shore A)"
      },
      "structure": {
        "measured_density_g_cc": 0.252,
        "microstructure_notes": "Post-mortem SEM shows fractured glass bubbles after 2800 1/s test."
      },
      "test": {
        "test_type": "compression",
        "strain_rate_per_s": 2800,
        "temperature_c": 25,
        "standard": null,
        "specimen_notes": "Split Hopkinson pressure bar; cylinder 8.5 mm diameter x 4 mm height; true stress-true strain reported only in Fig. 3b"
      },
      "properties": {
        "modulus_mpa": null,
        "strength_mpa": null,
        "strain_at_failure": null
      },
      "evidence": [
        {"quote": "Fracture surfaces of syntactic foam type B specimen at strain rate 2800 1/s", "location": "Fig. 4 caption"},
        {"quote": "Developed syntactic foam type B material has eight times higher strength under high strain rates than quasi-static loading case.", "location": "Sec. 4 Conclusions"}
      ],
      "extractor_confidence": 0.5
    },
    {
      "sample_label": "polyurea [20] (Gardner et al., Exp. Mech. 52, 119 (2012)) - comparison row, not a syntactic foam",
      "data_origin": "secondary",
      "processing": {
        "matrix_class": "other",
        "matrix_name": "polyurea impact-resistive coating",
        "particle_type": "other",
        "particle_grade": null,
        "particle_true_density_g_cc": null,
        "particle_mean_diameter_um": null,
        "particle_volume_fraction": null,
        "particle_weight_fraction": 0.0,
        "process_route": "other",
        "cure_or_process_temperature_c": null,
        "additional_fillers": null
      },
      "structure": {
        "measured_density_g_cc": 1.0,
        "microstructure_notes": "Unfilled polyurea elastomer quoted from literature for comparison."
      },
      "test": {
        "test_type": "compression",
        "strain_rate_per_s": null,
        "temperature_c": 25,
        "standard": null,
        "specimen_notes": "Quasi-static values as quoted in Table II from ref. [20]"
      },
      "properties": {
        "modulus_mpa": 8.9,
        "strength_mpa": 5.38,
        "strain_at_failure": 0.619
      },
      "evidence": [
        {"quote": "polyurea [20] 1000 5.38 8.9 61.9", "location": "Table II"}
      ],
      "extractor_confidence": 0.6
    }
  ],
  "extraction_notes": "Unit conversions: densities kg/m3 / 1000 -> g/cm3; 'Elongation [%]' in Table II interpreted as compressive strain at end of test (fraction); 'Comp. yield strength' mapped to strength_mpa. Quasi-static strain rate 0.00098 1/s is derived by the extractor from 1 mm/min crosshead speed on a 17 mm high specimen (not stated explicitly). GB contents are weight percentages ('30% GBs by weight'); volume fractions are not given and were not computed. Cure temperature 23 C assumed as room-temperature curing (resin datasheet values at 23 C). High-strain-rate (SHPB, ~2800 1/s) stress-strain curves for matrix and type B are only shown in Fig. 3b; the paper states type B strength is about eight times higher than quasi-static but gives no numerical value, so those properties are left null. The polyurea row is a literature comparison material (not a hollow-particle composite) included as a secondary record per rule 8; it may be filtered out downstream. Type C density (376 kg/m3) being higher than type B (252 kg/m3) is as printed in the paper."
}

File: data/extracted/agent/W2420155152.json
{
 "is_syntactic_foam_paper": true,
 "paper_summary": "Orbulov, Nemeth and Dobranszky (Gepeszet 2008) produce metal matrix syntactic foams (AlSi12Mg or commercially pure Al infiltrated into ~60 vol% hollow ceramic microspheres, 150 um mean diameter, 15 um wall) and unidirectional carbon-fibre aluminium MMCs by argon pressure infiltration, then characterise them by optical microscopy, SEM, XRD, tensile and upsetting tests. The syntactic foam has a density of ~1300 kg/m3, infiltrates almost fully at a ~0.5 MPa threshold pressure, and shows a long compressive plateau followed by densification. Upsetting specimen aspect ratio matters: mean modulus rises from 19.37 to 23.57 to 28.85 MPa for aspect ratios 1, 1.5 and 2, while aspect ratio 2 gives a lower peak stress than 1 and 1.5.",
 "records": [
  {
   "sample_label": "AlSi12Mg / ceramic hollow microsphere syntactic foam, upsetting aspect ratio 1.0",
   "data_origin": "primary",
   "processing": {
    "matrix_class": "aluminum",
    "matrix_name": "AlSi12Mg eutectic Al alloy (commercially pure Al, cp-Al, also used for some blocks; the matrix of the upsetting specimens is not stated explicitly)",
    "particle_type": "ceramic_hollow",
    "particle_grade": "Hollow ceramic microspheres, Sphere Services Inc. (USA); 55-65 wt% SiO2, 25-35 wt% Al2O3, 1-5 wt% Fe2O3, 0.5-1.5 wt% TiO2",
    "particle_true_density_g_cc": null,
    "particle_mean_diameter_um": 150.0,
    "particle_wall_thickness_ratio": 0.8,
    "particle_volume_fraction": 0.6,
    "particle_weight_fraction": null,
    "process_route": "pressure_infiltration",
    "cure_or_process_temperature_c": null,
    "additional_fillers": null
   },
   "structure": {
    "measured_density_g_cc": 1.3,
    "theoretical_density_g_cc": null,
    "matrix_porosity_fraction": null,
    "particle_breakage_fraction": null,
    "microstructure_notes": "Argon pressure infiltration at ~0.5 MPa threshold pressure; almost complete infiltration with only a few broken shells and a little residual porosity between the closely packed spheres. Microsphere walls themselves contain micro-porosity. No interface reaction layer in AlSi12Mg; in cp-Al the reaction 4Al+3SiO2 -> 3Si+2Al2O3 disorders the sphere wall."
   },
   "test": {
    "test_type": "compression",
    "strain_rate_per_s": 0.0022,
    "temperature_c": null,
    "standard": null,
    "specimen_notes": "Upsetting (compression) test, Tiratest 2300 with 100 kN load cell; cylindrical specimen diameter 15 mm, aspect ratio 1.0, crosshead speed 2 mm/min, lubricated ends to prevent barrelling; compressed to about half the initial height. Long plateau region followed by densification."
   },
   "properties": {
    "modulus_mpa": 19.37,
    "strength_mpa": null,
    "strain_at_failure": null,
    "energy_absorption_mj_m3": null,
    "plateau_stress_mpa": null,
    "densification_strain": null,
    "specific_modulus_mpa_per_g_cc": null,
    "specific_strength_mpa_per_g_cc": null,
    "storage_modulus_mpa": null,
    "loss_tangent": null,
    "thermal_conductivity_w_mk": null,
    "cte_per_k": null,
    "moisture_uptake_pct": null
   },
   "evidence": [
    {
     "quote": "The average value of modulus was 19.37, 23.57 and 28.85 MPa in the case of aspect ratios 1, 1.5 and 2 respectively.",
     "location": "Sec. 4 Results and Discussion, page 7 (discussion of Fig. 14)"
    },
    {
     "quote": "cylindrical O15 mm upsetting specimens with aspect ratio of 1, 1.5 or 2 were machined. The crosshead speed was 2 mm/min this corresponds to strain rates of ~0.0022 s-1, ~0.0014 s-1, ~0.0011 s-1 respectively.",
     "location": "Sec. 3 Experimental methods, page 4"
    },
    {
     "quote": "Density measurements indicated ~1300 kgm-3 and ~2250 kgm-3 in the case of syntactic foam and carbon fibre reinforced MMCs respectively.",
     "location": "Sec. 4 Results and Discussion, page 4"
    },
    {
     "quote": "The microspheres are packed closely, so the volume fraction of them was ~60%.",
     "location": "Sec. 2.2 Syntactic foams, page 3"
    },
    {
     "quote": "Bulk density of the microspheres is ~400 kgm-3 and they are in the 130-170 um diameter range with a mean diameter of 150 um. Wall thickness is about 15 um (~10% of the average diameter).",
     "location": "Sec. 2.2 Syntactic foams, page 2"
    }
   ],
   "extractor_confidence": 0.6
  },
  {
   "sample_label": "AlSi12Mg / ceramic hollow microsphere syntactic foam, upsetting aspect ratio 1.5",
   "data_origin": "primary",
   "processing": {
    "matrix_class": "aluminum",
    "matrix_name": "AlSi12Mg eutectic Al alloy (commercially pure Al, cp-Al, also used for some blocks; the matrix of the upsetting specimens is not stated explicitly)",
    "particle_type": "ceramic_hollow",
    "particle_grade": "Hollow ceramic microspheres, Sphere Services Inc. (USA); 55-65 wt% SiO2, 25-35 wt% Al2O3, 1-5 wt% Fe2O3, 0.5-1.5 wt% TiO2",
    "particle_true_density_g_cc": null,
    "particle_mean_diameter_um": 150.0,
    "particle_wall_thickness_ratio": 0.8,
    "particle_volume_fraction": 0.6,
    "particle_weight_fraction": null,
    "process_route": "pressure_infiltration",
    "cure_or_process_temperature_c": null,
    "additional_fillers": null
   },
   "structure": {
    "measured_density_g_cc": 1.3,
    "theoretical_density_g_cc": null,
    "matrix_porosity_fraction": null,
    "particle_breakage_fraction": null,
    "microstructure_notes": "Argon pressure infiltration at ~0.5 MPa threshold pressure; almost complete infiltration with only a few broken shells and a little residual porosity between the closely packed spheres. Microsphere walls themselves contain micro-porosity. No interface reaction layer in AlSi12Mg; in cp-Al the reaction 4Al+3SiO2 -> 3Si+2Al2O3 disorders the sphere wall."
   },
   "test": {
    "test_type": "compression",
    "strain_rate_per_s": 0.0014,
    "temperature_c": null,
    "standard": null,
    "specimen_notes": "Upsetting (compression) test, Tiratest 2300 with 100 kN load cell; cylindrical specimen diameter 15 mm, aspect ratio 1.5, crosshead speed 2 mm/min, lubricated ends to prevent barrelling; compressed to about half the initial height. Long plateau region followed by densification."
   },
   "properties": {
    "modulus_mpa": 23.57,
    "strength_mpa": null,
    "strain_at_failure": null,
    "energy_absorption_mj_m3": null,
    "plateau_stress_mpa": null,
    "densification_strain": null,
    "specific_modulus_mpa_per_g_cc": null,
    "specific_strength_mpa_per_g_cc": null,
    "storage_modulus_mpa": null,
    "loss_tangent": null,
    "thermal_conductivity_w_mk": null,
    "cte_per_k": null,
    "moisture_uptake_pct": null
   },
   "evidence": [
    {
     "quote": "The average value of modulus was 19.37, 23.57 and 28.85 MPa in the case of aspect ratios 1, 1.5 and 2 respectively.",
     "location": "Sec. 4 Results and Discussion, page 7 (discussion of Fig. 14)"
    },
    {
     "quote": "cylindrical O15 mm upsetting specimens with aspect ratio of 1, 1.5 or 2 were machined. The crosshead speed was 2 mm/min this corresponds to strain rates of ~0.0022 s-1, ~0.0014 s-1, ~0.0011 s-1 respectively.",
     "location": "Sec. 3 Experimental methods, page 4"
    },
    {
     "quote": "Density measurements indicated ~1300 kgm-3 and ~2250 kgm-3 in the case of syntactic foam and carbon fibre reinforced MMCs respectively.",
     "location": "Sec. 4 Results and Discussion, page 4"
    },
    {
     "quote": "The microspheres are packed closely, so the volume fraction of them was ~60%.",
     "location": "Sec. 2.2 Syntactic foams, page 3"
    },
    {
     "quote": "Bulk density of the microspheres is ~400 kgm-3 and they are in the 130-170 um diameter range with a mean diameter of 150 um. Wall thickness is about 15 um (~10% of the average diameter).",
     "location": "Sec. 2.2 Syntactic foams, page 2"
    }
   ],
   "extractor_confidence": 0.6
  },
  {
   "sample_label": "AlSi12Mg / ceramic hollow microsphere syntactic foam, upsetting aspect ratio 2.0",
   "data_origin": "primary",
   "processing": {
    "matrix_class": "aluminum",
    "matrix_name": "AlSi12Mg eutectic Al alloy (commercially pure Al, cp-Al, also used for some blocks; the matrix of the upsetting specimens is not stated explicitly)",
    "particle_type": "ceramic_hollow",
    "particle_grade": "Hollow ceramic microspheres, Sphere Services Inc. (USA); 55-65 wt% SiO2, 25-35 wt% Al2O3, 1-5 wt% Fe2O3, 0.5-1.5 wt% TiO2",
    "particle_true_density_g_cc": null,
    "particle_mean_diameter_um": 150.0,
    "particle_wall_thickness_ratio": 0.8,
    "particle_volume_fraction": 0.6,
    "particle_weight_fraction": null,
    "process_route": "pressure_infiltration",
    "cure_or_process_temperature_c": null,
    "additional_fillers": null
   },
   "structure": {
    "measured_density_g_cc": 1.3,
    "theoretical_density_g_cc": null,
    "matrix_porosity_fraction": null,
    "particle_breakage_fraction": null,
    "microstructure_notes": "Argon pressure infiltration at ~0.5 MPa threshold pressure; almost complete infiltration with only a few broken shells and a little residual porosity between the closely packed spheres. Microsphere walls themselves contain micro-porosity. No interface reaction layer in AlSi12Mg; in cp-Al the reaction 4Al+3SiO2 -> 3Si+2Al2O3 disorders the sphere wall."
   },
   "test": {
    "test_type": "compression",
    "strain_rate_per_s": 0.0011,
    "temperature_c": null,
    "standard": null,
    "specimen_notes": "Upsetting (compression) test, Tiratest 2300 with 100 kN load cell; cylindrical specimen diameter 15 mm, aspect ratio 2.0, crosshead speed 2 mm/min, lubricated ends to prevent barrelling; compressed to about half the initial height. Long plateau region followed by densification."
   },
   "properties": {
    "modulus_mpa": 28.85,
    "strength_mpa": null,
    "strain_at_failure": null,
    "energy_absorption_mj_m3": null,
    "plateau_stress_mpa": null,
    "densification_strain": null,
    "specific_modulus_mpa_per_g_cc": null,
    "specific_strength_mpa_per_g_cc": null,
    "storage_modulus_mpa": null,
    "loss_tangent": null,
    "thermal_conductivity_w_mk": null,
    "cte_per_k": null,
    "moisture_uptake_pct": null
   },
   "evidence": [
    {
     "quote": "The average value of modulus was 19.37, 23.57 and 28.85 MPa in the case of aspect ratios 1, 1.5 and 2 respectively.",
     "location": "Sec. 4 Results and Discussion, page 7 (discussion of Fig. 14)"
    },
    {
     "quote": "cylindrical O15 mm upsetting specimens with aspect ratio of 1, 1.5 or 2 were machined. The crosshead speed was 2 mm/min this corresponds to strain rates of ~0.0022 s-1, ~0.0014 s-1, ~0.0011 s-1 respectively.",
     "location": "Sec. 3 Experimental methods, page 4"
    },
    {
     "quote": "Density measurements indicated ~1300 kgm-3 and ~2250 kgm-3 in the case of syntactic foam and carbon fibre reinforced MMCs respectively.",
     "location": "Sec. 4 Results and Discussion, page 4"
    },
    {
     "quote": "The microspheres are packed closely, so the volume fraction of them was ~60%.",
     "location": "Sec. 2.2 Syntactic foams, page 3"
    },
    {
     "quote": "Bulk density of the microspheres is ~400 kgm-3 and they are in the 130-170 um diameter range with a mean diameter of 150 um. Wall thickness is about 15 um (~10% of the average diameter).",
     "location": "Sec. 2.2 Syntactic foams, page 2"
    }
   ],
   "extractor_confidence": 0.6
  }
 ],
 "extraction_notes": "3 records = the single syntactic-foam composition (Al matrix + ~60 vol% hollow ceramic microspheres) tested at 3 upsetting aspect ratios / strain rates, the only quantitative property table in the paper for the foam. SCOPE: the paper also covers carbon-fibre reinforced Al MMCs (density ~2250 kg/m3, XRD phase fractions in Table 1). Those are not hollow-particle composites, so no records were created for them; Table 1 is XRD phase content, not a mechanical property. UNITS: density converted 1300 kg/m3 -> 1.30 g/cm3; volume fraction 60% -> 0.60. CAUTION ON MODULUS: the paper reports the upsetting moduli as 19.37 / 23.57 / 28.85 MPa. These are implausibly low for an aluminium-matrix syntactic foam (GPa would be expected) and are most likely apparent moduli from the raw machine compliance, or a unit slip in the original text. They are transcribed exactly as printed, without correction; downstream users should treat them as suspect. Extractor confidence lowered accordingly. NOT EXTRACTED: peak (compressive) stress and UTS are only shown as curves in Figs. 11-15 with no numeric values, so strength_mpa, plateau_stress_mpa and densification_strain are null. The absorbed specific mechanical energy is given only as an approximate range shared with the fibre MMC ('~30-40 Jg-1'), and in J/g rather than MJ/m3, so energy_absorption_mj_m3 is left null rather than converted from a range. PARTICLE DENSITY: the '~400 kg/m3' quoted for the microspheres is a bulk (tap) density, not a true particle density, so particle_true_density_g_cc is null. DERIVED VALUE: particle_wall_thickness_ratio = 0.8 is computed arithmetically from the stated 150 um mean diameter and 15 um wall thickness ((75-15)/75); the paper does not print eta itself. Matrix: the paper made blocks with both AlSi12Mg and cp-Al but does not say which matrix the upsetting specimens used; matrix_name records both. Test temperature is never stated (tests are ambient in practice), so temperature_c is left null rather than assumed. No infiltration temperature is given numerically."
}

File: data/extracted/agent/W2477281626.json
{
  "is_syntactic_foam_paper": false,
  "paper_summary": "This paper presents the design and CST Microwave Studio simulation of a linearly polarized multilayered-cavity radial line slot array (RLSA) antenna at 28 GHz for 5G mobile broadband. The cavity is filled with three layers: RT/duroid 5880 laminate, a low dielectric constant syntactic foam (er = 1.2, 1.0 mm thick), and an air gap, achieving a gain of 18.13 dB, directivity 18.4 dBi, 96% efficiency and 2.34 GHz impedance bandwidth. Syntactic foam appears only as a commercial dielectric filler layer; no composition, processing or mechanical property data for a hollow-particle composite are reported.",
  "records": [],
  "extraction_notes": "Off-topic for the Process-Structure-Property schema. The only mention of syntactic foam is as a low-dielectric-constant cavity filling material (relative permittivity er_foam = 1.2, layer height d_foam = 1.0 mm) in the antenna stack-up (Table 1, Sec. 2.2). No matrix, hollow particle type, volume/weight fraction, density, processing route, or mechanical/thermal property data are given, and the foam is not characterized as a composite. All reported quantities are electromagnetic simulation outputs (return loss, gain, directivity, efficiency, bandwidth) that do not map to any schema field. Therefore is_syntactic_foam_paper=false and records=[]."
}

File: data/extracted/agent/W2524283698.json
{
  "is_syntactic_foam_paper": true,
  "paper_summary": "Japanese-language paper (Sen-i Gakkaishi Vol. 50 No. 7, 1994, Kyo, Kashiwagi, Kato and Kamata) evaluating closed-cell neoprene rubber foam and syntactic foam (10-100 micron hollow glass spheres in epoxy resin, supplied by Showa Highpolymer) as thermal insulation for deep-sea sampling to 6500 m (about 6.7e7 Pa). Density, thermal conductivity after repeated pressurization, and bulk modulus were measured at atmospheric pressure, then used with cell-model theory to compute the heat flow through an insulated container during ascent. Syntactic foams SF-4 to SF-6 (crush strength above 9.8e7 Pa) showed no significant conductivity change after pressurization, whereas SF-1 to SF-3 degraded; syntactic foam is concluded to outperform neoprene foam at depth because it barely deforms under pressure.",
  "records": [
    {
      "sample_label": "SF-3 (Showa Highpolymer syntactic foam, Table 2)",
      "data_origin": "primary",
      "processing": {
        "matrix_class": "epoxy",
        "matrix_name": "epoxy resin (syntactic foam supplied by Showa Highpolymer Co.)",
        "particle_type": "glass_microballoon",
        "particle_grade": null,
        "process_route": "other"
      },
      "structure": {
        "microstructure_notes": "Syntactic foam defined in the paper as hollow glass spheres of 10-100 micron diameter embedded in epoxy resin. Individual SF-3 density, glass-balloon density, mean outer diameter and wall thickness are listed in Table 2, but Table 2's contents were not captured in the text extraction (caption only)."
      },
      "test": {
        "test_type": "hydrostatic",
        "temperature_c": null,
        "specimen_notes": "Hydrostatic crush (collapse) strength in a high-pressure water vessel; specimens about 200 x 100 x 100 mm."
      },
      "properties": {
        "strength_mpa": 68.0
      },
      "evidence": [
        {
          "quote": "また,SF-3の圧壊強度は約6.8×107Paであるので,6.7×107 Pa加圧後もSF-1, SF-2のような表面における大規模な陥没は見られないが,熱伝導率は初期値に比べ約280%も増大している。",
          "location": "Sec. 3.2 (thermal conductivity), p. 286 - crush strength approx. 6.8e7 Pa = 68 MPa"
        }
      ],
      "extractor_confidence": 0.65
    },
    {
      "sample_label": "SF-4 (Showa Highpolymer syntactic foam, Table 2)",
      "data_origin": "primary",
      "processing": {
        "matrix_class": "epoxy",
        "matrix_name": "epoxy resin (syntactic foam supplied by Showa Highpolymer Co.)",
        "particle_type": "glass_microballoon",
        "particle_grade": null,
        "process_route": "other"
      },
      "structure": {
        "microstructure_notes": "Blend of glass balloons of two different outer diameters to raise the hollow-sphere content and lower the foam density; recommended glass-balloon density about 0.3 g/cm3 or above. Density increase after 1000 pressurizations at 6.7e7 Pa stays below 2%."
      },
      "test": {
        "test_type": "other",
        "temperature_c": null,
        "specimen_notes": "Thermal conductivity by transient line heat source method (Kyoto Electronics QTM-D3) at atmospheric pressure, before pressurization; specimens about 200 x 100 x 100 mm with machined and polished faces."
      },
      "properties": {
        "thermal_conductivity_w_mk": 0.11
      },
      "evidence": [
        {
          "quote": "二種類の異なる外径のガラス球を混合し,気泡の含有率を増大(ρSFを低下)させ,熱伝導率を約0.11W/(m・K)としているSF-4またはSF-5を使用するのが有効といえる。",
          "location": "Sec. 3.2 (thermal conductivity), p. 286"
        },
        {
          "quote": "実際,密度については,例えば,SF-4の場合,6.7×107 Paの1,000回加圧後においても,密度の増大が2%以下に収まることが分かつている。",
          "location": "Sec. 2.1.2 (syntactic foam specimens), p. 283"
        }
      ],
      "extractor_confidence": 0.55
    },
    {
      "sample_label": "SF-4 (Showa Highpolymer syntactic foam, Table 2) - hydrostatic bulk modulus quoted for the syntactic foams as a class",
      "data_origin": "primary",
      "processing": {
        "matrix_class": "epoxy",
        "matrix_name": "epoxy resin (syntactic foam supplied by Showa Highpolymer Co.)",
        "particle_type": "glass_microballoon",
        "particle_grade": null,
        "process_route": "other"
      },
      "structure": {
        "microstructure_notes": "Bulk modulus is stated to be pressure independent and the stress-volumetric strain response essentially linear; volumetric strain at 6500 m depth is only 0.02."
      },
      "test": {
        "test_type": "hydrostatic",
        "temperature_c": null,
        "specimen_notes": "Bulk (volumetric) modulus; per-specimen values are given in Table 2(2), whose contents were not captured in the text extraction. The 3.0e9 Pa figure is the value used for the syntactic foam (SF-4) in the heat-flow calculation of Sec. 3.4."
      },
      "properties": {
        "modulus_mpa": 3000.0
      },
      "evidence": [
        {
          "quote": "シンタクチックフォームについては体積弾性率が圧力に依存せず,約3.0×109Paであり,6500 m深度での容積歪量も僅かに0.02となる。",
          "location": "Sec. 3.4 (evaluation of insulation performance), p. 287 - 3.0e9 Pa = 3000 MPa"
        }
      ],
      "extractor_confidence": 0.45
    },
    {
      "sample_label": "SF-5 (Showa Highpolymer syntactic foam, Table 2)",
      "data_origin": "primary",
      "processing": {
        "matrix_class": "epoxy",
        "matrix_name": "epoxy resin (syntactic foam supplied by Showa Highpolymer Co.)",
        "particle_type": "glass_microballoon",
        "particle_grade": null,
        "process_route": "other"
      },
      "structure": {
        "microstructure_notes": "Blend of glass balloons of two different outer diameters; recommended glass-balloon density about 0.3 g/cm3 or above and crush strength about 1e8 Pa or above for use to 6500 m."
      },
      "test": {
        "test_type": "other",
        "temperature_c": null,
        "specimen_notes": "Thermal conductivity by transient line heat source method (Kyoto Electronics QTM-D3) at atmospheric pressure, before pressurization; specimens about 200 x 100 x 100 mm."
      },
      "properties": {
        "thermal_conductivity_w_mk": 0.11
      },
      "evidence": [
        {
          "quote": "二種類の異なる外径のガラス球を混合し,気泡の含有率を増大(ρSFを低下)させ,熱伝導率を約0.11W/(m・K)としているSF-4またはSF-5を使用するのが有効といえる。",
          "location": "Sec. 3.2 (thermal conductivity), p. 286 - the 0.11 W/(m.K) figure is given jointly for SF-4 and SF-5"
        }
      ],
      "extractor_confidence": 0.45
    }
  ],
  "extraction_notes": "Japanese-language 1994 paper; the PDF text extraction captured only the captions of Table 1 (neoprene foam specifications) and Table 2 (syntactic foam specifications: foam density, glass-balloon density, glass density, resin density, mean balloon outer diameter, glass wall thickness, resin layer thickness, plus modulus and crush strength in Table 2(2)) - none of the tabulated numbers are present, and Figs. 1-8 (thermal conductivity vs number of pressurizations, bulk modulus, heat flow) are images only. Records were therefore built only from values stated in the running text. Six syntactic foams SF-1 to SF-6 are studied; only SF-3, SF-4 and SF-5 have numeric values in the text, so SF-1, SF-2 and SF-6 produced no records. Values that could NOT be converted to schema fields: SF-4 to SF-6 crush strength is given only as a lower bound (>= 9.8e7 Pa, i.e. >= 98 MPa) and the design recommendation is >= 1e8 Pa with glass-balloon density >= about 0.3 g/cm3; SF-2 thermal conductivity rose about 60% and SF-3 about 30% after one 2.0e7 Pa pressurization, and SF-3 about 280% after 6.7e7 Pa, but no absolute baseline conductivities are stated; SF-1 and SF-2 surfaces sank about 10 mm after 6.7e7 Pa so conductivity could not be measured; SF-4 density rise stays below 2% after 1000 cycles at 6.7e7 Pa but no absolute density is given; volumetric strain of the syntactic foam at 6500 m is 0.02 (a service strain, not a failure strain, so not placed in strain_at_failure); SF-4 transmits 54% less heat than NP-6 for a 50 mm initial thickness. Unit conversions: 6.8e7 Pa -> 68 MPa, 3.0e9 Pa -> 3000 MPa. Neoprene rubber foams NP-1 to NP-10 (measured conductivities 0.091 and 0.088 W/(m.K) for NP-3 and NP-4) are closed-cell rubber foams, not hollow-particle composites, so they were deliberately excluded. Test temperature is not stated for the conductivity or bulk modulus measurements (made at atmospheric pressure, presumably room temperature) and was left null. Particle diameter is given only as a 10-100 micron range for syntactic foam in general, so particle_mean_diameter_um was left null."
}
