Repository: Harshelite2503/foamgpt

# FoamGPT

**An LLM-extracted, literature-scale Process–Structure–Property (PSP) dataset and benchmark for syntactic foams.**

Syntactic foams (hollow-particle-filled composites) have ~30 years of literature, but the quantitative
results live in tables and figures inside thousands of PDFs. FoamGPT turns that literature into a
machine-readable dataset and asks: *how well can classical ML and frontier LLMs predict foam properties,
and where do LLMs hallucinate?*

```
OpenAlex ──▶ OA PDFs ──▶ text+tables ──▶ Claude structured extraction ──▶ curated PSP table ──▶ benchmarks
 harvest      download      parse            extract / batch                  curate           bench-ml / bench-llm
```

File: data/extracted/agent/W2524658422.json
{
 "is_syntactic_foam_paper": true,
 "paper_summary": "Al-12Si syntactic foams were made by vacuum infiltration of a tap-packed bed (~65%) of 1-2 mm expanded soda-lime glass particles (EGP, 0.35 g/cm3) in stainless steel moulds preheated at 200-600 C. Foams had density ~1.14 g/cm3; mould preheats >=400 C caused clamping and EGP damage, lowering stiffness, 25%-strain crush strength and energy absorption but removing the yield load drop and raising energy absorption efficiency (84-88%). Liquid-nitrogen quenching of low-preheat samples produced the same effect; CTE was reduced to 17-19e-6/K for undamaged foams.",
 "records": [
  {
   "record_id": null,
   "paper_id": null,
   "sample_label": "EGP foam 600 As-cast",
   "data_origin": "primary",
   "processing": {
    "matrix_class": "aluminum",
    "matrix_name": "Al-12wt.% Si alloy (near-eutectic)",
    "particle_type": "other",
    "particle_grade": "Expanded soda-lime glass particles (EGP), OMYA, 1-2 mm, closed surface",
    "particle_true_density_g_cc": 0.35,
    "particle_mean_diameter_um": null,
    "particle_wall_thickness_ratio": null,
    "particle_volume_fraction": 0.65,
    "particle_weight_fraction": null,
    "process_route": "pressure_infiltration",
    "cure_or_process_temperature_c": 600,
    "additional_fillers": null
   },
   "structure": {
    "measured_density_g_cc": 1.15,
    "theoretical_density_g_cc": 1.17,
    "matrix_porosity_fraction": null,
    "particle_breakage_fraction": null,
    "microstructure_notes": "Mould preheat 600 C; condition: As-cast. EGP porosity ~80-85%, internal pores 100-200 um; >97% infiltration of bed; small un-infiltrated regions at EGP contact points. Higher preheats (>=400 C) cause mould clamping and EGP damage."
   },
   "test": {
    "test_type": "compression",
    "strain_rate_per_s": 0.01,
    "temperature_c": 25,
    "standard": null,
    "specimen_notes": "Cylinders 32 mm dia x 40 mm long; crosshead 0.4 mm/s; stiffness from 4 load/unload cycles at 25-75% of yield; strength reported at 25% strain; Eab = energy absorbed (MJ/m3) with efficiency 88%"
   },
   "properties": {
    "modulus_mpa": 6.3,
    "strength_mpa": 24.1,
    "strain_at_failure": null,
    "energy_absorption_mj_m3": 5.3,
    "plateau_stress_mpa": null,
    "densification_strain": null,
    "specific_modulus_mpa_per_g_cc": null,
    "specific_strength_mpa_per_g_cc": null,
    "storage_modulus_mpa": null,
    "loss_tangent": null,
    "thermal_conductivity_w_mk": null,
    "cte_per_k": 2.15e-05,
    "moisture_uptake_pct": null
   },
   "evidence": [
    {
     "quote": "EGP foam | 600 | As-cast | 1.15\u00b10.01 | 6.3\u00b10.1 | 5.3\u00b10.1 | 88 | 24.1",
     "location": "Table 1"
    },
    {
     "quote": "Table 2: CTE / x10-6 K-1 ... EGP foam 600 As-cast 21.5",
     "location": "Table 2"
    }
   ],
   "extractor_confidence": 0.75
  },
  {
   "record_id": null,
   "paper_id": null,
   "sample_label": "EGP foam 600 Quenched",
   "data_origin": "primary",
   "processing": {
    "matrix_class": "aluminum",
    "matrix_name": "Al-12wt.% Si alloy (near-eutectic)",
    "particle_type": "other",
    "particle_grade": "Expanded soda-lime glass particles (EGP), OMYA, 1-2 mm, closed surface",
    "particle_true_density_g_cc": 0.35,
    "particle_mean_diameter_um": null,
    "particle_wall_thickness_ratio": null,
    "particle_volume_fraction": 0.65,
    "particle_weight_fraction": null,
    "process_route": "pressure_infiltration",
    "cure_or_process_temperature_c": 600,
    "additional_fillers": null
   },
   "structure": {
    "measured_density_g_cc": 1.14,
    "theoretical_density_g_cc": 1.17,
    "matrix_porosity_fraction": null,
    "particle_breakage_fraction": null,
    "microstructure_notes": "Mould preheat 600 C; condition: Quenched in liquid nitrogen. EGP porosity ~80-85%, internal pores 100-200 um; >97% infiltration of bed; small un-infiltrated regions at EGP contact points. Higher preheats (>=400 C) cause mould clamping and EGP damage."
   },
   "test": {
    "test_type": "compression",
    "strain_rate_per_s": 0.01,
    "temperature_c": 25,
    "standard": null,
    "specimen_notes": "Cylinders 32 mm dia x 40 mm long; crosshead 0.4 mm/s; stiffness from 4 load/unload cycles at 25-75% of yield; strength reported at 25% strain; Eab = energy absorbed (MJ/m3) with efficiency 88%"
   },
   "properties": {
    "modulus_mpa": 6.3,
    "strength_mpa": 23.7,
    "strain_at_failure": null,
    "energy_absorption_mj_m3": 5.2,
    "plateau_stress_mpa": null,
    "densification_strain": null,
    "specific_modulus_mpa_per_g_cc": null,
    "specific_strength_mpa_per_g_cc": null,
    "storage_modulus_mpa": null,
    "loss_tangent": null,
    "thermal_conductivity_w_mk": null,
    "cte_per_k": 2.34e-05,
    "moisture_uptake_pct": null
   },
   "evidence": [
    {
     "quote": "EGP foam | 600 | Quenched | 1.14\u00b10.01 | 6.3\u00b10.1 | 5.2\u00b10.1 | 88 | 23.7",
     "location": "Table 1"
    },
    {
     "quote": "Table 2: CTE / x10-6 K-1 ... EGP foam 600 Quenched 23.4",
     "location": "Table 2"
    }
   ],
   "extractor_confidence": 0.75
  },
  {
   "record_id": null,
   "paper_id": null,
   "sample_label": "EGP foam 500 As-cast",
   "data_origin": "primary",
   "processing": {
    "matrix_class": "aluminum",
    "matrix_name": "Al-12wt.% Si alloy (near-eutectic)",
    "particle_type": "other",
    "particle_grade": "Expanded soda-lime glass particles (EGP), OMYA, 1-2 mm, closed surface",
    "particle_true_density_g_cc": 0.35,
    "particle_mean_diameter_um": null,
    "particle_wall_thickness_ratio": null,
    "particle_volume_fraction": 0.65,
    "particle_weight_fraction": null,
    "process_route": "pressure_infiltration",
    "cure_or_process_temperature_c": 500,
    "additional_fillers": null
   },
   "structure": {
    "measured_density_g_cc": 1.14,
    "theoretical_density_g_cc": 1.17,
    "matrix_porosity_fraction": null,
    "particle_breakage_fraction": null,
    "microstructure_notes": "Mould preheat 500 C; condition: As-cast. EGP porosity ~80-85%, internal pores 100-200 um; >97% infiltration of bed; small un-infiltrated regions at EGP contact points. Higher preheats (>=400 C) cause mould clamping and EGP damage."
   },
   "test": {
    "test_type": "compression",
    "strain_rate_per_s": 0.01,
    "temperature_c": 25,
    "standard": null,
    "specimen_notes": "Cylinders 32 mm dia x 40 mm long; crosshead 0.4 mm/s; stiffness from 4 load/unload cycles at 25-75% of yield; strength reported at 25% strain; Eab = energy absorbed (MJ/m3) with efficiency 84%"
   },
   "properties": {
    "modulus_mpa": 6.5,
    "strength_mpa": 29.0,
    "strain_at_failure": null,
    "energy_absorption_mj_m3": 6.1,
    "plateau_stress_mpa": null,
    "densification_strain": null,
    "specific_modulus_mpa_per_g_cc": null,
    "specific_strength_mpa_per_g_cc": null,
    "storage_modulus_mpa": null,
    "loss_tangent": null,
    "thermal_conductivity_w_mk": null,
    "cte_per_k": null,
    "moisture_uptake_pct": null
   },
   "evidence": [
    {
     "quote": "EGP foam | 500 | As-cast | 1.14\u00b10.01 | 6.5\u00b10.1 | 6.1\u00b10.1 | 84 | 29.0",
     "location": "Table 1"
    }
   ],
   "extractor_confidence": 0.75
  },
  {
   "record_id": null,
   "paper_id": null,
   "sample_label": "EGP foam 400 As-cast",
   "data_origin": "primary",
   "processing": {
    "matrix_class": "aluminum",
    "matrix_name": "Al-12wt.% Si alloy (near-eutectic)",
    "particle_type": "other",
    "particle_grade": "Expanded soda-lime glass particles (EGP), OMYA, 1-2 mm, closed surface",
    "particle_true_density_g_cc": 0.35,
    "particle_mean_diameter_um": null,
    "particle_wall_thickness_ratio": null,
    "particle_volume_fraction": 0.65,
    "particle_weight_fraction": null,
    "process_route": "pressure_infiltration",
    "cure_or_process_temperature_c": 400,
    "additional_fillers": null
   },
   "structure": {
    "measured_density_g_cc": 1.14,
    "theoretical_density_g_cc": 1.17,
    "matrix_porosity_fraction": null,
    "particle_breakage_fraction": null,
    "microstructure_notes": "Mould preheat 400 C; condition: As-cast. EGP porosity ~80-85%, internal pores 100-200 um; >97% infiltration of bed; small un-infiltrated regions at EGP contact points. Higher preheats (>=400 C) cause mould clamping and EGP damage."
   },
   "test": {
    "test_type": "compression",
    "strain_rate_per_s": 0.01,
    "temperature_c": 25,
    "standard": null,
    "specimen_notes": "Cylinders 32 mm dia x 40 mm long; crosshead 0.4 mm/s; stiffness from 4 load/unload cycles at 25-75% of yield; strength reported at 25% strain; Eab = energy absorbed (MJ/m3) with efficiency 84%"
   },
   "properties": {
    "modulus_mpa": 6.6,
    "strength_mpa": 30.1,
    "strain_at_failure": null,
    "energy_absorption_mj_m3": 6.3,
    "plateau_stress_mpa": null,
    "densification_strain": null,
    "specific_modulus_mpa_per_g_cc": null,
    "specific_strength_mpa_per_g_cc": null,
    "storage_modulus_mpa": null,
    "loss_tangent": null,
    "thermal_conductivity_w_mk": null,
    "cte_per_k": null,
    "moisture_uptake_pct": null
   },
   "evidence": [
    {
     "quote": "EGP foam | 400 | As-cast | 1.14\u00b10.01 | 6.6\u00b10.1 | 6.3\u00b10.1 | 84 | 30.1",
     "location": "Table 1"
    }
   ],
   "extractor_confidence": 0.75
  },
  {
   "record_id": null,
   "paper_id": null,
   "sample_label": "EGP foam 300 As-cast",
   "data_origin": "primary",
   "processing": {
    "matrix_class": "aluminum",
    "matrix_name": "Al-12wt.% Si alloy (near-eutectic)",
    "particle_type": "other",
    "particle_grade": "Expanded soda-lime glass particles (EGP), OMYA, 1-2 mm, closed surface",
    "particle_true_density_g_cc": 0.35,
    "particle_mean_diameter_um": null,
    "particle_wall_thickness_ratio": null,
    "particle_volume_fraction": 0.65,
    "particle_weight_fraction": null,
    "process_route": "pressure_infiltration",
    "cure_or_process_temperature_c": 300,
    "additional_fillers": null
   },
   "structure": {
    "measured_density_g_cc": 1.14,
    "theoretical_density_g_cc": 1.17,
    "matrix_porosity_fraction": null,
    "particle_breakage_fraction": null,
    "microstructure_notes": "Mould preheat 300 C; condition: As-cast. EGP porosity ~80-85%, internal pores 100-200 um; >97% infiltration of bed; small un-infiltrated regions at EGP contact points. Higher preheats (>=400 C) cause mould clamping and EGP damage."
   },
   "test": {
    "test_type": "compression",
    "strain_rate_per_s": 0.01,
    "temperature_c": 25,
    "standard": null,
    "specimen_notes": "Cylinders 32 mm dia x 40 mm long; crosshead 0.4 mm/s; stiffness from 4 load/unload cycles at 25-75% of yield; strength reported at 25% strain; Eab = energy absorbed (MJ/m3) with efficiency 84%"
   },
   "properties": {
    "modulus_mpa": 6.8,
    "strength_mpa": 32.3,
    "strain_at_failure": null,
    "energy_absorption_mj_m3": 6.8,
    "plateau_stress_mpa": null,
    "densification_strain": null,
    "specific_modulus_mpa_per_g_cc": null,
    "specific_strength_mpa_per_g_cc": null,
    "storage_modulus_mpa": null,
    "loss_tangent": null,
    "thermal_conductivity_w_mk": null,
    "cte_per_k": 1.89e-05,
    "moisture_uptake_pct": null
   },
   "evidence": [
    {
     "quote": "EGP foam | 300 | As-cast | 1.14\u00b10.01 | 6.8\u00b10.1 | 6.8\u00b10.1 | 84 | 32.3",
     "location": "Table 1"
    },
    {
     "quote": "Table 2: CTE / x10-6 K-1 ... EGP foam 300 As-cast 18.9",
     "location": "Table 2"
    }
   ],
   "extractor_confidence": 0.75
  },
  {
   "record_id": null,
   "paper_id": null,
   "sample_label": "EGP foam 300 Quenched",
   "data_origin": "primary",
   "processing": {
    "matrix_class": "aluminum",
    "matrix_name": "Al-12wt.% Si alloy (near-eutectic)",
    "particle_type": "other",
    "particle_grade": "Expanded soda-lime glass particles (EGP), OMYA, 1-2 mm, closed surface",
    "particle_true_density_g_cc": 0.35,
    "particle_mean_diameter_um": null,
    "particle_wall_thickness_ratio": null,
    "particle_volume_fraction": 0.65,
    "particle_weight_fraction": null,
    "process_route": "pressure_infiltration",
    "cure_or_process_temperature_c": 300,
    "additional_fillers": null
   },
   "structure": {
    "measured_density_g_cc": 1.14,
    "theoretical_density_g_cc": 1.17,
    "matrix_porosity_fraction": null,
    "particle_breakage_fraction": null,
    "microstructure_notes": "Mould preheat 300 C; condition: Quenched in liquid nitrogen. EGP porosity ~80-85%, internal pores 100-200 um; >97% infiltration of bed; small un-infiltrated regions at EGP contact points. Higher preheats (>=400 C) cause mould clamping and EGP damage."
   },
   "test": {
    "test_type": "compression",
    "strain_rate_per_s": 0.01,
    "temperature_c": 25,
    "standard": null,
    "specimen_notes": "Cylinders 32 mm dia x 40 mm long; crosshead 0.4 mm/s; stiffness from 4 load/unload cycles at 25-75% of yield; strength reported at 25% strain; Eab = energy absorbed (MJ/m3) with efficiency 88%"
   },
   "properties": {
    "modulus_mpa": 5.9,
    "strength_mpa": 19.0,
    "strain_at_failure": null,
    "energy_absorption_mj_m3": 4.2,
    "plateau_stress_mpa": null,
    "densification_strain": null,
    "specific_modulus_mpa_per_g_cc": null,
    "specific_strength_mpa_per_g_cc": null,
    "storage_modulus_mpa": null,
    "loss_tangent": null,
    "thermal_conductivity_w_mk": null,
    "cte_per_k": 2.29e-05,
    "moisture_uptake_pct": null
   },
   "evidence": [
    {
     "quote": "EGP foam | 300 | Quenched | 1.14\u00b10.01 | 5.9\u00b10.1 | 4.2\u00b10.1 | 88 | 19.0",
     "location": "Table 1"
    },
    {
     "quote": "Table 2: CTE / x10-6 K-1 ... EGP foam 300 Quenched 22.9",
     "location": "Table 2"
    }
   ],
   "extractor_confidence": 0.75
  },
  {
   "record_id": null,
   "paper_id": null,
   "sample_label": "EGP foam 200 As-cast",
   "data_origin": "primary",
   "processing": {
    "matrix_class": "aluminum",
    "matrix_name": "Al-12wt.% Si alloy (near-eutectic)",
    "particle_type": "other",
    "particle_grade": "Expanded soda-lime glass particles (EGP), OMYA, 1-2 mm, closed surface",
    "particle_true_density_g_cc": 0.35,
    "particle_mean_diameter_um": null,
    "particle_wall_thickness_ratio": null,
    "particle_volume_fraction": 0.65,
    "particle_weight_fraction": null,
    "process_route": "pressure_infiltration",
    "cure_or_process_temperature_c": 200,
    "additional_fillers": null
   },
   "structure": {
    "measured_density_g_cc": 1.13,
    "theoretical_density_g_cc": 1.17,
    "matrix_porosity_fraction": null,
    "particle_breakage_fraction": null,
    "microstructure_notes": "Mould preheat 200 C; condition: As-cast. EGP porosity ~80-85%, internal pores 100-200 um; >97% infiltration of bed; small un-infiltrated regions at EGP contact points. Higher preheats (>=400 C) cause mould clamping and EGP damage."
   },
   "test": {
    "test_type": "compression",
    "strain_rate_per_s": 0.01,
    "temperature_c": 25,
    "standard": null,
    "specimen_notes": "Cylinders 32 mm dia x 40 mm long; crosshead 0.4 mm/s; stiffness from 4 load/unload cycles at 25-75% of yield; strength reported at 25% strain; Eab = energy absorbed (MJ/m3) with efficiency 85%"
   },
   "properties": {
    "modulus_mpa": 6.9,
    "strength_mpa": 32.9,
    "strain_at_failure": null,
    "energy_absorption_mj_m3": 7.0,
    "plateau_stress_mpa": null,
    "densification_strain": null,
    "specific_modulus_mpa_per_g_cc": null,
    "specific_strength_mpa_per_g_cc": null,
    "storage_modulus_mpa": null,
    "loss_tangent": null,
    "thermal_conductivity_w_mk": null,
    "cte_per_k": 1.74e-05,
    "moisture_uptake_pct": null
   },
   "evidence": [
    {
     "quote": "EGP foam | 200 | As-cast | 1.13\u00b10.01 | 6.9\u00b10.1 | 7.0\u00b10.1 | 85 | 32.9",
     "location": "Table 1"
    },
    {
     "quote": "Table 2: CTE / x10-6 K-1 ... EGP foam 200 As-cast 17.4",
     "location": "Table 2"
    }
   ],
   "extractor_confidence": 0.75
  }
 ],
 "extraction_notes": "Table 1 lists E in MPa (6.3-6.9); values are copied as printed although they seem implausibly low for an Al syntactic foam (possibly GPa) - flagged, not converted. Strength is the stress at 25% strain, not a yield/peak stress. Strain rate 0.01 /s derived from 0.4 mm/s crosshead over 40 mm specimen length. Particle volume fraction 0.65 is the stated approximate tap packing density; theoretical density 1.17 g/cm3 is the paper's estimate. Particle mean diameter left null (only range 1-2 mm given). CTE values from Table 2 (heating RT-200 C) converted from x10-6 K-1 to 1/K; CTE 13.7e-6 measured on cooling for the 200 C preheat not recorded as a separate record. The porous Al control (salt-replica, 0.96 g/cm3, E 5.3, Eab 5.1, 22.3 MPa) contains no particles and is excluded. EGP are porous expanded glass beads rather than hollow microspheres, so particle_type=other; vacuum casting mapped to pressure_infiltration. Test temperature assumed room temperature."
}

File: data/extracted/agent/W2549830585.json
{
  "is_syntactic_foam_paper": false,
  "paper_summary": "An engineering development paper on a 'C'-sandwich radome (three E-glass/epoxy skins with two low-dielectric cores) for underwater antenna systems. Flat and semi-cylindrical configurations were compared by ANSYS finite element analysis under external hydrostatic pressure (flat: 0.83 mm deflection, Tsai-Wu index 1.73, factor of safety 0.57; hemispherical/semi-cylindrical: 0.161 mm deflection, Tsai-Wu index 0.7605, factor of safety 1.4), and the selected semi-cylindrical radome, fabricated by matched-die moulding with hand-laid machined cores and a bolted titanium flange with O-ring and rubber sealant, passed the external pressure test. Syntactic foam is named only as the core material; no properties, composition or test data for the foam itself are reported.",
  "records": [],
  "extraction_notes": "Off-topic for this dataset. The paper is a structural/manufacturing development study of an underwater C-sandwich radome, not a study of hollow-particle composites. 'Syntactic foam' appears only as a generic label for the sandwich core material ('the core material is syntactic foam / epoxy'); the paper reports NO matrix or particle identity, no microballoon type/grade/size/wall thickness, no volume or weight fraction, no density, no porosity, and no measured mechanical, thermal or hydrostatic property of the foam. The only quantitative results are structure-level FEA outputs for the whole radome (maximum deflection 0.83 mm flat vs 0.161 mm hemispherical D-type; Tsai-Wu strength index 1.73 vs 0.7605; inferred factors of safety 0.57 vs 1.4, with a 0.5 mm allowable deflection) plus the pressure-test ramp procedure (4 bar/min in four equal stages, 3 min hold per stage, 1 h hold at test pressure, destructive test to 1.5x test pressure held 1 min). The actual test pressure value is not stated (likely withheld for defence reasons). None of these map onto composition x test-condition records for a hollow-particle composite, and the text explicitly says the constituent properties used in the FEA came from tests on standard specimens that are not reported here. Records is therefore empty per rule 6/10."
}

File: data/extracted/agent/W2607474824.json
{
  "is_syntactic_foam_paper": true,
  "paper_summary": "Russian-language VIAM paper (Chursova, Sokolov, Lukina, 2017) describing two new lightweight core materials for aircraft sandwich structures: a closed-cell syntactic foam (spheroplastic) grade VPZ-17 made from a high-deformability cyanate-ester binder (VST-1210, an aryl dicyanate oligomer plus cycloaliphatic epoxy) filled with hollow glass microspheres (grades MS-VP / MS-VP-A9), and a chemically blown phenolic-rubber foam grade VPP-4 (not a hollow-particle composite). The syntactic foam is produced by blending binder with microspheres, calendering into <=2 mm sheets, cutting and molding plates; it has a density of 0.67 g/cm3 and retains useful strength up to 160-180 C. Reported spheroplastic values: 33/31 MPa tensile, 92/63 MPa compressive and 80/54 MPa flexural strength at 20/160 C.",
  "records": [
    {
      "sample_label": "VPZ-17 (ВПЗ-17) cyanate-ester spheroplastic, 20 C",
      "data_origin": "primary",
      "processing": {
        "matrix_class": "other_thermoset",
        "matrix_name": "Modified cyanate-ester binder VST-1210 (ВСТ-1210): aryl dicyanate (2,2-bis(cyanatophenyl)propane) oligomerisation product + cycloaliphatic epoxy oligomer",
        "particle_type": "glass_microballoon",
        "particle_grade": "МС-ВП or МС-ВП-А9 (MS-VP / MS-VP-A9) hollow glass microspheres",
        "particle_true_density_g_cc": null,
        "particle_mean_diameter_um": null,
        "particle_wall_thickness_ratio": null,
        "particle_volume_fraction": null,
        "particle_weight_fraction": null,
        "process_route": "compression_molding",
        "cure_or_process_temperature_c": null,
        "additional_fillers": null
      },
      "structure": {
        "measured_density_g_cc": 0.67,
        "theoretical_density_g_cc": null,
        "matrix_porosity_fraction": null,
        "particle_breakage_fraction": null,
        "microstructure_notes": "Closed-cell structure formed by introducing hollow glass microspheres into the matrix; sheet material produced by calendering to <=2 mm then molded into plates."
      },
      "test": {
        "test_type": "tension",
        "strain_rate_per_s": null,
        "temperature_c": 20,
        "standard": null,
        "specimen_notes": "Average values reported."
      },
      "properties": {
        "modulus_mpa": null,
        "strength_mpa": 33,
        "strain_at_failure": null,
        "energy_absorption_mj_m3": null,
        "plateau_stress_mpa": null,
        "densification_strain": null,
        "specific_modulus_mpa_per_g_cc": null,
        "specific_strength_mpa_per_g_cc": null,
        "storage_modulus_mpa": null,
        "loss_tangent": null,
        "thermal_conductivity_w_mk": null,
        "cte_per_k": null,
        "moisture_uptake_pct": null
      },
      "evidence": [
        {
          "quote": "Плотность, г/см3 | 0,67 | - ; Прочность при растяжении, МПа | 33 | 31 (Температура испытаний, °С: 20 / 160)",
          "location": "Table 1 (Таблица 1, [TABLE p3-1]), p. 69"
        },
        {
          "quote": "использовали модифицированное цианэфирное связующее марки ВСТ-1210 и полые стеклянные микросферы марки МС-ВП или МС-ВП-А9",
          "location": "Sec. МАТЕРИАЛЫ И МЕТОДЫ (Materials and Methods), p. 69"
        }
      ],
      "extractor_confidence": 0.85
    },
    {
      "sample_label": "VPZ-17 (ВПЗ-17) cyanate-ester spheroplastic, 160 C",
      "data_origin": "primary",
      "processing": {
        "matrix_class": "other_thermoset",
        "matrix_name": "Modified cyanate-ester binder VST-1210 (ВСТ-1210)",
        "particle_type": "glass_microballoon",
        "particle_grade": "МС-ВП or МС-ВП-А9 (MS-VP / MS-VP-A9) hollow glass microspheres",
        "particle_volume_fraction": null,
        "particle_weight_fraction": null,
        "process_route": "compression_molding",
        "cure_or_process_temperature_c": null
      },
      "structure": {
        "measured_density_g_cc": 0.67,
        "microstructure_notes": "Closed-cell structure from hollow glass microspheres; density measured at 20 C and assumed for the same material tested at 160 C."
      },
      "test": {
        "test_type": "tension",
        "strain_rate_per_s": null,
        "temperature_c": 160,
        "standard": null,
        "specimen_notes": "Average values reported."
      },
      "properties": {
        "strength_mpa": 31
      },
      "evidence": [
        {
          "quote": "Прочность при растяжении, МПа | 33 | 31 (columns = Температура испытаний, °С: 20, 160)",
          "location": "Table 1 (Таблица 1, [TABLE p3-1]), p. 69"
        }
      ],
      "extractor_confidence": 0.85
    },
    {
      "sample_label": "VPZ-17 (ВПЗ-17) cyanate-ester spheroplastic, 20 C",
      "data_origin": "primary",
      "processing": {
        "matrix_class": "other_thermoset",
        "matrix_name": "Modified cyanate-ester binder VST-1210 (ВСТ-1210)",
        "particle_type": "glass_microballoon",
        "particle_grade": "МС-ВП or МС-ВП-А9 (MS-VP / MS-VP-A9) hollow glass microspheres",
        "particle_volume_fraction": null,
        "particle_weight_fraction": null,
        "process_route": "compression_molding"
      },
      "structure": {
        "measured_density_g_cc": 0.67,
        "microstructure_notes": "Closed-cell structure formed by hollow glass microspheres."
      },
      "test": {
        "test_type": "compression",
        "strain_rate_per_s": null,
        "temperature_c": 20,
        "standard": null,
        "specimen_notes": "Average values reported."
      },
      "properties": {
        "strength_mpa": 92
      },
      "evidence": [
        {
          "quote": "Прочность при сжатии, МПа | 92 | 63 (columns = Температура испытаний, °С: 20, 160)",
          "location": "Table 1 (Таблица 1, [TABLE p3-1]), p. 69"
        }
      ],
      "extractor_confidence": 0.85
    },
    {
      "sample_label": "VPZ-17 (ВПЗ-17) cyanate-ester spheroplastic, 160 C",
      "data_origin": "primary",
      "processing": {
        "matrix_class": "other_thermoset",
        "matrix_name": "Modified cyanate-ester binder VST-1210 (ВСТ-1210)",
        "particle_type": "glass_microballoon",
        "particle_grade": "МС-ВП or МС-ВП-А9 (MS-VP / MS-VP-A9) hollow glass microspheres",
        "particle_volume_fraction": null,
        "particle_weight_fraction": null,
        "process_route": "compression_molding"
      },
      "structure": {
        "measured_density_g_cc": 0.67,
        "microstructure_notes": "Closed-cell structure formed by hollow glass microspheres."
      },
      "test": {
        "test_type": "compression",
        "strain_rate_per_s": null,
        "temperature_c": 160,
        "standard": null,
        "specimen_notes": "Average values reported."
      },
      "properties": {
        "strength_mpa": 63
      },
      "evidence": [
        {
          "quote": "Прочность при сжатии, МПа | 92 | 63 (columns = Температура испытаний, °С: 20, 160)",
          "location": "Table 1 (Таблица 1, [TABLE p3-1]), p. 69"
        }
      ],
      "extractor_confidence": 0.85
    },
    {
      "sample_label": "VPZ-17 (ВПЗ-17) cyanate-ester spheroplastic, 20 C",
      "data_origin": "primary",
      "processing": {
        "matrix_class": "other_thermoset",
        "matrix_name": "Modified cyanate-ester binder VST-1210 (ВСТ-1210)",
        "particle_type": "glass_microballoon",
        "particle_grade": "МС-ВП or МС-ВП-А9 (MS-VP / MS-VP-A9) hollow glass microspheres",
        "particle_volume_fraction": null,
        "particle_weight_fraction": null,
        "process_route": "compression_molding"
      },
      "structure": {
        "measured_density_g_cc": 0.67,
        "microstructure_notes": "Closed-cell structure formed by hollow glass microspheres."
      },
      "test": {
        "test_type": "flexure",
        "strain_rate_per_s": null,
        "temperature_c": 20,
        "standard": "GOST 4648-49 (ГОСТ 4648-49), static bending strength",
        "specimen_notes": "Average values reported."
      },
      "properties": {
        "strength_mpa": 80
      },
      "evidence": [
        {
          "quote": "Прочность на статический изгиб, МПа | 80 | 54 (columns = Температура испытаний, °С: 20, 160)",
          "location": "Table 1 (Таблица 1, [TABLE p3-1]), p. 69"
        },
        {
          "quote": "определение предела прочности при статическом изгибе по ГОСТ 4648-49, определение удельной ударной вязкости по ГОСТ 4647-49",
          "location": "Sec. МАТЕРИАЛЫ И МЕТОДЫ (Materials and Methods), p. 69"
        }
      ],
      "extractor_confidence": 0.85
    },
    {
      "sample_label": "VPZ-17 (ВПЗ-17) cyanate-ester spheroplastic, 160 C",
      "data_origin": "primary",
      "processing": {
        "matrix_class": "other_thermoset",
        "matrix_name": "Modified cyanate-ester binder VST-1210 (ВСТ-1210)",
        "particle_type": "glass_microballoon",
        "particle_grade": "МС-ВП or МС-ВП-А9 (MS-VP / MS-VP-A9) hollow glass microspheres",
        "particle_volume_fraction": null,
        "particle_weight_fraction": null,
        "process_route": "compression_molding"
      },
      "structure": {
        "measured_density_g_cc": 0.67,
        "microstructure_notes": "Closed-cell structure formed by hollow glass microspheres."
      },
      "test": {
        "test_type": "flexure",
        "strain_rate_per_s": null,
        "temperature_c": 160,
        "standard": "GOST 4648-49 (ГОСТ 4648-49), static bending strength",
        "specimen_notes": "Average values reported."
      },
      "properties": {
        "strength_mpa": 54
      },
      "evidence": [
        {
          "quote": "Прочность на статический изгиб, МПа | 80 | 54 (columns = Температура испытаний, °С: 20, 160)",
          "location": "Table 1 (Таблица 1, [TABLE p3-1]), p. 69"
        }
      ],
      "extractor_confidence": 0.85
    }
  ],
  "extraction_notes": "Paper is in Russian; 'сферопластик' (spheroplastic) = syntactic foam. Six records extracted from Table 1 (grade VPZ-17), one per test type x test temperature (20 C and 160 C). Only strengths and bulk density are reported; no moduli, strains, volume/weight fractions, particle size or particle density are given anywhere in the paper, so those fields are null. Density 0.67 g/cm3 is listed only in the 20 C column and was carried over to the 160 C records as the material's density. The Charpy impact toughness (5,5 kJ/m2 at 20 C, GOST 4647-49) and the dielectric permittivity data (2.07 as-received, 2.27 after 30 days at 98% RH, 2.13 after 1 day drying, at 10^10 Hz) have no matching schema fields and were therefore not turned into records. Table 2 reports properties of sandwich panels (glass- or carbon-fibre skins over the spheroplastic core: densities 1.2 and 1.0 g/cm3; tensile 250/220 and 340/360 MPa; compressive 315/270 and 323/238 MPa; flexural 531/507 and 697/483 MPa at 20/160 C) - these are multilayer structures, not the hollow-particle composite itself, so they were excluded. Table 3 (phenolic foams FK-20 and VPP-4, densities 190-230 and 80-150 kg/m3) describes chemically blown closed-cell foams with no hollow particles and was excluded as out of scope. Process route recorded as compression_molding: binder + microspheres were mixed, calendered into sheets <=2 mm, cut and then molded into plates; no cure temperature was given for the spheroplastic."
}

File: data/extracted/agent/W2625281021.json
{
 "is_syntactic_foam_paper": true,
 "paper_summary": "Metal matrix syntactic foams made by inert-gas (Ar) pressure-assisted liquid infiltration of Al99.5, AlSi12, AlMgSi1 and AlCu5 matrices around ceramic hollow spheres (Globocer, 1444 um; SL300, 150 um) at ~64 vol% random close packing were examined after quasi-static (0.01 1/s), split-Hopkinson high strain rate (933 and 2629 1/s) and cyclic compression (R=0.1, f=10 Hz, k=0.7-0.9). Quasi-static loading damages the foam by matrix plasticity with progressive sphere fracture and barrelling, whereas at high strain rate the spheres crack parallel to the load already at ~2.5% strain and fully disintegrate at 2629 1/s, splitting the specimen. Under fatigue the unalloyed Al99.5 matrix foams fail along a single ~45 deg shear band while the harder Si-alloyed AlSi12 foams fail in a lenticular zone between two compression cones, which the authors attribute to the relative yield strength of matrix and ceramic spheres.",
 "records": [
  {
   "sample_label": "Al99.5 - Globocer",
   "data_origin": "primary",
   "processing": {
    "matrix_class": "aluminum",
    "matrix_name": "Al99.5 commercially pure aluminium (99.5 wt% Al)",
    "particle_type": "ceramic_hollow",
    "particle_volume_fraction": 0.64,
    "process_route": "pressure_infiltration",
    "cure_or_process_temperature_c": null,
    "additional_fillers": null,
    "particle_grade": "Globocer (Hollomet GmbH), 33 wt% Al2O3 / 48 wt% amorphous SiO2 / 19 wt% mullite",
    "particle_true_density_g_cc": 0.816,
    "particle_mean_diameter_um": 1444.0,
    "particle_wall_thickness_ratio": 0.92
   },
   "structure": {
    "microstructure_notes": "Random close packed ceramic hollow spheres, ~64 vol%. After 2% engineering deformation the hollow spheres are intact and deformation is carried by matrix plasticity; at 30% the spheres in the specimen centre are broken and the specimen barrels; at 60% the spheres are broken throughout the specimen. No breakage fraction quantified."
   },
   "test": {
    "test_type": "compression",
    "strain_rate_per_s": 0.01,
    "temperature_c": 25.0,
    "standard": null,
    "specimen_notes": "Cylindrical D=12.7 mm, H/D=1, MTS 810 hydraulic machine, compressed to 50% engineering strain (sections examined at 2/30/60% deformation); specimens homogenized 520 C / 30 min and water cooled, tested immediately."
   },
   "properties": {},
   "evidence": [
    {
     "quote": "The quasi-static tests were performed on a MTS 810 type hydraulic materials testing machine at room temperature. For the test a 4 column compression tool were used and the tests were made up to 50% engineering deformation with 0.01 s-1 deformation rate.",
     "location": "Sec. 2 Materials and Methods"
    },
    {
     "quote": "As filler material two different ceramics hollow spheres were used: Globocer-type made by Hollomet GmbH, and SL300-type made by Envinospheres Ltd. ... The volume fraction of the investigated foams was ~64% due to random close packing (RCP) order",
     "location": "Sec. 2 Materials and Methods"
    },
    {
     "quote": "The investigated metal matrix syntactic foams were produced by inert gas (Ar) pressure assisted liquid phase infiltration.",
     "location": "Sec. 2 Materials and Methods"
    },
    {
     "quote": "Fig. 2 shows the section of a specimen after 30% engineering deformation in the case of quasi-static compression. It can be seen the hollow spheres which were in the middle of the material are broken. The barrelling of the specimens can be observed as well.",
     "location": "Sec. 3.1 Results"
    }
   ],
   "extractor_confidence": 0.75
  },
  {
   "sample_label": "Al99.5 - Globocer",
   "data_origin": "primary",
   "processing": {
    "matrix_class": "aluminum",
    "matrix_name": "Al99.5 commercially pure aluminium (99.5 wt% Al)",
    "particle_type": "ceramic_hollow",
    "particle_volume_fraction": 0.64,
    "process_route": "pressure_infiltration",
    "cure_or_process_temperature_c": null,
    "additional_fillers": null,
    "particle_grade": "Globocer (Hollomet GmbH), 33 wt% Al2O3 / 48 wt% amorphous SiO2 / 19 wt% mullite",
    "particle_true_density_g_cc": 0.816,
    "particle_mean_diameter_um": 1444.0,
    "particle_wall_thickness_ratio": 0.92
   },
   "structure": {
    "microstructure_notes": "At 933 1/s the ceramic hollow spheres are already cracked at eps=2.45% engineering deformation, with cracks parallel to the load direction that run from the sphere walls into the matrix; spheres crack but do not come apart."
   },
   "test": {
    "test_type": "compression",
    "strain_rate_per_s": 933.0,
    "temperature_c": 25.0,
    "standard": null,
    "specimen_notes": "Split-Hopkinson pressure bar, C350 steel bars 1.8 m long, 19.05 mm diameter, striker 72.2 mm at 138 kPa (~15 m/s); cylindrical specimen D=12.7 mm, H/D=1; section examined at eps=2.45%."
   },
   "properties": {},
   "evidence": [
    {
     "quote": "By these two pressure levels 933 and 2629 s-1 strain rates could be reached which correspond to a ~15 and a ~36 m/s collision. In these tests MMSF made by Al99.5, AlSi12, AlMgSi1 or AlCu5 matrices and Globocer type filler material were used.",
     "location": "Sec. 2 Materials and Methods"
    },
    {
     "quote": "As filler material two different ceramics hollow spheres were used: Globocer-type made by Hollomet GmbH, and SL300-type made by Envinospheres Ltd. ... The volume fraction of the investigated foams was ~64% due to random close packing (RCP) order",
     "location": "Sec. 2 Materials and Methods"
    },
    {
     "quote": "Fig. 4a shows a longitudinal section of a specimens after a 933 s-1 strain rate compression (split-Hopkinson bar test). The engineering deformation of the foam was eps=2.45%.",
     "location": "Sec. 3.1 Results"
    }
   ],
   "extractor_confidence": 0.75
  },
  {
   "sample_label": "Al99.5 - Globocer",
   "data_origin": "primary",
   "processing": {
    "matrix_class": "aluminum",
    "matrix_name": "Al99.5 commercially pure aluminium (99.5 wt% Al)",
    "particle_type": "ceramic_hollow",
    "particle_volume_fraction": 0.64,
    "process_route": "pressure_infiltration",
    "cure_or_process_temperature_c": null,
    "additional_fillers": null,
    "particle_grade": "Globocer (Hollomet GmbH), 33 wt% Al2O3 / 48 wt% amorphous SiO2 / 19 wt% mullite",
    "particle_true_density_g_cc": 0.816,
    "particle_mean_diameter_um": 1444.0,
    "particle_wall_thickness_ratio": 0.92
   },
   "structure": {
    "microstructure_notes": "At 2629 1/s and eps=8.12% the ceramic hollow spheres are broken throughout the specimen and come apart, cells collapse and large load-parallel cracks split the specimen into 2-3 pieces; cracks wider than at 933 1/s."
   },
   "test": {
    "test_type": "compression",
    "strain_rate_per_s": 2629.0,
    "temperature_c": 25.0,
    "standard": null,
    "specimen_notes": "Split-Hopkinson pressure bar, striker driven at 552 kPa (~36 m/s); cylindrical specimen D=12.7 mm, H/D=1; section examined at eps=8.12%."
   },
   "properties": {},
   "evidence": [
    {
     "quote": "By these two pressure levels 933 and 2629 s-1 strain rates could be reached which correspond to a ~15 and a ~36 m/s collision. In these tests MMSF made by Al99.5, AlSi12, AlMgSi1 or AlCu5 matrices and Globocer type filler material were used.",
     "location": "Sec. 2 Materials and Methods"
    },
    {
     "quote": "Fig. 5a shows a longitudinal section of a specimen after a 2629 s-1 strain rate compression (split-Hopkinson bar test). The engineering deformation of the foam was eps=8.12%.",
     "location": "Sec. 3.1 Results"
    },
    {
     "quote": "Filler type Diameter (um) Wall thickness (um) Density (gcm-3) | Globocer 1444 58.0 0.816 | SL300 150 6.75 0.691",
     "location": "Table 2 The properties of the ceramics hollow spheres"
    }
   ],
   "extractor_confidence": 0.75
  },
  {
   "sample_label": "Al99.5 - SL300",
   "data_origin": "primary",
   "processing": {
    "matrix_class": "aluminum",
    "matrix_name": "Al99.5 commercially pure aluminium (99.5 wt% Al)",
    "particle_type": "ceramic_hollow",
    "particle_volume_fraction": 0.64,
    "process_route": "pressure_infiltration",
    "cure_or_process_temperature_c": null,
    "additional_fillers": null,
    "particle_grade": "SL300 (Envirospheres Ltd.), 33 wt% Al2O3 / 48 wt% amorphous SiO2 / 19 wt% mullite",
    "particle_true_density_g_cc": 0.691,
    "particle_mean_diameter_um": 150.0,
    "particle_wall_thickness_ratio": 0.91
   },
   "structure": {
    "microstructure_notes": "Damage concentrated in a narrow band inclined 40-45 deg to the load axis; inside the band the hollow spheres are broken and the cells collapsed and the two halves slide on each other, outside it the foam is unchanged."
   },
   "test": {
    "test_type": "fatigue",
    "strain_rate_per_s": null,
    "temperature_c": 25.0,
    "standard": null,
    "specimen_notes": "Cyclic compression-compression, Instron 8872, R=0.1, f=10 Hz, load ratio k=sigma_max/sigma_c = 0.7-0.9 (damage shown for k=0.9); cylindrical specimen D=8.50 mm, H/D=1.5; failure criterion eps=2%, tests continued to eps=10%."
   },
   "properties": {},
   "evidence": [
    {
     "quote": "The loading of the specimen was cyclic compression with R=0.1 at different load ratios (k=sigma_max/sigma_c ...) from 0.7 up to 0.9. The frequency of the fatigue tests was set to f=10 Hz. As failure criterion a deformation limit was applied",
     "location": "Sec. 2 Materials and Methods"
    },
    {
     "quote": "Fig. 6 shows a longitudinal section of an Al99.5 matrix - SL300 type ceramics hollow spheres filled syntactic foam after the fatigue test. ... The deformation concentrated on a narrow band which inclined 40-45 deg to the direction of the compression load.",
     "location": "Sec. 3.2 Results"
    },
    {
     "quote": "As filler material two different ceramics hollow spheres were used: Globocer-type made by Hollomet GmbH, and SL300-type made by Envinospheres Ltd. ... The volume fraction of the investigated foams was ~64% due to random close packing (RCP) order",
     "location": "Sec. 2 Materials and Methods"
    }
   ],
   "extractor_confidence": 0.7
  },
  {
   "sample_label": "AlSi12 - SL300",
   "data_origin": "primary",
   "processing": {
    "matrix_class": "aluminum",
    "matrix_name": "AlSi12 aluminium alloy (12.8 wt% Si)",
    "particle_type": "ceramic_hollow",
    "particle_volume_fraction": 0.64,
    "process_route": "pressure_infiltration",
    "cure_or_process_temperature_c": null,
    "additional_fillers": null,
    "particle_grade": "SL300 (Envirospheres Ltd.), 33 wt% Al2O3 / 48 wt% amorphous SiO2 / 19 wt% mullite",
    "particle_true_density_g_cc": 0.691,
    "particle_mean_diameter_um": 150.0,
    "particle_wall_thickness_ratio": 0.91
   },
   "structure": {
    "microstructure_notes": "Damage confined between two compression cones formed at the tool plates; lenticular failure zone with secondary shear bands at its perimeter; foam far from the zone unchanged."
   },
   "test": {
    "test_type": "fatigue",
    "strain_rate_per_s": null,
    "temperature_c": 25.0,
    "standard": null,
    "specimen_notes": "Cyclic compression-compression, Instron 8872, R=0.1, f=10 Hz, load ratio k=sigma_max/sigma_c = 0.7-0.9 (damage shown for k=0.9); cylindrical specimen D=8.50 mm, H/D=1.5; failure criterion eps=2%, tests continued to eps=10%."
   },
   "properties": {},
   "evidence": [
    {
     "quote": "The loading of the specimen was cyclic compression with R=0.1 at different load ratios (k=sigma_max/sigma_c ...) from 0.7 up to 0.9. The frequency of the fatigue tests was set to f=10 Hz. As failure criterion a deformation limit was applied",
     "location": "Sec. 2 Materials and Methods"
    },
    {
     "quote": "Fig. 7 shows a longitudinal section of an AlSi12-SL300 syntactic foam after the fatigue test. ... In this case the failure concentrated between two compression cones formed on the tool plates. The shape of the failure zone was usually lenticular combined with secondary shear bands",
     "location": "Sec. 3.2 Results"
    },
    {
     "quote": "As filler material two different ceramics hollow spheres were used: Globocer-type made by Hollomet GmbH, and SL300-type made by Envinospheres Ltd. ... The volume fraction of the investigated foams was ~64% due to random close packing (RCP) order",
     "location": "Sec. 2 Materials and Methods"
    }
   ],
   "extractor_confidence": 0.7
  },
  {
   "sample_label": "Al99.5 - Globocer",
   "data_origin": "primary",
   "processing": {
    "matrix_class": "aluminum",
    "matrix_name": "Al99.5 commercially pure aluminium (99.5 wt% Al)",
    "particle_type": "ceramic_hollow",
    "particle_volume_fraction": 0.64,
    "process_route": "pressure_infiltration",
    "cure_or_process_temperature_c": null,
    "additional_fillers": null,
    "particle_grade": "Globocer (Hollomet GmbH), 33 wt% Al2O3 / 48 wt% amorphous SiO2 / 19 wt% mullite",
    "particle_true_density_g_cc": 0.816,
    "particle_mean_diameter_um": 1444.0,
    "particle_wall_thickness_ratio": 0.92
   },
   "structure": {
    "microstructure_notes": "Shear band(s) inclined ~45 deg to the load direction in which the matrix deformed plastically, the hollow spheres broke and the cells collapsed; structure far from the bands remained in the original condition."
   },
   "test": {
    "test_type": "fatigue",
    "strain_rate_per_s": null,
    "temperature_c": 25.0,
    "standard": null,
    "specimen_notes": "Cyclic compression-compression, Instron 8872, R=0.1, f=10 Hz, load ratio k=sigma_max/sigma_c = 0.7-0.9 (damage shown for k=0.9); cylindrical specimen D=8.50 mm, H/D=1.5; failure criterion eps=2%, tests continued to eps=10%."
   },
   "properties": {},
   "evidence": [
    {
     "quote": "The loading of the specimen was cyclic compression with R=0.1 at different load ratios (k=sigma_max/sigma_c ...) from 0.7 up to 0.9. The frequency of the fatigue tests was set to f=10 Hz. As failure criterion a deformation limit was applied",
     "location": "Sec. 2 Materials and Methods"
    },
    {
     "quote": "Fig. 8 shows a longitudinal section of an Al99.5 matrix - Globocer grade ceramic hollow spheres filled syntactic foam after the fatigue test. ... shear band(s) were occurred inclined ~45 deg to the direction of the compression load",
     "location": "Sec. 3.2 Results"
    },
    {
     "quote": "As filler material two different ceramics hollow spheres were used: Globocer-type made by Hollomet GmbH, and SL300-type made by Envinospheres Ltd. ... The volume fraction of the investigated foams was ~64% due to random close packing (RCP) order",
     "location": "Sec. 2 Materials and Methods"
    }
   ],
   "extractor_confidence": 0.7
  },
  {
   "sample_label": "AlSi12 - Globocer",
   "data_origin": "primary",
   "processing": {
    "matrix_class": "aluminum",
    "matrix_name": "AlSi12 aluminium alloy (12.8 wt% Si)",
    "particle_type": "ceramic_hollow",
    "particle_volume_fraction": 0.64,
    "process_route": "pressure_infiltration",
    "cure_or_process_temperature_c": null,
    "additional_fillers": null,
    "particle_grade": "Globocer (Hollomet GmbH), 33 wt% Al2O3 / 48 wt% amorphous SiO2 / 19 wt% mullite",
    "particle_true_density_g_cc": 0.816,
    "particle_mean_diameter_um": 1444.0,
    "particle_wall_thickness_ratio": 0.92
   },
   "structure": {
    "microstructure_notes": "Failure concentrated between two compression cones formed on the tool plates, lenticular damage zone combined with cone-like shear bands; hollow spheres far from the zone unharmed."
   },
   "test": {
    "test_type": "fatigue",
    "strain_rate_per_s": null,
    "temperature_c": 25.0,
    "standard": null,
    "specimen_notes": "Cyclic compression-compression, Instron 8872, R=0.1, f=10 Hz, load ratio k=sigma_max/sigma_c = 0.7-0.9 (damage shown for k=0.9); cylindrical specimen D=8.50 mm, H/D=1.5; failure criterion eps=2%, tests continued to eps=10%."
   },
   "properties": {},
   "evidence": [
    {
     "quote": "The loading of the specimen was cyclic compression with R=0.1 at different load ratios (k=sigma_max/sigma_c ...) from 0.7 up to 0.9. The frequency of the fatigue tests was set to f=10 Hz. As failure criterion a deformation limit was applied",
     "location": "Sec. 2 Materials and Methods"
    },
    {
     "quote": "Fig. 9 shows a longitudinal section of an AlSi12-Globocer ceramic hollow spheres filled syntactic foam after the fatigue test. ... the failure concentrated between two compression cones formed on the tool plates. The shape of the failure zone was lenticular combined with cone-like shear bands.",
     "location": "Sec. 3.2 Results"
    },
    {
     "quote": "As filler material two different ceramics hollow spheres were used: Globocer-type made by Hollomet GmbH, and SL300-type made by Envinospheres Ltd. ... The volume fraction of the investigated foams was ~64% due to random close packing (RCP) order",
     "location": "Sec. 2 Materials and Methods"
    }
   ],
   "extractor_confidence": 0.7
  }
 ],
 "extraction_notes": "This is a purely microstructural/fractographic damage study: it reports NO measured mechanical property values (no modulus, strength, plateau stress, energy absorption or fatigue life numbers) in text or tables, so all Properties fields are null and the records carry composition, structure and test-condition metadata only. particle_volume_fraction=0.64 comes from the stated '~64%' random close packing value and applies to all foams. particle_wall_thickness_ratio was computed as eta=(D/2 - t)/(D/2) from Table 2 (Globocer: (722-58)/722=0.92; SL300: (75-6.75)/75=0.91); it is not stated directly in the paper. Engineering deformations quoted in the figures (2%, 2.45%, 8.12%, 10%, 30%, 60%) are the imposed sectioning strains, not strains at failure, so strain_at_failure was left null. Test temperature set to 25 C (quasi-static tests stated 'at room temperature'; the SHPB and fatigue tests are assumed room temperature). Records were created only for the (matrix x filler x test condition) combinations for which results are actually presented. The Materials section also lists AlSi12, AlMgSi1 (O and T6) and AlCu5 (O and T6) matrices with Globocer filler for the monotone compression tests, but the paper states the damage mechanism was 'very similar' and presents no separate data for them, so no records were created for those. Homogenisation 520 C/30 min (and 170 C/14 h T6 ageing for AlMgSi1 and AlCu5) is heat treatment after infiltration; the infiltration temperature is not given, so cure_or_process_temperature_c is null."
}
