Repository: Harshelite2503/foamgpt

# FoamGPT

**An LLM-extracted, literature-scale Process–Structure–Property (PSP) dataset and benchmark for syntactic foams.**

Syntactic foams (hollow-particle-filled composites) have ~30 years of literature, but the quantitative
results live in tables and figures inside thousands of PDFs. FoamGPT turns that literature into a
machine-readable dataset and asks: *how well can classical ML and frontier LLMs predict foam properties,
and where do LLMs hallucinate?*

```
OpenAlex ──▶ OA PDFs ──▶ text+tables ──▶ Claude structured extraction ──▶ curated PSP table ──▶ benchmarks
 harvest      download      parse            extract / batch                  curate           bench-ml / bench-llm
```

File: data/extracted/agent/W2743818362.json
{
 "is_syntactic_foam_paper": true,
 "paper_summary": "Japanese-language JSME conference paper (2003) on the toughening mechanism of glass-microballoon (GM) filled epoxy by liquid CTBN rubber modification. Four materials were cast and cured at 120 C for 16 h from Epikote 828 epoxy + B-002 hardener: neat 828, rubber-modified 828R (CTBN 1300x9), GM-filled 828G (3M A16 surface-treated glass microballoons) and rubber-modified GM-filled 828RG. Three-point bending and SENB fracture-toughness tests (quasi-static 1 mm/min and impact 1 m/s) show that rubber modification lowers flexural strength slightly but roughly doubles the static GIC and triples the impact GIC of the GM-filled foam, and nearly doubles its fracture absorbed energy; SEM attributes the improvement to shear plastic deformation around rubber particles plus GM/epoxy interfacial debonding.",
 "records": [
  {
   "sample_label": "828 (neat Epikote 828 + B-002, unfilled baseline)",
   "data_origin": "primary",
   "processing": {
    "matrix_class": "epoxy",
    "matrix_name": "Epikote 828 epoxy (Yuka Shell) + B-002 hardener, 50 phr",
    "particle_type": "glass_microballoon",
    "particle_grade": "3M A16 (Sumitomo 3M), surface-treated glass microballoons - none in this baseline",
    "particle_true_density_g_cc": null,
    "particle_mean_diameter_um": null,
    "particle_wall_thickness_ratio": null,
    "particle_volume_fraction": null,
    "particle_weight_fraction": 0.0,
    "process_route": "mechanical_mixing_cast",
    "cure_or_process_temperature_c": 120.0,
    "additional_fillers": null
   },
   "structure": {
    "measured_density_g_cc": null,
    "theoretical_density_g_cc": null,
    "matrix_porosity_fraction": null,
    "particle_breakage_fraction": null,
    "microstructure_notes": "Reference material for the relative-density comparison of Fig. 1 (828 density normalised to 1). SEM shows smooth brittle fracture surfaces."
   },
   "test": {
    "test_type": "flexure",
    "strain_rate_per_s": null,
    "temperature_c": null,
    "standard": null,
    "specimen_notes": "Three-point bending of beam specimens 90 mm long x 10 mm wide machined from 5 mm thick cast plates, support span L = 50 mm, crosshead rate 10 mm/min on a servo-hydraulic machine. Absorbed energy U = integral(P d(delta))/A0 reported in kJ/m^2."
   },
   "properties": {
    "modulus_mpa": null,
    "strength_mpa": 125.0,
    "strain_at_failure": null,
    "energy_absorption_mj_m3": null,
    "plateau_stress_mpa": null,
    "densification_strain": null,
    "specific_modulus_mpa_per_g_cc": null,
    "specific_strength_mpa_per_g_cc": null,
    "storage_modulus_mpa": null,
    "loss_tangent": null,
    "thermal_conductivity_w_mk": null,
    "cte_per_k": null,
    "moisture_uptake_pct": null
   },
   "evidence": [
    {
     "quote": "Table l Bending strength and fracture absorbed energy. Material / sigma (MPa) / U (kJ/m2) : 828 828R 828G 838RG | 125 109 36.4 30.6 | 38.8 47.1 1.99 3.78",
     "location": "Table 1 (OCR of concatenated table cells, p. 2)"
    },
    {
     "quote": "828 ：828 ＋B −002（50）",
     "location": "Sec. 2.1 (material formulations; numbers in parentheses are parts per 100 parts of base resin by weight)"
    }
   ],
   "extractor_confidence": 0.72
  },
  {
   "sample_label": "828R (CTBN rubber-modified 828, unfilled baseline)",
   "data_origin": "primary",
   "processing": {
    "matrix_class": "epoxy",
    "matrix_name": "Epikote 828 epoxy + CTBN 1300x9 liquid rubber 10 phr + B-002 hardener 50 phr",
    "particle_type": "glass_microballoon",
    "particle_grade": "3M A16 (Sumitomo 3M) - none in this baseline",
    "particle_true_density_g_cc": null,
    "particle_mean_diameter_um": null,
    "particle_wall_thickness_ratio": null,
    "particle_volume_fraction": null,
    "particle_weight_fraction": 0.0,
    "process_route": "mechanical_mixing_cast",
    "cure_or_process_temperature_c": 120.0,
    "additional_fillers": "CTBN 1300x9 carboxyl-terminated liquid NBR rubber, 10 parts per 100 parts resin"
   },
   "structure": {
    "measured_density_g_cc": null,
    "theoretical_density_g_cc": null,
    "matrix_porosity_fraction": null,
    "particle_breakage_fraction": null,
    "microstructure_notes": "Dispersed rubber particles; toughening by shear plastic deformation around rubber particles."
   },
   "test": {
    "test_type": "flexure",
    "strain_rate_per_s": null,
    "temperature_c": null,
    "standard": null,
    "specimen_notes": "Three-point bending, 90 x 10 x 5 mm beam, span 50 mm, 10 mm/min."
   },
   "properties": {
    "modulus_mpa": null,
    "strength_mpa": 109.0,
    "strain_at_failure": null,
    "energy_absorption_mj_m3": null,
    "plateau_stress_mpa": null,
    "densification_strain": null,
    "specific_modulus_mpa_per_g_cc": null,
    "specific_strength_mpa_per_g_cc": null,
    "storage_modulus_mpa": null,
    "loss_tangent": null,
    "thermal_conductivity_w_mk": null,
    "cte_per_k": null,
    "moisture_uptake_pct": null
   },
   "evidence": [
    {
     "quote": "Table l Bending strength and fracture absorbed energy. Material / sigma (MPa) / U (kJ/m2) : 828 828R 828G 838RG | 125 109 36.4 30.6 | 38.8 47.1 1.99 3.78",
     "location": "Table 1 (OCR of concatenated table cells, p. 2)"
    },
    {
     "quote": "828R ：828＋CTBNI300× 9（10）＋B −002（50 ）",
     "location": "Sec. 2.1 (material formulations)"
    }
   ],
   "extractor_confidence": 0.72
  },
  {
   "sample_label": "828G (glass microballoon A16 filled epoxy)",
   "data_origin": "primary",
   "processing": {
    "matrix_class": "epoxy",
    "matrix_name": "Epikote 828 epoxy (Yuka Shell) + B-002 hardener 50 phr",
    "particle_type": "glass_microballoon",
    "particle_grade": "3M A16 (Sumitomo 3M), surface-treated glass microballoons, 10 phr",
    "particle_true_density_g_cc": null,
    "particle_mean_diameter_um": null,
    "particle_wall_thickness_ratio": null,
    "particle_volume_fraction": null,
    "particle_weight_fraction": 0.063,
    "process_route": "mechanical_mixing_cast",
    "cure_or_process_temperature_c": 120.0,
    "additional_fillers": null
   },
   "structure": {
    "measured_density_g_cc": null,
    "theoretical_density_g_cc": null,
    "matrix_porosity_fraction": null,
    "particle_breakage_fraction": null,
    "microstructure_notes": "Fig. 1 (relative density, 828 = 1) indicates the GM-filled 828G density falls to roughly half that of neat 828; no numerical density is tabulated. SEM of the fracture surface shows many exposed smooth GM surfaces with good GM/epoxy adhesion, crack propagation mainly along the particle surfaces, and brittle smooth resin fracture."
   },
   "test": {
    "test_type": "flexure",
    "strain_rate_per_s": null,
    "temperature_c": null,
    "standard": null,
    "specimen_notes": "Three-point bending, 90 x 10 x 5 mm beam machined from 5 mm cast plate, span L = 50 mm, crosshead rate 10 mm/min."
   },
   "properties": {
    "modulus_mpa": null,
    "strength_mpa": 36.4,
    "strain_at_failure": null,
    "energy_absorption_mj_m3": null,
    "plateau_stress_mpa": null,
    "densification_strain": null,
    "specific_modulus_mpa_per_g_cc": null,
    "specific_strength_mpa_per_g_cc": null,
    "storage_modulus_mpa": null,
    "loss_tangent": null,
    "thermal_conductivity_w_mk": null,
    "cte_per_k": null,
    "moisture_uptake_pct": null
   },
   "evidence": [
    {
     "quote": "Table l Bending strength and fracture absorbed energy. Material / sigma (MPa) / U (kJ/m2) : 828 828R 828G 838RG | 125 109 36.4 30.6 | 38.8 47.1 1.99 3.78",
     "location": "Table 1 (OCR of concatenated table cells, p. 2)"
    },
    {
     "quote": "828G ：828 ＋Al6 （10）＋B −002（50）",
     "location": "Sec. 2.1 (material formulations; A16 = surface-treated glass microballoon, 10 parts per 100 parts of base resin)"
    }
   ],
   "extractor_confidence": 0.65
  },
  {
   "sample_label": "828RG (CTBN rubber-modified, glass microballoon A16 filled epoxy)",
   "data_origin": "primary",
   "processing": {
    "matrix_class": "epoxy",
    "matrix_name": "Epikote 828 epoxy + CTBN 1300x9 liquid rubber 10 phr + B-002 hardener 50 phr",
    "particle_type": "glass_microballoon",
    "particle_grade": "3M A16 (Sumitomo 3M), surface-treated glass microballoons, 10 phr",
    "particle_true_density_g_cc": null,
    "particle_mean_diameter_um": null,
    "particle_wall_thickness_ratio": null,
    "particle_volume_fraction": null,
    "particle_weight_fraction": 0.059,
    "process_route": "mechanical_mixing_cast",
    "cure_or_process_temperature_c": 120.0,
    "additional_fillers": "CTBN 1300x9 carboxyl-terminated liquid NBR rubber, 10 parts per 100 parts resin"
   },
   "structure": {
    "measured_density_g_cc": null,
    "theoretical_density_g_cc": null,
    "matrix_porosity_fraction": null,
    "particle_breakage_fraction": null,
    "microstructure_notes": "Fig. 1 shows the density rising slightly relative to 828G when rubber is added. SEM shows exposed smooth GM surfaces plus GM/epoxy interfacial debonding and striated shear plastic deformation initiating at dispersed rubber particles."
   },
   "test": {
    "test_type": "flexure",
    "strain_rate_per_s": null,
    "temperature_c": null,
    "standard": null,
    "specimen_notes": "Three-point bending, 90 x 10 x 5 mm beam, span 50 mm, 10 mm/min."
   },
   "properties": {
    "modulus_mpa": null,
    "strength_mpa": 30.6,
    "strain_at_failure": null,
    "energy_absorption_mj_m3": null,
    "plateau_stress_mpa": null,
    "densification_strain": null,
    "specific_modulus_mpa_per_g_cc": null,
    "specific_strength_mpa_per_g_cc": null,
    "storage_modulus_mpa": null,
    "loss_tangent": null,
    "thermal_conductivity_w_mk": null,
    "cte_per_k": null,
    "moisture_uptake_pct": null
   },
   "evidence": [
    {
     "quote": "Table l Bending strength and fracture absorbed energy. Material / sigma (MPa) / U (kJ/m2) : 828 828R 828G 838RG | 125 109 36.4 30.6 | 38.8 47.1 1.99 3.78",
     "location": "Table 1 (OCR of concatenated table cells, p. 2)"
    },
    {
     "quote": "828RG ：828 ＋CTBN1300× 9（10）＋A16 （10）＋B −002 （50 ）",
     "location": "Sec. 2.1 (material formulations)"
    }
   ],
   "extractor_confidence": 0.65
  }
 ],
 "extraction_notes": "Source is a 2-page Japanese JSME annual-meeting extended abstract with heavy OCR corruption; text was read in full. (1) The only tabulated numbers are Table 1: flexural strength sigma = 125, 109, 36.4, 30.6 MPa and fracture absorbed energy U = 38.8, 47.1, 1.99, 3.78 kJ/m^2 for 828, 828R, 828G, 828RG respectively (the table label '838RG' is an OCR error for 828RG). The mapping of the concatenated OCR digit strings to columns is confirmed by the text, which states that rubber modification slightly lowers flexural strength while raising absorbed energy, with the largest relative increase for the GM-filled material. (2) U is reported in kJ/m^2 (energy divided by specimen cross-sectional area, eq. 3), which is dimensionally different from the schema field energy_absorption_mj_m3 (MJ/m^3), so it was NOT written into that field to avoid a unit error; it is preserved here: 828 = 38.8, 828R = 47.1, 828G = 1.99, 828RG = 3.78 kJ/m^2. (3) Fracture toughness GIC (static, 1 mm/min, and impact, 1 m/s) appears only in Fig. 2 as a bar chart with no tabulated values; the text only states that rubber modification raises static GIC of the GM-filled material by about 2x and impact GIC by about 3x, so all GIC values were left out. The schema also has no fracture-toughness field. (4) Relative density appears only in Fig. 1 normalised to 828 = 1 (828G falls to about half); no absolute density in g/cm^3 is given, so measured_density_g_cc is null everywhere. (5) particle_weight_fraction for the filled foams was computed from the parts-by-weight formulations given in Sec. 2.1 (numbers in parentheses are parts per 100 parts of base resin): 828G = 10/(100+10+50) = 0.063; 828RG = 10/(100+10+10+50) = 0.059. These are derived, not stated verbatim. Particle volume fraction is not reported. (6) Neither test temperature nor strain rate is stated for the bending tests, so both are null; loading rate was 10 mm/min. (7) The unfilled 828 and 828R baselines are included as records with particle_weight_fraction = 0.0 (particle_type still set to glass_microballoon since the schema has no 'none' option) to preserve the composition series."
}

File: data/extracted/agent/W2760437548.json
{
 "is_syntactic_foam_paper": true,
 "paper_summary": "Hungarian-language conference paper (XXII. Fiatal Muszakiak Tudomanyos Ulesszaka, 2017) on fracture-mechanics testing of ceramic hollow sphere filled aluminium matrix syntactic foams. Al99.5 and AlSi12 matrices were infiltrated around Hollomet GmbH Globocer mixed-oxide ceramic hollow spheres (1450+/-83 um diameter, 58+/-5 um wall) by inert-gas (Ar) pressure-assisted liquid-phase infiltration, and notched specimens (W = 25 mm, B = W/2, S = 4W, a = 12 mm, notch radius 0.25 mm, not pre-fatigued, 4 specimens per matrix) were tested in three-point bending with force vs crack-opening recorded. Mean FQ was 483+/-128 N (Al99.5) and 711+/-126 N (AlSi12), giving KQ = 115+/-30 and 165+/-31 N/mm^3/2; fracture surfaces showed 63/16/21 % intact/broken/pulled-out spheres for Al99.5 versus 27/70/3 % for AlSi12, attributed to the different sphere-matrix bonding.",
 "records": [
  {
   "sample_label": "Al99.5 + Globocer ceramic hollow spheres",
   "data_origin": "primary",
   "processing": {
    "matrix_class": "aluminum",
    "matrix_name": "Al99.5 technical-purity aluminium (measured: 99.5 Al, 0.1 Si, 0.1 Fe, 0.3 other, wt%)",
    "particle_type": "ceramic_hollow",
    "particle_grade": "Hollomet GmbH Globocer mixed-oxide ceramic hollow spheres (33 wt% Al2O3, 48 wt% amorphous SiO2, 19 wt% mullite)",
    "particle_true_density_g_cc": null,
    "particle_mean_diameter_um": 1450.0,
    "particle_wall_thickness_ratio": 0.92,
    "particle_volume_fraction": null,
    "particle_weight_fraction": null,
    "process_route": "pressure_infiltration",
    "cure_or_process_temperature_c": null,
    "additional_fillers": null
   },
   "structure": {
    "measured_density_g_cc": null,
    "theoretical_density_g_cc": null,
    "matrix_porosity_fraction": null,
    "particle_breakage_fraction": null,
    "microstructure_notes": "Sphere wall thickness 58+/-5 um on a 1450+/-83 um diameter sphere. On the fracture surfaces of the Al99.5 matrix samples 63 % of the hollow spheres were intact, 16 % broken and 21 % pulled out (Table 4); the crack propagates mainly through the matrix next to the spheres and only occasionally through them, and the crack plane sometimes departs markedly from the notch plane."
   },
   "test": {
    "test_type": "flexure",
    "strain_rate_per_s": null,
    "temperature_c": null,
    "standard": null,
    "specimen_notes": "Three-point bending fracture-mechanics test on notched (not pre-fatigued) specimens, W = 25 mm height, B = W/2 = 12.5 mm width, span S = 4W = 100 mm, notch root radius 0.25 mm, crack length a = 12 mm; force recorded against crack-mouth opening; 4 specimens tested for this matrix; a small-specimen fixture was used so that more specimens fit per unit of foam."
   },
   "properties": {
    "modulus_mpa": null,
    "strength_mpa": null,
    "strain_at_failure": null,
    "energy_absorption_mj_m3": null,
    "plateau_stress_mpa": null,
    "densification_strain": null,
    "specific_modulus_mpa_per_g_cc": null,
    "specific_strength_mpa_per_g_cc": null,
    "storage_modulus_mpa": null,
    "loss_tangent": null,
    "thermal_conductivity_w_mk": null,
    "cte_per_k": null,
    "moisture_uptake_pct": null
   },
   "evidence": [
    {
     "quote": "5. tablazat. A meresek alapjan meghatarozhato FQ ertekek atlaga, valamint az ezekbol szamithato KQ ertekek atlaga. | Matrix | FQ (N) | KQ (N/mm3/2) | Al99,5 | 483+/-128 | 115+/-30 |",
     "location": "Table 5 (5. tablazat), p. 4"
    },
    {
     "quote": "Vizsgalatainkhoz ket kulonbozo tipusu aluminium matrixot alkalmaztunk: technikai tisztasagu Al99,5-t es otvozott AlSi12-t. ... inert gaz (Ar) nyomassal segitett, folyadek fazisu infiltralassal.",
     "location": "Sec. 2 (Felhasznalt anyagok es meresi modszerek), p. 2"
    },
    {
     "quote": "| Tipus | Atmero (um) | Falvastagsag (um) | | Globocer | 1450+-83 | 58+-5 |",
     "location": "Table 3 (3. tablazat), p. 2"
    }
   ],
   "extractor_confidence": 0.8
  },
  {
   "sample_label": "AlSi12 + Globocer ceramic hollow spheres",
   "data_origin": "primary",
   "processing": {
    "matrix_class": "aluminum",
    "matrix_name": "AlSi12 aluminium alloy (measured: 86 Al, 12.8 Si, 0.1 Fe, 0.1 Mg, 1.0 other, wt%)",
    "particle_type": "ceramic_hollow",
    "particle_grade": "Hollomet GmbH Globocer mixed-oxide ceramic hollow spheres (33 wt% Al2O3, 48 wt% amorphous SiO2, 19 wt% mullite)",
    "particle_true_density_g_cc": null,
    "particle_mean_diameter_um": 1450.0,
    "particle_wall_thickness_ratio": 0.92,
    "particle_volume_fraction": null,
    "particle_weight_fraction": null,
    "process_route": "pressure_infiltration",
    "cure_or_process_temperature_c": null,
    "additional_fillers": null
   },
   "structure": {
    "measured_density_g_cc": null,
    "theoretical_density_g_cc": null,
    "matrix_porosity_fraction": null,
    "particle_breakage_fraction": null,
    "microstructure_notes": "On the fracture surfaces of the AlSi12 matrix samples 27 % of the hollow spheres were intact, 70 % broken and only 3 % pulled out (Table 4), i.e. the crack ran through the spheres far more often than in the Al99.5 foam; the authors attribute the difference to the different sphere-to-matrix bonding of the two matrices."
   },
   "test": {
    "test_type": "flexure",
    "strain_rate_per_s": null,
    "temperature_c": null,
    "standard": null,
    "specimen_notes": "Three-point bending fracture-mechanics test on notched (not pre-fatigued) specimens, W = 25 mm, B = W/2 = 12.5 mm, span S = 4W = 100 mm, notch root radius 0.25 mm, crack length a = 12 mm; 4 specimens tested for this matrix."
   },
   "properties": {
    "modulus_mpa": null,
    "strength_mpa": null,
    "strain_at_failure": null,
    "energy_absorption_mj_m3": null,
    "plateau_stress_mpa": null,
    "densification_strain": null,
    "specific_modulus_mpa_per_g_cc": null,
    "specific_strength_mpa_per_g_cc": null,
    "storage_modulus_mpa": null,
    "loss_tangent": null,
    "thermal_conductivity_w_mk": null,
    "cte_per_k": null,
    "moisture_uptake_pct": null
   },
   "evidence": [
    {
     "quote": "| Matrix | FQ (N) | KQ (N/mm3/2) | ... | AlSi12 | 711+/-126 | 165+/-31 |",
     "location": "Table 5 (5. tablazat), p. 4"
    },
    {
     "quote": "| Matrix | Gombhej (%) | Ep | Torott | Kiesett | | Al99.5 | 63 | 16 | 21 | | AlSi12 | 27 | 70 | 3 |",
     "location": "Table 4 (4. tablazat), p. 3"
    }
   ],
   "extractor_confidence": 0.8
  }
 ],
 "extraction_notes": "Four-page Hungarian conference paper read in full (including the [TABLE] blocks). (1) The only quantitative mechanical results are fracture-mechanics quantities: mean FQ = 483+/-128 N and KQ = 115+/-30 N/mm^3/2 for Al99.5, FQ = 711+/-126 N and KQ = 165+/-31 N/mm^3/2 for AlSi12 (Table 5). The schema has no fracture-toughness or force field, so no properties field was filled; the values are preserved here. For reference, 115 N/mm^3/2 = 3.64 MPa*m^0.5 and 165 N/mm^3/2 = 5.22 MPa*m^0.5, but no conversion was written into the record since there is no matching field. The authors explicitly caution these KQ values are not yet valid material constants (KIC) - further measurements are needed. (2) No density, no filler volume/weight fraction, no modulus, strength, strain or energy-absorption values are reported anywhere in the paper, so all Properties and Structure numeric fields are null. (3) particle_wall_thickness_ratio was derived from the reported geometry in Table 3: outer radius 1450/2 = 725 um, wall 58 um, so eta = inner/outer = (725-58)/725 = 0.92. This is derived, not stated verbatim. Diameter uncertainty +/-83 um and wall +/-5 um are not representable in the schema. (4) The intact/broken/pulled-out sphere percentages of Table 4 are counts on the post-test fracture surface, not particles broken during processing, so they were recorded in microstructure_notes rather than in structure.particle_breakage_fraction (whose definition is breakage during processing). (5) Figures 4 and 5 show force vs crack-opening curves only; no numeric values can be read from them. (6) Test temperature (room temperature is implied but never stated) and loading rate/strain rate are not given, so both are null. (7) Evidence quotes are transliterated to ASCII from the Hungarian original (accents removed) but are otherwise verbatim; table quotes are reflowed from the pipe-delimited [TABLE] blocks."
}

File: data/extracted/agent/W2760961188.json
{
  "is_syntactic_foam_paper": true,
  "paper_summary": "Finite-element (Abaqus/Explicit) study of aluminium (Al6061) automotive crash boxes (70 x 70 x 200 mm) filled with glass-microballoon/epoxy syntactic foam in six filling configurations (full, 1/2, 1/4, empty, 8 mm and 16 mm lateral wall thickness), impacted by a rigid wall at 64 km/h for 5 ms. No foams were manufactured or tested: the syntactic-foam elastic constants (density 0.3 g/cm3, E = 1650 MPa, nu = 0.2) and Johnson-Cook plasticity constants were taken from / fitted to literature data (Li et al., Mater. Sci. Eng. A 515, 19 (2009)). The FEA shows that increasing foam fill lowers crash-box displacement, that full filling gives the highest (undesirable) initial reaction force, and that lateral-wall foam filling (Cases 5 and 6) gives the best compromise of energy absorption and reaction force at little weight penalty.",
  "records": [
    {
      "sample_label": "Syntactic foam material card for FEA (glass microballoon/epoxy), properties taken from Li, Petrinic, Siviour, Froud, Reed, Mater. Sci. Eng. A 515, 19 (2009) [ref 11]",
      "data_origin": "secondary",
      "processing": {
        "matrix_class": "epoxy",
        "matrix_name": null,
        "particle_type": "glass_microballoon",
        "particle_grade": null,
        "particle_true_density_g_cc": null,
        "particle_mean_diameter_um": null,
        "particle_wall_thickness_ratio": null,
        "particle_volume_fraction": null,
        "particle_weight_fraction": null,
        "process_route": "other",
        "cure_or_process_temperature_c": null,
        "additional_fillers": null
      },
      "structure": {
        "measured_density_g_cc": 0.3,
        "theoretical_density_g_cc": null,
        "matrix_porosity_fraction": null,
        "particle_breakage_fraction": null,
        "microstructure_notes": "Only 'micro glass bubble/epoxy syntactic foam' is stated; microballoon grade, volume fraction and processing route are not given in this paper. Poisson's ratio 0.2."
      },
      "test": {
        "test_type": "other",
        "strain_rate_per_s": null,
        "temperature_c": null,
        "standard": null,
        "specimen_notes": "Not a test in this paper: values are the isotropic-elastic material card used in the Abaqus/Explicit crash-box model, quoted from the cited literature."
      },
      "properties": {
        "modulus_mpa": 1650,
        "strength_mpa": null,
        "strain_at_failure": null,
        "energy_absorption_mj_m3": null,
        "plateau_stress_mpa": null,
        "densification_strain": null,
        "specific_modulus_mpa_per_g_cc": null,
        "specific_strength_mpa_per_g_cc": null,
        "storage_modulus_mpa": null,
        "loss_tangent": null,
        "thermal_conductivity_w_mk": null,
        "cte_per_k": null,
        "moisture_uptake_pct": null
      },
      "evidence": [
        {
          "quote": "TABLE III Parameters for the syntactic foam elastic model [11]. Materials | Density [g/cm3] | Young's modulus [MPa] | Poisson's ratio | Syntactic foams | 0.3 | 1650 | 0.2",
          "location": "Table III, p. 2"
        },
        {
          "quote": "Micro glass bubble/epoxy syntactic foam characteristics were taken from the literature data [11], and Johnson-Cook parameters were calculated.",
          "location": "Sec. 1 Introduction, last paragraph, p. 1"
        }
      ],
      "extractor_confidence": 0.85
    },
    {
      "sample_label": "Syntactic foam Johnson-Cook plasticity card (glass microballoon/epoxy), fitted by the authors from Li et al., Mater. Sci. Eng. A 515, 19 (2009) [ref 11]",
      "data_origin": "model",
      "processing": {
        "matrix_class": "epoxy",
        "matrix_name": null,
        "particle_type": "glass_microballoon",
        "particle_grade": null,
        "particle_true_density_g_cc": null,
        "particle_mean_diameter_um": null,
        "particle_wall_thickness_ratio": null,
        "particle_volume_fraction": null,
        "particle_weight_fraction": null,
        "process_route": "other",
        "cure_or_process_temperature_c": null,
        "additional_fillers": null
      },
      "structure": {
        "measured_density_g_cc": 0.3,
        "theoretical_density_g_cc": null,
        "matrix_porosity_fraction": null,
        "particle_breakage_fraction": null,
        "microstructure_notes": "Same material card as the elastic record; no microstructural characterisation reported."
      },
      "test": {
        "test_type": "compression",
        "strain_rate_per_s": 3500,
        "temperature_c": null,
        "standard": null,
        "specimen_notes": "Johnson-Cook constitutive constants used in the FE model: A = 15 MPa, B = 0.01 MPa, n = 0.0001, C = 0.105, reference strain rate eps_dot_0 = 3500 1/s (m not printed in the table). A is the yield/flow stress constant at the reference strain rate, not a directly measured strength."
      },
      "properties": {
        "modulus_mpa": null,
        "strength_mpa": 15,
        "strain_at_failure": null,
        "energy_absorption_mj_m3": null,
        "plateau_stress_mpa": null,
        "densification_strain": null,
        "specific_modulus_mpa_per_g_cc": null,
        "specific_strength_mpa_per_g_cc": null,
        "storage_modulus_mpa": null,
        "loss_tangent": null,
        "thermal_conductivity_w_mk": null,
        "cte_per_k": null,
        "moisture_uptake_pct": null
      },
      "evidence": [
        {
          "quote": "TABLE IV Parameters for the syntactic foams Johnson-Cook plasticity model [11]. Materials | A [MPa] | B [MPa] | n | m | C | eps_dot_0 [1/s] | Syntactic foams | 15 | 0.01 | 0.0001 | | 0.105 | 3500",
          "location": "Table IV, p. 2"
        }
      ],
      "extractor_confidence": 0.5
    }
  ],
  "extraction_notes": "This is a pure finite-element / light-weighting design study; the authors manufactured and tested no syntactic foam themselves, so no primary Process-Structure-Property data exist. The only quantitative foam material data are the FE material cards in Tables III and IV, both attributed to ref. [11] (P. Li, N. Petrinic, C.R. Siviour, R. Froud, J.M. Reed, Mater. Sci. Eng. A 515, 19 (2009)); Table III is tagged data_origin='secondary' (values quoted from that paper) and Table IV 'model' (Johnson-Cook constants the present authors calculated/fitted). The paper states only 'micro glass bubble/epoxy' - no microballoon grade, volume/weight fraction, particle size or processing route is given, so those fields are null and process_route is set to 'other'. Table IV as printed has 6 parameter columns but only 5 numbers, so the exponent m is missing; A=15 MPa, B=0.01 MPa, n=0.0001, C=0.105, eps_dot_0=3500 1/s is the alignment implied by the running text. strength_mpa=15 records the Johnson-Cook A constant and should be treated as a constitutive parameter, not a measured strength; the test_type 'compression' and strain rate 3500 1/s reflect the reference strain rate of that card. All FEA outputs (maximum displacement, reaction force, impact load-deformation, absorbed energy for Cases 1-6, Figs. 4-6) are presented only as plots with no tabulated numbers, so they were not extracted; Table V gives only the foam mass per case (288, 144, 72, -, 119, 207 g) for a 70x70x200 mm Al6061 crash box, which is geometry rather than a material property. Al6061 Johnson-Cook parameters (Tables I and II) belong to the crash-box metal, not to a syntactic foam, and were not extracted."
}
