Repository: Harshelite2503/foamgpt

# FoamGPT

**An LLM-extracted, literature-scale Process–Structure–Property (PSP) dataset and benchmark for syntactic foams.**

Syntactic foams (hollow-particle-filled composites) have ~30 years of literature, but the quantitative
results live in tables and figures inside thousands of PDFs. FoamGPT turns that literature into a
machine-readable dataset and asks: *how well can classical ML and frontier LLMs predict foam properties,
and where do LLMs hallucinate?*

```
OpenAlex ──▶ OA PDFs ──▶ text+tables ──▶ Claude structured extraction ──▶ curated PSP table ──▶ benchmarks
 harvest      download      parse            extract / batch                  curate           bench-ml / bench-llm
```

File: data/extracted/agent/W2786014798.json (part 1 of 2)
{
 "is_syntactic_foam_paper": true,
 "paper_summary": "LSU MSc thesis (P. Bhat, 2009) on the thermal characterisation of plain and carbon-nanotube reinforced epoxy / 3M S22 glass-microballoon syntactic foams. Foams were cast with 0, 10, 20 and 50 vol% S22 microballoons and 0, 0.1, 0.2, 0.5 vol% commercial MWCNTs mixed into the resin (NMSF), and compared with a novel nanotube-grown syntactic foam (NGSF) in which 6-20 nm MWCNTs were grown on the microballoon surface by two-stage thermal CVD over an electroless nickel catalyst. Densities and void contents are tabulated for all 16 mixed/plain compositions; laser-flash thermal conductivity increased 86% over plain syntactic foam for NGSF (0.26 vs 0.14 W/m-K near room temperature) while nanotube mixing slightly decreased it (0.13 W/m-K).",
 "records": [
  {
   "sample_label": "SF2200-00",
   "data_origin": "primary",
   "processing": {
    "matrix_class": "epoxy",
    "matrix_name": "DGEBA epoxy D.E.R. 332 (Dow) + Erisys GE-8 C12-C14 aliphatic mono-glycidyl ether diluent, cured with D.E.H. 24 (TETA)",
    "particle_type": "glass_microballoon",
    "particle_grade": "3M Scotchlite S22",
    "particle_true_density_g_cc": 0.22,
    "particle_mean_diameter_um": 35.0,
    "particle_wall_thickness_ratio": 0.922,
    "process_route": "mechanical_mixing_cast",
    "cure_or_process_temperature_c": 100.0,
    "particle_volume_fraction": 0.0,
    "particle_weight_fraction": null,
    "additional_fillers": null
   },
   "structure": {
    "measured_density_g_cc": 1.1269,
    "theoretical_density_g_cc": 1.1271,
    "matrix_porosity_fraction": 0.00018,
    "particle_breakage_fraction": null,
    "microstructure_notes": "Baseline sample without glass microballoons (neat resin or MWCNT/epoxy nanocomposite); included because it appears in the same density table as the foams."
   },
   "test": {
    "test_type": "other",
    "strain_rate_per_s": null,
    "temperature_c": null,
    "standard": null,
    "specimen_notes": "Density and void-content determination (no mechanical test). Cast slab, vacuum degassed, cured 36 h at ambient + post-cured 3 h at 100 C."
   },
   "properties": {
    "modulus_mpa": null,
    "strength_mpa": null,
    "strain_at_failure": null,
    "energy_absorption_mj_m3": null,
    "plateau_stress_mpa": null,
    "densification_strain": null,
    "specific_modulus_mpa_per_g_cc": null,
    "specific_strength_mpa_per_g_cc": null,
    "storage_modulus_mpa": null,
    "loss_tangent": null,
    "thermal_conductivity_w_mk": null,
    "cte_per_k": null,
    "moisture_uptake_pct": null
   },
   "evidence": [
    {
     "quote": "| SF2200-00 | 1127.1 | 1126.9 | 0.018 |",
     "location": "Table 7 (p. 38): Density and void content of plain and nanotube reinforced syntactic foams having S22 microballoons - columns: Foam Type | Theoretical (kg/m3) | Actual (kg/m3) | Void Content (%)"
    },
    {
     "quote": "For example NMSF2210-05 stands for nanotube syntactic foam fabricated with S22 type of microballoons having 10% volume fraction and 0.5% volume fraction of nanotubes.",
     "location": "Sec. 3.1.3 Specimen Nomenclature (p. 36)"
    }
   ],
   "extractor_confidence": 0.9
  },
  {
   "sample_label": "NMSF2200-01",
   "data_origin": "primary",
   "processing": {
    "matrix_class": "epoxy",
    "matrix_name": "DGEBA epoxy D.E.R. 332 (Dow) + Erisys GE-8 C12-C14 aliphatic mono-glycidyl ether diluent, cured with D.E.H. 24 (TETA)",
    "particle_type": "glass_microballoon",
    "particle_grade": "3M Scotchlite S22",
    "particle_true_density_g_cc": 0.22,
    "particle_mean_diameter_um": 35.0,
    "particle_wall_thickness_ratio": 0.922,
    "process_route": "mechanical_mixing_cast",
    "cure_or_process_temperature_c": 100.0,
    "particle_volume_fraction": 0.0,
    "particle_weight_fraction": null,
    "additional_fillers": "MWCNT (Cheap Tubes Inc., 20-30 nm outer dia., 10-30 um long, true density 2100 kg/m3), 0.1 vol% of composite"
   },
   "structure": {
    "measured_density_g_cc": 1.1277000000000001,
    "theoretical_density_g_cc": 1.1280999999999999,
    "matrix_porosity_fraction": 0.00035,
    "particle_breakage_fraction": null,
    "microstructure_notes": "Baseline sample without glass microballoons (neat resin or MWCNT/epoxy nanocomposite); included because it appears in the same density table as the foams."
   },
   "test": {
    "test_type": "other",
    "strain_rate_per_s": null,
    "temperature_c": null,
    "standard": null,
    "specimen_notes": "Density and void-content determination (no mechanical test). Cast slab, vacuum degassed, cured 36 h at ambient + post-cured 3 h at 100 C."
   },
   "properties": {
    "modulus_mpa": null,
    "strength_mpa": null,
    "strain_at_failure": null,
    "energy_absorption_mj_m3": null,
    "plateau_stress_mpa": null,
    "densification_strain": null,
    "specific_modulus_mpa_per_g_cc": null,
    "specific_strength_mpa_per_g_cc": null,
    "storage_modulus_mpa": null,
    "loss_tangent": null,
    "thermal_conductivity_w_mk": null,
    "cte_per_k": null,
    "moisture_uptake_pct": null
   },
   "evidence": [
    {
     "quote": "| NMSF2200-01 | 1128.1 | 1127.7 | 0.035 |",
     "location": "Table 7 (p. 38): Density and void content of plain and nanotube reinforced syntactic foams having S22 microballoons - columns: Foam Type | Theoretical (kg/m3) | Actual (kg/m3) | Void Content (%)"
    },
    {
     "quote": "For example NMSF2210-05 stands for nanotube syntactic foam fabricated with S22 type of microballoons having 10% volume fraction and 0.5% volume fraction of nanotubes.",
     "location": "Sec. 3.1.3 Specimen Nomenclature (p. 36)"
    }
   ],
   "extractor_confidence": 0.9
  },
  {
   "sample_label": "NMSF2200-02",
   "data_origin": "primary",
   "processing": {
    "matrix_class": "epoxy",
    "matrix_name": "DGEBA epoxy D.E.R. 332 (Dow) + Erisys GE-8 C12-C14 aliphatic mono-glycidyl ether diluent, cured with D.E.H. 24 (TETA)",
    "particle_type": "glass_microballoon",
    "particle_grade": "3M Scotchlite S22",
    "particle_true_density_g_cc": 0.22,
    "particle_mean_diameter_um": 35.0,
    "particle_wall_thickness_ratio": 0.922,
    "process_route": "mechanical_mixing_cast",
    "cure_or_process_temperature_c": 100.0,
    "particle_volume_fraction": 0.0,
    "particle_weight_fraction": null,
    "additional_fillers": "MWCNT (Cheap Tubes Inc., 20-30 nm outer dia., 10-30 um long, true density 2100 kg/m3), 0.2 vol% of composite"
   },
   "structure": {
    "measured_density_g_cc": 1.1280999999999999,
    "theoretical_density_g_cc": 1.1291,
    "matrix_porosity_fraction": 0.00089,
    "particle_breakage_fraction": null,
    "microstructure_notes": "Baseline sample without glass microballoons (neat resin or MWCNT/epoxy nanocomposite); included because it appears in the same density table as the foams."
   },
   "test": {
    "test_type": "other",
    "strain_rate_per_s": null,
    "temperature_c": null,
    "standard": null,
    "specimen_notes": "Density and void-content determination (no mechanical test). Cast slab, vacuum degassed, cured 36 h at ambient + post-cured 3 h at 100 C."
   },
   "properties": {
    "modulus_mpa": null,
    "strength_mpa": null,
    "strain_at_failure": null,
    "energy_absorption_mj_m3": null,
    "plateau_stress_mpa": null,
    "densification_strain": null,
    "specific_modulus_mpa_per_g_cc": null,
    "specific_strength_mpa_per_g_cc": null,
    "storage_modulus_mpa": null,
    "loss_tangent": null,
    "thermal_conductivity_w_mk": null,
    "cte_per_k": null,
    "moisture_uptake_pct": null
   },
   "evidence": [
    {
     "quote": "| NMSF2200-02 | 1129.1 | 1128.1 | 0.089 |",
     "location": "Table 7 (p. 38): Density and void content of plain and nanotube reinforced syntactic foams having S22 microballoons - columns: Foam Type | Theoretical (kg/m3) | Actual (kg/m3) | Void Content (%)"
    },
    {
     "quote": "For example NMSF2210-05 stands for nanotube syntactic foam fabricated with S22 type of microballoons having 10% volume fraction and 0.5% volume fraction of nanotubes.",
     "location": "Sec. 3.1.3 Specimen Nomenclature (p. 36)"
    }
   ],
   "extractor_confidence": 0.9
  },
  {
   "sample_label": "NMSF2200-05",
   "data_origin": "primary",
   "processing": {
    "matrix_class": "epoxy",
    "matrix_name": "DGEBA epoxy D.E.R. 332 (Dow) + Erisys GE-8 C12-C14 aliphatic mono-glycidyl ether diluent, cured with D.E.H. 24 (TETA)",
    "particle_type": "glass_microballoon",
    "particle_grade": "3M Scotchlite S22",
    "particle_true_density_g_cc": 0.22,
    "particle_mean_diameter_um": 35.0,
    "particle_wall_thickness_ratio": 0.922,
    "process_route": "mechanical_mixing_cast",
    "cure_or_process_temperature_c": 100.0,
    "particle_volume_fraction": 0.0,
    "particle_weight_fraction": null,
    "additional_fillers": "MWCNT (Cheap Tubes Inc., 20-30 nm outer dia., 10-30 um long, true density 2100 kg/m3), 0.5 vol% of composite"
   },
   "structure": {
    "measured_density_g_cc": 1.1293,
    "theoretical_density_g_cc": 1.132,
    "matrix_porosity_fraction": 0.00239,
    "particle_breakage_fraction": null,
    "microstructure_notes": "Baseline sample without glass microballoons (neat resin or MWCNT/epoxy nanocomposite); included because it appears in the same density table as the foams."
   },
   "test": {
    "test_type": "other",
    "strain_rate_per_s": null,
    "temperature_c": null,
    "standard": null,
    "specimen_notes": "Density and void-content determination (no mechanical test). Cast slab, vacuum degassed, cured 36 h at ambient + post-cured 3 h at 100 C."
   },
   "properties": {
    "modulus_mpa": null,
    "strength_mpa": null,
    "strain_at_failure": null,
    "energy_absorption_mj_m3": null,
    "plateau_stress_mpa": null,
    "densification_strain": null,
    "specific_modulus_mpa_per_g_cc": null,
    "specific_strength_mpa_per_g_cc": null,
    "storage_modulus_mpa": null,
    "loss_tangent": null,
    "thermal_conductivity_w_mk": null,
    "cte_per_k": null,
    "moisture_uptake_pct": null
   },
   "evidence": [
    {
     "quote": "| NMSF2200-05 | 1132.0 | 1129.3 | 0.239 |",
     "location": "Table 7 (p. 38): Density and void content of plain and nanotube reinforced syntactic foams having S22 microballoons - columns: Foam Type | Theoretical (kg/m3) | Actual (kg/m3) | Void Content (%)"
    },
    {
     "quote": "For example NMSF2210-05 stands for nanotube syntactic foam fabricated with S22 type of microballoons having 10% volume fraction and 0.5% volume fraction of nanotubes.",
     "location": "Sec. 3.1.3 Specimen Nomenclature (p. 36)"
    }
   ],
   "extractor_confidence": 0.9
  },
  {
   "sample_label": "SF2210-00",
   "data_origin": "primary",
   "processing": {
    "matrix_class": "epoxy",
    "matrix_name": "DGEBA epoxy D.E.R. 332 (Dow) + Erisys GE-8 C12-C14 aliphatic mono-glycidyl ether diluent, cured with D.E.H. 24 (TETA)",
    "particle_type": "glass_microballoon",
    "particle_grade": "3M Scotchlite S22",
    "particle_true_density_g_cc": 0.22,
    "particle_mean_diameter_um": 35.0,
    "particle_wall_thickness_ratio": 0.922,
    "process_route": "mechanical_mixing_cast",
    "cure_or_process_temperature_c": 100.0,
    "particle_volume_fraction": 0.1,
    "particle_weight_fraction": null,
    "additional_fillers": null
   },
   "structure": {
    "measured_density_g_cc": 1.0348,
    "theoretical_density_g_cc": 1.0364,
    "matrix_porosity_fraction": 0.00154,
    "particle_breakage_fraction": null,
    "microstructure_notes": "Three-phase syntactic foam: S22 glass microballoons + epoxy matrix + entrapped-air voids. Void content = (theoretical - actual density)/theoretical."
   },
   "test": {
    "test_type": "other",
    "strain_rate_per_s": null,
    "temperature_c": null,
    "standard": null,
    "specimen_notes": "Density and void-content determination (no mechanical test). Cast slab, vacuum degassed, cured 36 h at ambient + post-cured 3 h at 100 C."
   },
   "properties": {
    "modulus_mpa": null,
    "strength_mpa": null,
    "strain_at_failure": null,
    "energy_absorption_mj_m3": null,
    "plateau_stress_mpa": null,
    "densification_strain": null,
    "specific_modulus_mpa_per_g_cc": null,
    "specific_strength_mpa_per_g_cc": null,
    "storage_modulus_mpa": null,
    "loss_tangent": null,
    "thermal_conductivity_w_mk": null,
    "cte_per_k": null,
    "moisture_uptake_pct": null
   },
   "evidence": [
    {
     "quote": "| SF2210-00 | 1036.4 | 1034.8 | 0.154 |",
     "location": "Table 7 (p. 38): Density and void content of plain and nanotube reinforced syntactic foams having S22 microballoons - columns: Foam Type | Theoretical (kg/m3) | Actual (kg/m3) | Void Content (%)"
    },
    {
     "quote": "For example NMSF2210-05 stands for nanotube syntactic foam fabricated with S22 type of microballoons having 10% volume fraction and 0.5% volume fraction of nanotubes.",
     "location": "Sec. 3.1.3 Specimen Nomenclature (p. 36)"
    }
   ],
   "extractor_confidence": 0.9
  },
  {
   "sample_label": "NMSF2210-01",
   "data_origin": "primary",
   "processing": {
    "matrix_class": "epoxy",
    "matrix_name": "DGEBA epoxy D.E.R. 332 (Dow) + Erisys GE-8 C12-C14 aliphatic mono-glycidyl ether diluent, cured with D.E.H. 24 (TETA)",
    "particle_type": "glass_microballoon",
    "particle_grade": "3M Scotchlite S22",
    "particle_true_density_g_cc": 0.22,
    "particle_mean_diameter_um": 35.0,
    "particle_wall_thickness_ratio": 0.922,
    "process_route": "mechanical_mixing_cast",
    "cure_or_process_temperature_c": 100.0,
    "particle_volume_fraction": 0.1,
    "particle_weight_fraction": null,
    "additional_fillers": "MWCNT (Cheap Tubes Inc., 20-30 nm outer dia., 10-30 um long, true density 2100 kg/m3), 0.1 vol% of composite (0.2 wt% of composite)"
   },
   "structure": {
    "measured_density_g_cc": 1.0283,
    "theoretical_density_g_cc": 1.0374,
    "matrix_porosity_fraction": 0.00877,
    "particle_breakage_fraction": null,
    "microstructure_notes": "Three-phase syntactic foam: S22 glass microballoons + epoxy matrix + entrapped-air voids. Void content = (theoretical - actual density)/theoretical."
   },
   "test": {
    "test_type": "other",
    "strain_rate_per_s": null,
    "temperature_c": null,
    "standard": null,
    "specimen_notes": "Density and void-content determination (no mechanical test). Cast slab, vacuum degassed, cured 36 h at ambient + post-cured 3 h at 100 C."
   },
   "properties": {
    "modulus_mpa": null,
    "strength_mpa": null,
    "strain_at_failure": null,
    "energy_absorption_mj_m3": null,
    "plateau_stress_mpa": null,
    "densification_strain": null,
    "specific_modulus_mpa_per_g_cc": null,
    "specific_strength_mpa_per_g_cc": null,
    "storage_modulus_mpa": null,
    "loss_tangent": null,
    "thermal_conductivity_w_mk": null,
    "cte_per_k": null,
    "moisture_uptake_pct": null
   },
   "evidence": [
    {
     "quote": "| NMSF2210-01 | 1037.4 | 1028.3 | 0.877 |",
     "location": "Table 7 (p. 38): Density and void content of plain and nanotube reinforced syntactic foams having S22 microballoons - columns: Foam Type | Theoretical (kg/m3) | Actual (kg/m3) | Void Content (%)"
    },
    {
     "quote": "For example NMSF2210-05 stands for nanotube syntactic foam fabricated with S22 type of microballoons having 10% volume fraction and 0.5% volume fraction of nanotubes.",
     "location": "Sec. 3.1.3 Specimen Nomenclature (p. 36)"
    }
   ],
   "extractor_confidence": 0.9
  },
  {
   "sample_label": "NMSF2210-02",
   "data_origin": "primary",
   "processing": {
    "matrix_class": "epoxy",
    "matrix_name": "DGEBA epoxy D.E.R. 332 (Dow) + Erisys GE-8 C12-C14 aliphatic mono-glycidyl ether diluent, cured with D.E.H. 24 (TETA)",
    "particle_type": "glass_microballoon",
    "particle_grade": "3M Scotchlite S22",
    "particle_true_density_g_cc": 0.22,
    "particle_mean_diameter_um": 35.0,
    "particle_wall_thickness_ratio": 0.922,
    "process_route": "mechanical_mixing_cast",
    "cure_or_process_temperature_c": 100.0,
    "particle_volume_fraction": 0.1,
    "particle_weight_fraction": null,
    "additional_fillers": "MWCNT (Cheap Tubes Inc., 20-30 nm outer dia., 10-30 um long, true density 2100 kg/m3), 0.2 vol% of composite (0.4 wt% of composite)"
   },
   "structure": {
    "measured_density_g_cc": 1.0307,
    "theoretical_density_g_cc": 1.0384,
    "matrix_porosity_fraction": 0.00742,
    "particle_breakage_fraction": null,
    "microstructure_notes": "Three-phase syntactic foam: S22 glass microballoons + epoxy matrix + entrapped-air voids. Void content = (theoretical - actual density)/theoretical."
   },
   "test": {
    "test_type": "other",
    "strain_rate_per_s": null,
    "temperature_c": null,
    "standard": null,
    "specimen_notes": "Density and void-content determination (no mechanical test). Cast slab, vacuum degassed, cured 36 h at ambient + post-cured 3 h at 100 C."
   },
   "properties": {
    "modulus_mpa": null,
    "strength_mpa": null,
    "strain_at_failure": null,
    "energy_absorption_mj_m3": null,
    "plateau_stress_mpa": null,
    "densification_strain": null,
    "specific_modulus_mpa_per_g_cc": null,
    "specific_strength_mpa_per_g_cc": null,
    "storage_modulus_mpa": null,
    "loss_tangent": null,
    "thermal_conductivity_w_mk": null,
    "cte_per_k": null,
    "moisture_uptake_pct": null
   },
   "evidence": [
    {
     "quote": "| NMSF2210-02 | 1038.4 | 1030.7 | 0.742 |",
     "location": "Table 7 (p. 38): Density and void content of plain and nanotube reinforced syntactic foams having S22 microballoons - columns: Foam Type | Theoretical (kg/m3) | Actual (kg/m3) | Void Content (%)"
    },
    {
     "quote": "For example NMSF2210-05 stands for nanotube syntactic foam fabricated with S22 type of microballoons having 10% volume fraction and 0.5% volume fraction of nanotubes.",
     "location": "Sec. 3.1.3 Specimen Nomenclature (p. 36)"
    }
   ],
   "extractor_confidence": 0.9
  },
  {
   "sample_label": "NMSF2210-05",
   "data_origin": "primary",
   "processing": {
    "matrix_class": "epoxy",
    "matrix_name": "DGEBA epoxy D.E.R. 332 (Dow) + Erisys GE-8 C12-C14 aliphatic mono-glycidyl ether diluent, cured with D.E.H. 24 (TETA)",
    "particle_type": "glass_microballoon",
    "particle_grade": "3M Scotchlite S22",
    "particle_true_density_g_cc": 0.22,
    "particle_mean_diameter_um": 35.0,
    "particle_wall_thickness_ratio": 0.922,
    "process_route": "mechanical_mixing_cast",
    "cure_or_process_temperature_c": 100.0,
    "particle_volume_fraction": 0.1,
    "particle_weight_fraction": null,
    "additional_fillers": "MWCNT (Cheap Tubes Inc., 20-30 nm outer dia., 10-30 um long, true density 2100 kg/m3), 0.5 vol% of composite (1.01 wt% of composite)"
   },
   "structure": {
    "measured_density_g_cc": 1.0211000000000001,
    "theoretical_density_g_cc": 1.0412000000000001,
    "matrix_porosity_fraction": 0.0193,
    "particle_breakage_fraction": null,
    "microstructure_notes": "Three-phase syntactic foam: S22 glass microballoons + epoxy matrix + entrapped-air voids. Void content = (theoretical - actual density)/theoretical."
   },
   "test": {
    "test_type": "other",
    "strain_rate_per_s": null,
    "temperature_c": null,
    "standard": null,
    "specimen_notes": "Density and void-content determination (no mechanical test). Cast slab, vacuum degassed, cured 36 h at ambient + post-cured 3 h at 100 C."
   },
   "properties": {
    "modulus_mpa": null,
    "strength_mpa": null,
    "strain_at_failure": null,
    "energy_absorption_mj_m3": null,
    "plateau_stress_mpa": null,
    "densification_strain": null,
    "specific_modulus_mpa_per_g_cc": null,
    "specific_strength_mpa_per_g_cc": null,
    "storage_modulus_mpa": null,
    "loss_tangent": null,
    "thermal_conductivity_w_mk": null,
    "cte_per_k": null,
    "moisture_uptake_pct": null
   },
   "evidence": [
    {
     "quote": "| NMSF2210-05 | 1041.2 | 1021.1 | 1.93 |",
     "location": "Table 7 (p. 38): Density and void content of plain and nanotube reinforced syntactic foams having S22 microballoons - columns: Foam Type | Theoretical (kg/m3) | Actual (kg/m3) | Void Content (%)"
    },
    {
     "quote": "For example NMSF2210-05 stands for nanotube syntactic foam fabricated with S22 type of microballoons having 10% volume fraction and 0.5% volume fraction of nanotubes.",
     "location": "Sec. 3.1.3 Specimen Nomenclature (p. 36)"
    }
   ],
   "extractor_confidence": 0.9
  },
  {
   "sample_label": "SF2220-00",
   "data_origin": "primary",
   "processing": {
    "matrix_class": "epoxy",
    "matrix_name": "DGEBA epoxy D.E.R. 332 (Dow) + Erisys GE-8 C12-C14 aliphatic mono-glycidyl ether diluent, cured with D.E.H. 24 (TETA)",
    "particle_type": "glass_microballoon",
    "particle_grade": "3M Scotchlite S22",
    "particle_true_density_g_cc": 0.22,
    "particle_mean_diameter_um": 35.0,
    "particle_wall_thickness_ratio": 0.922,
    "process_route": "mechanical_mixing_cast",
    "cure_or_process_temperature_c": 100.0,
    "particle_volume_fraction": 0.2,
    "particle_weight_fraction": null,
    "additional_fillers": null
   },
   "structure": {
    "measured_density_g_cc": 0.9414,
    "theoretical_density_g_cc": 0.9457000000000001,
    "matrix_porosity_fraction": 0.00455,
    "particle_breakage_fraction": null,
    "microstructure_notes": "Three-phase syntactic foam: S22 glass microballoons + epoxy matrix + entrapped-air voids. Void content = (theoretical - actual density)/theoretical."
   },
   "test": {
    "test_type": "other",
    "strain_rate_per_s": null,
    "temperature_c": null,
    "standard": null,
    "specimen_notes": "Density and void-content determination (no mechanical test). Cast slab, vacuum degassed, cured 36 h at ambient + post-cured 3 h at 100 C."
   },
   "properties": {
    "modulus_mpa": null,
    "strength_mpa": null,
    "strain_at_failure": null,
    "energy_absorption_mj_m3": null,
    "plateau_stress_mpa": null,
    "densification_strain": null,
    "specific_modulus_mpa_per_g_cc": null,
    "specific_strength_mpa_per_g_cc": null,
    "storage_modulus_mpa": null,
    "loss_tangent": null,
    "thermal_conductivity_w_mk": null,
    "cte_per_k": null,
    "moisture_uptake_pct": null
   },
   "evidence": [
    {
     "quote": "| SF2220-00 | 945.7 | 941.4 | 0.455 |",
     "location": "Table 7 (p. 38): Density and void content of plain and nanotube reinforced syntactic foams having S22 microballoons - columns: Foam Type | Theoretical (kg/m3) | Actual (kg/m3) | Void Content (%)"
    },
    {
     "quote": "For example NMSF2210-05 stands for nanotube syntactic foam fabricated with S22 type of microballoons having 10% volume fraction and 0.5% volume fraction of nanotubes.",
     "location": "Sec. 3.1.3 Specimen Nomenclature (p. 36)"
    }
   ],
   "extractor_confidence": 0.9
  },
  {
   "sample_label": "NMSF2220-01",
   "data_origin": "primary",
   "processing": {
    "matrix_class": "epoxy",
    "matrix_name": "DGEBA epoxy D.E.R. 332 (Dow) + Erisys GE-8 C12-C14 aliphatic mono-glycidyl ether diluent, cured with D.E.H. 24 (TETA)",
    "particle_type": "glass_microballoon",
    "particle_grade": "3M Scotchlite S22",
    "particle_true_density_g_cc": 0.22,
    "particle_mean_diameter_um": 35.0,
    "particle_wall_thickness_ratio": 0.922,
    "process_route": "mechanical_mixing_cast",
    "cure_or_process_temperature_c": 100.0,
    "particle_volume_fraction": 0.2,
    "particle_weight_fraction": null,
    "additional_fillers": "MWCNT (Cheap Tubes Inc., 20-30 nm outer dia., 10-30 um long, true density 2100 kg/m3), 0.1 vol% of composite (0.22 wt% of composite)"
   },
   "structure": {
    "measured_density_g_cc": 0.9438,
    "theoretical_density_g_cc": 0.9467000000000001,
    "matrix_porosity_fraction": 0.00306,
    "particle_breakage_fraction": null,
    "microstructure_notes": "Three-phase syntactic foam: S22 glass microballoons + epoxy matrix + entrapped-air voids. Void content = (theoretical - actual density)/theoretical."
   },
   "test": {
    "test_type": "other",
    "strain_rate_per_s": null,
    "temperature_c": null,
    "standard": null,
    "specimen_notes": "Density and void-content determination (no mechanical test). Cast slab, vacuum degassed, cured 36 h at ambient + post-cured 3 h at 100 C."
   },
   "properties": {
    "modulus_mpa": null,
    "strength_mpa": null,
    "strain_at_failure": null,
    "energy_absorption_mj_m3": null,
    "plateau_stress_mpa": null,
    "densification_strain": null,
    "specific_modulus_mpa_per_g_cc": null,
    "specific_strength_mpa_per_g_cc": null,
    "storage_modulus_mpa": null,
    "loss_tangent": null,
    "thermal_conductivity_w_mk": null,
    "cte_per_k": null,
    "moisture_uptake_pct": null
   },
   "evidence": [
    {
     "quote": "| NMSF2220-01 | 946.7 | 943.8 | 0.306 |",
     "location": "Table 7 (p. 38): Density and void content of plain and nanotube reinforced syntactic foams having S22 microballoons - columns: Foam Type | Theoretical (kg/m3) | Actual (kg/m3) | Void Content (%)"
    },
    {
     "quote": "For example NMSF2210-05 stands for nanotube syntactic foam fabricated with S22 type of microballoons having 10% volume fraction and 0.5% volume fraction of nanotubes.",
     "location": "Sec. 3.1.3 Specimen Nomenclature (p. 36)"
    }
   ],
   "extractor_confidence": 0.9
  },
  {
   "sample_label": "NMSF2220-02",
   "data_origin": "primary",
   "processing": {
    "matrix_class": "epoxy",
    "matrix_name": "DGEBA epoxy D.E.R. 332 (Dow) + Erisys GE-8 C12-C14 aliphatic mono-glycidyl ether diluent, cured with D.E.H. 24 (TETA)",
    "particle_type": "glass_microballoon",
    "particle_grade": "3M Scotchlite S22",
    "particle_true_density_g_cc": 0.22,
    "particle_mean_diameter_um": 35.0,
    "particle_wall_thickness_ratio": 0.922,
    "process_route": "mechanical_mixing_cast",
    "cure_or_process_temperature_c": 100.0,
    "particle_volume_fraction": 0.2,
    "particle_weight_fraction": null,
    "additional_fillers": "MWCNT (Cheap Tubes Inc., 20-30 nm outer dia., 10-30 um long, true density 2100 kg/m3), 0.2 vol% of composite (0.44 wt% of composite)"
   },
   "structure": {
    "measured_density_g_cc": 0.9354,
    "theoretical_density_g_cc": 0.9476,
    "matrix_porosity_fraction": 0.01287,
    "particle_breakage_fraction": null,
    "microstructure_notes": "Three-phase syntactic foam: S22 glass microballoons + epoxy matrix + entrapped-air voids. Void content = (theoretical - actual density)/theoretical."
   },
   "test": {
    "test_type": "other",
    "strain_rate_per_s": null,
    "temperature_c": null,
    "standard": null,
    "specimen_notes": "Density and void-content determination (no mechanical test). Cast slab, vacuum degassed, cured 36 h at ambient + post-cured 3 h at 100 C."
   },
   "properties": {
    "modulus_mpa": null,
    "strength_mpa": null,
    "strain_at_failure": null,
    "energy_absorption_mj_m3": null,
    "plateau_stress_mpa": null,
    "densification_strain": null,
    "specific_modulus_mpa_per_g_cc": null,
    "specific_strength_mpa_per_g_cc": null,
    "storage_modulus_mpa": null,
    "loss_tangent": null,
    "thermal_conductivity_w_mk": null,
    "cte_per_k": null,
    "moisture_uptake_pct": null
   },
   "evidence": [
    {
     "quote": "| NMSF2220-02 | 947.6 | 935.4 | 1.287 |",
     "location": "Table 7 (p. 38): Density and void content of plain and nanotube reinforced syntactic foams having S22 microballoons - columns: Foam Type | Theoretical (kg/m3) | Actual (kg/m3) | Void Content (%)"
    },
    {
     "quote": "For example NMSF2210-05 stands for nanotube syntactic foam fabricated with S22 type of microballoons having 10% volume fraction and 0.5% volume fraction of nanotubes.",
     "location": "Sec. 3.1.3 Specimen Nomenclature (p. 36)"
    }
   ],
   "extractor_confidence": 0.9
  },
  {
   "sample_label": "NMSF2220-05",
   "data_origin": "primary",
   "processing": {
    "matrix_class": "epoxy",
    "matrix_name": "DGEBA epoxy D.E.R. 332 (Dow) + Erisys GE-8 C12-C14 aliphatic mono-glycidyl ether diluent, cured with D.E.H. 24 (TETA)",
    "particle_type": "glass_microballoon",
    "particle_grade": "3M Scotchlite S22",
    "particle_true_density_g_cc": 0.22,
    "particle_mean_diameter_um": 35.0,
    "particle_wall_thickness_ratio": 0.922,
    "process_route": "mechanical_mixing_cast",
    "cure_or_process_temperature_c": 100.0,
    "particle_volume_fraction": 0.2,
    "particle_weight_fraction": null,
    "additional_fillers": "MWCNT (Cheap Tubes Inc., 20-30 nm outer dia., 10-30 um long, true density 2100 kg/m3), 0.5 vol% of composite (1.1 wt% of composite)"
   },
   "structure": {
    "measured_density_g_cc": 0.9294,
    "theoretical_density_g_cc": 0.9505,
    "matrix_porosity_fraction": 0.0222,
    "particle_breakage_fraction": null,
    "microstructure_notes": "Three-phase syntactic foam: S22 glass microballoons + epoxy matrix + entrapped-air voids. Void content = (theoretical - actual density)/theoretical."
   },
   "test": {
    "test_type": "other",
    "strain_rate_per_s": null,
    "temperature_c": null,
    "standard": null,
    "specimen_notes": "Density and void-content determination (no mechanical test). Cast slab, vacuum degassed, cured 36 h at ambient + post-cured 3 h at 100 C."
   },
   "properties": {
    "modulus_mpa": null,
    "strength_mpa": null,
    "strain_at_failure": null,
    "energy_absorption_mj_m3": null,
    "plateau_stress_mpa": null,
    "densification_strain": null,
    "specific_modulus_mpa_per_g_cc": null,
    "specific_strength_mpa_per_g_cc": null,
    "storage_modulus_mpa": null,
    "loss_tangent": null,
    "thermal_conductivity_w_mk": null,
    "cte_per_k": null,
    "moisture_uptake_pct": null
   },
   "evidence": [
    {
     "quote": "| NMSF2220-05 | 950.5 | 929.4 | 2.22 |",
     "location": "Table 7 (p. 38): Density and void content of plain and nanotube reinforced syntactic foams having S22 microballoons - columns: Foam Type | Theoretical (kg/m3) | Actual (kg/m3) | Void Content (%)"
    },
    {
     "quote": "For example NMSF2210-05 stands for nanotube syntactic foam fabricated with S22 type of microballoons having 10% volume fraction and 0.5% volume fraction of nanotubes.",
     "location": "Sec. 3.1.3 Specimen Nomenclature (p. 36)"
    }
   ],
   "extractor_confidence": 0.9
  },
  {
   "sample_label": "SF2250-00",
   "data_origin": "primary",
   "processing": {
    "matrix_class": "epoxy",
    "matrix_name": "DGEBA epoxy D.E.R. 332 (Dow) + Erisys GE-8 C12-C14 aliphatic mono-glycidyl ether diluent, cured with D.E.H. 24 (TETA)",
    "particle_type": "glass_microballoon",
    "particle_grade": "3M Scotchlite S22",
    "particle_true_density_g_cc": 0.22,
    "particle_mean_diameter_um": 35.0,
    "particle_wall_thickness_ratio": 0.922,
    "process_route": "mechanical_mixing_cast",
    "cure_or_process_temperature_c": 100.0,
    "particle_volume_fraction": 0.5,
    "particle_weight_fraction": null,
    "additional_fillers": null
   },
   "structure": {
    "measured_density_g_cc": 0.6412,
    "theoretical_density_g_cc": 0.6736,
    "matrix_porosity_fraction": 0.0481,
    "particle_breakage_fraction": null,
    "microstructure_notes": "Three-phase syntactic foam: S22 glass microballoons + epoxy matrix + entrapped-air voids. Void content = (theoretical - actual density)/theoretical."
   },
   "test": {
    "test_type": "other",
    "strain_rate_per_s": null,
    "temperature_c": null,
    "standard": null,
    "specimen_notes": "Density and void-content determination (no mechanical test). Cast slab, vacuum degassed, cured 36 h at ambient + post-cured 3 h at 100 C."
   },
   "properties": {
    "modulus_mpa": null,
    "strength_mpa": null,
    "strain_at_failure": null,
    "energy_absorption_mj_m3": null,
    "plateau_stress_mpa": null,
    "densification_strain": null,
    "specific_modulus_mpa_per_g_cc": null,
    "specific_strength_mpa_per_g_cc": null,
    "storage_modulus_mpa": null,
    "loss_tangent": null,
    "thermal_conductivity_w_mk": null,
    "cte_per_k": null,
    "moisture_uptake_pct": null
   },
   "evidence": [
    {
     "quote": "| SF2250-00 | 673.6 | 641.2 | 4.81 |",
     "location": "Table 7 (p. 38): Density and void content of plain and nanotube reinforced syntactic foams having S22 microballoons - columns: Foam Type | Theoretical (kg/m3) | Actual (kg/m3) | Void Content (%)"
    },
    {
     "quote": "For example NMSF2210-05 stands for nanotube syntactic foam fabricated with S22 type of microballoons having 10% volume fraction and 0.5% volume fraction of nanotubes.",
     "location": "Sec. 3.1.3 Specimen Nomenclature (p. 36)"
    }
   ],
   "extractor_confidence": 0.9
  },
  {
   "sample_label": "NMSF2250-01",
   "data_origin": "primary",
   "processing": {
    "matrix_class": "epoxy",
    "matrix_name": "DGEBA epoxy D.E.R. 332 (Dow) + Erisys GE-8 C12-C14 aliphatic mono-glycidyl ether diluent, cured with D.E.H. 24 (TETA)",
    "particle_type": "glass_microballoon",
    "particle_grade": "3M Scotchlite S22",
    "particle_true_density_g_cc": 0.22,
    "particle_mean_diameter_um": 35.0,
    "particle_wall_thickness_ratio": 0.922,
    "process_route": "mechanical_mixing_cast",
    "cure_or_process_temperature_c": 100.0,
    "particle_volume_fraction": 0.5,
    "particle_weight_fraction": null,
    "additional_fillers": "MWCNT (Cheap Tubes Inc., 20-30 nm outer dia., 10-30 um long, true density 2100 kg/m3), 0.1 vol% of composite (0.31 wt% of composite)"
   },
   "structure": {
    "measured_density_g_cc": 0.6424,
    "theoretical_density_g_cc": 0.6745,
    "matrix_porosity_fraction": 0.04759,
    "particle_breakage_fraction": null,
    "microstructure_notes": "Three-phase syntactic foam: S22 glass microballoons + epoxy matrix + entrapped-air voids. Void content = (theoretical - actual density)/theoretical."
   },
   "test": {
    "test_type": "other",
    "strain_rate_per_s": null,
    "temperature_c": null,
    "standard": null,
    "specimen_notes": "Density and void-content determination (no mechanical test). Cast slab, vacuum degassed, cured 36 h at ambient + post-cured 3 h at 100 C."
   },
   "properties": {
    "modulus_mpa": null,
    "strength_mpa": null,
    "strain_at_failure": null,
    "energy_absorption_mj_m3": null,
    "plateau_stress_mpa": null,
    "densification_strain": null,
    "specific_modulus_mpa_per_g_cc": null,
    "specific_strength_mpa_per_g_cc": null,
    "storage_modulus_mpa": null,
    "loss_tangent": null,
    "thermal_conductivity_w_mk": null,
    "cte_per_k": null,
    "moisture_uptake_pct": null
   },
   "evidence": [
    {
     "quote": "| NMSF2250-01 | 674.5 | 642.4 | 4.759 |",
     "location": "Table 7 (p. 38): Density and void content of plain and nanotube reinforced syntactic foams having S22 microballoons - columns: Foam Type | Theoretical (kg/m3) | Actual (kg/m3) | Void Content (%)"
    },
    {
     "quote": "For example NMSF2210-05 stands for nanotube syntactic foam fabricated with S22 type of microballoons having 10% volume fraction and 0.5% volume fraction of nanotubes.",
     "location": "Sec. 3.1.3 Specimen Nomenclature (p. 36)"
    }
   ],
   "extractor_confidence": 0.9
  },
  {
   "sample_label": "NMSF2250-02",
   "data_origin": "primary",
   "processing": {
    "matrix_class": "epoxy",
    "matrix_name": "DGEBA epoxy D.E.R. 332 (Dow) + Erisys GE-8 C12-C14 aliphatic mono-glycidyl ether diluent, cured with D.E.H. 24 (TETA)",
    "particle_type": "glass_microballoon",
    "particle_grade": "3M Scotchlite S22",
    "particle_true_density_g_cc": 0.22,
    "particle_mean_diameter_um": 35.0,
    "particle_wall_thickness_ratio": 0.922,
    "process_route": "mechanical_mixing_cast",
    "cure_or_process_temperature_c": 100.0,
    "particle_volume_fraction": 0.5,
    "particle_weight_fraction": null,
    "additional_fillers": "MWCNT (Cheap Tubes Inc., 20-30 nm outer dia., 10-30 um long, true density 2100 kg/m3), 0.2 vol% of composite (0.62 wt% of composite)"
   },
   "structure": {
    "measured_density_g_cc": 0.6427999999999999,
    "theoretical_density_g_cc": 0.6755,
    "matrix_porosity_fraction": 0.04841,
    "particle_breakage_fraction": null,
    "microstructure_notes": "Three-phase syntactic foam: S22 glass microballoons + epoxy matrix + entrapped-air voids. Void content = (theoretical - actual density)/theoretical."
   },
   "test": {
    "test_type": "other",
    "strain_rate_per_s": null,
    "temperature_c": null,
    "standard": null,
    "specimen_notes": "Density and void-content determination (no mechanical test). Cast slab, vacuum degassed, cured 36 h at ambient + post-cured 3 h at 100 C."
   },
   "properties": {
    "modulus_mpa": null,
    "strength_mpa": null,
    "strain_at_failure": null,
    "energy_absorption_mj_m3": null,
    "plateau_stress_mpa": null,
    "densification_strain": null,
    "specific_modulus_mpa_per_g_cc": null,
    "specific_strength_mpa_per_g_cc": null,
    "storage_modulus_mpa": null,
    "loss_tangent": null,
    "thermal_conductivity_w_mk": null,
    "cte_per_k": null,
    "moisture_uptake_pct": null
   },
   "evidence": [
    {
     "quote": "| NMSF2250-02 | 675.5 | 642.8 | 4.841 |",
     "location": "Table 7 (p. 38): Density and void content of plain and nanotube reinforced syntactic foams having S22 microballoons - columns: Foam Type | Theoretical (kg/m3) | Actual (kg/m3) | Void Content (%)"
    },
    {
     "quote": "For example NMSF2210-05 stands for nanotube syntactic foam fabricated with S22 type of microballoons having 10% volume fraction and 0.5% volume fraction of nanotubes.",
     "location": "Sec. 3.1.3 Specimen Nomenclature (p. 36)"
    }
   ],
   "extractor_confidence": 0.9
  },
  {
   "sample_label": "NMSF2250-05",
   "data_origin": "primary",
   "processing": {
    "matrix_class": "epoxy",
    "matrix_name": "DGEBA epoxy D.E.R. 332 (Dow) + Erisys GE-8 C12-C14 aliphatic mono-glycidyl ether diluent, cured with D.E.H. 24 (TETA)",
    "particle_type": "glass_microballoon",
    "particle_grade": "3M Scotchlite S22",
    "particle_true_density_g_cc": 0.22,
    "particle_mean_diameter_um": 35.0,
    "particle_wall_thickness_ratio": 0.922,
    "process_route": "mechanical_mixing_cast",
    "cure_or_process_temperature_c": 100.0,
    "particle_volume_fraction": 0.5,
    "particle_weight_fraction": null,
    "additional_fillers": "MWCNT (Cheap Tubes Inc., 20-30 nm outer dia., 10-30 um long, true density 2100 kg/m3), 0.5 vol% of composite (1.55 wt% of composite)"
   },
   "structure": {
    "measured_density_g_cc": 0.638,
    "theoretical_density_g_cc": 0.6784,
    "matrix_porosity_fraction": 0.05955,
    "particle_breakage_fraction": null,
    "microstructure_notes": "Three-phase syntactic foam: S22 glass microballoons + epoxy matrix + entrapped-air voids. Void content = (theoretical - actual density)/theoretical."
   },
   "test": {
    "test_type": "other",
    "strain_rate_per_s": null,
    "temperature_c": null,
    "standard": null,
    "specimen_notes": "Density and void-content determination (no mechanical test). Cast slab, vacuum degassed, cured 36 h at ambient + post-cured 3 h at 100 C."
   },
   "properties": {
    "modulus_mpa": null,
    "strength_mpa": null,
    "strain_at_failure": null,
    "energy_absorption_mj_m3": null,
    "plateau_stress_mpa": null,
    "densification_strain": null,
    "specific_modulus_mpa_per_g_cc": null,
    "specific_strength_mpa_per_g_cc": null,
    "storage_modulus_mpa": null,
    "loss_tangent": null,
    "thermal_conductivity_w_mk": null,
    "cte_per_k": null,
    "moisture_uptake_pct": null
   },
   "evidence": [
    {
     "quote": "| NMSF2250-05 | 678.4 | 638.0 | 5.955 |",
     "location": "Table 7 (p. 38): Density and void content of plain and nanotube reinforced syntactic foams having S22 microballoons - columns: Foam Type | Theoretical (kg/m3) | Actual (kg/m3) | Void Content (%)"
    },
    {
