Repository: Harshelite2503/foamgpt

# FoamGPT

**An LLM-extracted, literature-scale Process–Structure–Property (PSP) dataset and benchmark for syntactic foams.**

Syntactic foams (hollow-particle-filled composites) have ~30 years of literature, but the quantitative
results live in tables and figures inside thousands of PDFs. FoamGPT turns that literature into a
machine-readable dataset and asks: *how well can classical ML and frontier LLMs predict foam properties,
and where do LLMs hallucinate?*

```
OpenAlex ──▶ OA PDFs ──▶ text+tables ──▶ Claude structured extraction ──▶ curated PSP table ──▶ benchmarks
 harvest      download      parse            extract / batch                  curate           bench-ml / bench-llm
```

File: data/extracted/agent/W2802757567.json
{
  "is_syntactic_foam_paper": true,
  "paper_summary": "Brown, Carroll, Huddleston, Casias and Long (Sandia, J. Mater. Sci.) study damage mechanisms in elastomeric syntactic foams made of a Sylgard 184 PDMS matrix filled with 3M A16/500 borosilicate glass microballoons at 10, 20, 30, 37 and 46.2 vol%. Cyclic uniaxial compression tests to 60% strain (strain rate 0.15 1/s) are combined with analytic composite theory (Nielsen-Landel solid-sphere equivalent plus Christensen composite spheres) and finite-element homogenisation of RVEs containing 60 GMBs, for undamaged, fully debonded and fully crushed GMB states. The composite bulk modulus collapses when even 5% of the GMBs are crushed while being nearly insensitive to debonding, whereas the shear modulus degrades roughly linearly with crushed fraction and is also reduced by debonding; debonding additionally destroys major symmetry of the homogenised stiffness tensor.",
  "records": [
    {
      "sample_label": "Neat Sylgard 184 matrix (100:10 base resin:curing agent, cured at 71 C) - literature/derived constants",
      "data_origin": "secondary",
      "processing": {
        "matrix_class": "other_thermoset",
        "matrix_name": "Sylgard 184 PDMS silicone elastomer (Dow), 100:10 parts by weight base resin to curing agent",
        "particle_type": "other",
        "particle_grade": null,
        "particle_volume_fraction": 0.0,
        "particle_weight_fraction": 0.0,
        "process_route": "mechanical_mixing_cast",
        "cure_or_process_temperature_c": 71.0,
        "additional_fillers": null
      },
      "structure": {
        "microstructure_notes": "Unfilled matrix baseline used to normalise all composite moduli in the paper."
      },
      "test": {
        "test_type": "other",
        "temperature_c": 25,
        "specimen_notes": "Elastic constants tabulated as model inputs, not measured in this work: bulk modulus K = 920 MPa (Sandia polymer properties database, ref [2]), shear modulus mu = 0.84 MPa (LANL torsional dynamic modulus report, ref [21]), Poisson's ratio 0.4995 and Young's modulus 2.52 MPa marked as calculated quantities. Only Young's modulus fits the schema; K and mu are recorded here."
      },
      "properties": {
        "modulus_mpa": 2.52
      },
      "evidence": [
        {
          "quote": "Table 2 Sylgard 184 (100-10 PBW base resin to curing agent cured at 71 C) and Borosilicate Glass elastic constants | K (MPa) 920 [2] | E (MPa) 2.52* | mu (MPa) 0.84 [21] | nu 0.4995* | * Calculated quantity",
          "location": "Table 2 (p. 8)"
        }
      ],
      "extractor_confidence": 0.8
    },
    {
      "sample_label": "Sylgard 184 / A16-500 GMB, 100:10:1.98 (10 vol% GMB)",
      "data_origin": "primary",
      "processing": {
        "matrix_class": "other_thermoset",
        "matrix_name": "Sylgard 184 PDMS silicone elastomer (Dow), 100:10 parts by weight base resin to curing agent",
        "particle_type": "glass_microballoon",
        "particle_grade": "3M A16/500 borosilicate glass bubbles",
        "particle_true_density_g_cc": null,
        "particle_mean_diameter_um": 60.0,
        "particle_wall_thickness_ratio": 0.9667,
        "particle_volume_fraction": 0.10,
        "particle_weight_fraction": 0.018,
        "process_route": "mechanical_mixing_cast",
        "cure_or_process_temperature_c": 71.0,
        "additional_fillers": null
      },
      "structure": {
        "microstructure_notes": "GMB diameter range 30-115 um (manufacturer), mean 60 um, nominal radius ratio eta = ri/ro = 0.9667; GMBs sieved through a no. 100 sieve and dried 1 h at 107 C. Cast in 10 mL syringes, cured vertically 16 h at 71 C."
      },
      "test": {
        "test_type": "compression",
        "strain_rate_per_s": 0.15,
        "temperature_c": 25,
        "standard": null,
        "specimen_notes": "Cyclic uniaxial compression, servohydraulic frame, displacement control, ~28 mm long x 14.310 mm dia cylinders between tungsten carbide platens with 2 N preload; loaded in 5% strain increments with full unloading between increments up to 60% strain. Two tests per volume fraction. Undamaged Young's modulus = slope of initial loading between 5-10% strain; fully damaged Young's modulus = slope of final unloading between 5-10% strain. Both values are reported only in Fig. 8 and are not stated numerically, so modulus_mpa is left null."
      },
      "properties": {},
      "evidence": [
        {
          "quote": "Table 1 Compositions of Sylgard 184/GMB elastomeric syntactic foam | Resin:Hardener:GMB 100 : 10 : 1.98 | GMB weight % 1.8 | GMB volume % 10",
          "location": "Table 1 (p. 5)"
        },
        {
          "quote": "Each sample was tested in uniaxial compression using a servohydraulic load frame at room temperature using displacement control at a strain rate of 0.15 s-1.",
          "location": "Sec. 2 Experimental Details (p. 6)"
        }
      ],
      "extractor_confidence": 0.85
    },
    {
      "sample_label": "Sylgard 184 / A16-500 GMB, 100:10:4.38 (20 vol% GMB)",
      "data_origin": "primary",
      "processing": {
        "matrix_class": "other_thermoset",
        "matrix_name": "Sylgard 184 PDMS silicone elastomer (Dow), 100:10 parts by weight base resin to curing agent",
        "particle_type": "glass_microballoon",
        "particle_grade": "3M A16/500 borosilicate glass bubbles",
        "particle_mean_diameter_um": 60.0,
        "particle_wall_thickness_ratio": 0.9667,
        "particle_volume_fraction": 0.20,
        "particle_weight_fraction": 0.038,
        "process_route": "mechanical_mixing_cast",
        "cure_or_process_temperature_c": 71.0,
        "additional_fillers": null
      },
      "structure": {
        "microstructure_notes": "GMB diameter range 30-115 um, mean 60 um, nominal radius ratio 0.9667. Cast in 10 mL syringes, cured vertically 16 h at 71 C."
      },
      "test": {
        "test_type": "compression",
        "strain_rate_per_s": 0.15,
        "temperature_c": 25,
        "standard": null,
        "specimen_notes": "Cyclic uniaxial compression to 60% strain in 5% load/unload increments (Fig. 7a is this composition). Modulus values appear only in Fig. 8 so modulus_mpa is left null; the densification-like stiffening strain is quoted in the text as 'around 50% compressive strain'."
      },
      "properties": {
        "densification_strain": 0.50
      },
      "evidence": [
        {
          "quote": "Table 1 Compositions of Sylgard 184/GMB elastomeric syntactic foam | 100 : 10 : 4.38 | 3.8 | 20",
          "location": "Table 1 (p. 5)"
        },
        {
          "quote": "Around 50% compressive strain a rapid stiffening of the tangent modulus is seen. This likely corresponds to most GMBs and void space being fully crushed such that the solid elastomeric silicone response is recovered at the highest strains.",
          "location": "Sec. 5.3 (p. 22), describing Fig. 7a (20% GMB volume fraction)"
        }
      ],
      "extractor_confidence": 0.7
    },
    {
      "sample_label": "Sylgard 184 / A16-500 GMB, 100:10:7.38 (30 vol% GMB)",
      "data_origin": "primary",
      "processing": {
        "matrix_class": "other_thermoset",
        "matrix_name": "Sylgard 184 PDMS silicone elastomer (Dow), 100:10 parts by weight base resin to curing agent",
        "particle_type": "glass_microballoon",
        "particle_grade": "3M A16/500 borosilicate glass bubbles",
        "particle_mean_diameter_um": 60.0,
        "particle_wall_thickness_ratio": 0.9667,
        "particle_volume_fraction": 0.30,
        "particle_weight_fraction": 0.063,
        "process_route": "mechanical_mixing_cast",
        "cure_or_process_temperature_c": 71.0,
        "additional_fillers": null
      },
      "structure": {
        "microstructure_notes": "GMB diameter range 30-115 um, mean 60 um, nominal radius ratio 0.9667. Cast in 10 mL syringes, cured vertically 16 h at 71 C."
      },
      "test": {
        "test_type": "compression",
        "strain_rate_per_s": 0.15,
        "temperature_c": 25,
        "standard": null,
        "specimen_notes": "Cyclic uniaxial compression to 60% strain in 5% load/unload increments; undamaged and fully damaged Young's moduli reported only in Fig. 8, so modulus_mpa is left null."
      },
      "properties": {},
      "evidence": [
        {
          "quote": "Table 1 Compositions of Sylgard 184/GMB elastomeric syntactic foam | 100 : 10 : 7.38 | 6.3 | 30",
          "location": "Table 1 (p. 5)"
        }
      ],
      "extractor_confidence": 0.85
    },
    {
      "sample_label": "Sylgard 184 / A16-500 GMB, 100:10:10 (37 vol% GMB)",
      "data_origin": "primary",
      "processing": {
        "matrix_class": "other_thermoset",
        "matrix_name": "Sylgard 184 PDMS silicone elastomer (Dow), 100:10 parts by weight base resin to curing agent",
        "particle_type": "glass_microballoon",
        "particle_grade": "3M A16/500 borosilicate glass bubbles",
        "particle_mean_diameter_um": 60.0,
        "particle_wall_thickness_ratio": 0.9667,
        "particle_volume_fraction": 0.37,
        "particle_weight_fraction": 0.091,
        "process_route": "mechanical_mixing_cast",
        "cure_or_process_temperature_c": 71.0,
        "additional_fillers": null
      },
      "structure": {
        "microstructure_notes": "GMB diameter range 30-115 um, mean 60 um, nominal radius ratio 0.9667. Cast in 10 mL syringes, cured vertically 16 h at 71 C."
      },
      "test": {
        "test_type": "compression",
        "strain_rate_per_s": 0.15,
        "temperature_c": 25,
        "standard": null,
        "specimen_notes": "Cyclic uniaxial compression to 60% strain in 5% load/unload increments; undamaged and fully damaged Young's moduli reported only in Fig. 8, so modulus_mpa is left null."
      },
      "properties": {},
      "evidence": [
        {
          "quote": "Table 1 Compositions of Sylgard 184/GMB elastomeric syntactic foam | 100 : 10 : 10 | 9.1 | 37",
          "location": "Table 1 (p. 5)"
        }
      ],
      "extractor_confidence": 0.85
    },
    {
      "sample_label": "Sylgard 184 / A16-500 GMB, 100:10:14.7 (46.2 vol% GMB)",
      "data_origin": "primary",
      "processing": {
        "matrix_class": "other_thermoset",
        "matrix_name": "Sylgard 184 PDMS silicone elastomer (Dow), 100:10 parts by weight base resin to curing agent",
        "particle_type": "glass_microballoon",
        "particle_grade": "3M A16/500 borosilicate glass bubbles",
        "particle_mean_diameter_um": 60.0,
        "particle_wall_thickness_ratio": 0.9667,
        "particle_volume_fraction": 0.462,
        "particle_weight_fraction": 0.118,
        "process_route": "mechanical_mixing_cast",
        "cure_or_process_temperature_c": 71.0,
        "additional_fillers": null
      },
      "structure": {
        "microstructure_notes": "GMB diameter range 30-115 um, mean 60 um, nominal radius ratio 0.9667. Cast in 10 mL syringes, cured vertically 16 h at 71 C. Highest loading tested; composite theory still tracks the measured Young's modulus reasonably at this volume fraction."
      },
      "test": {
        "test_type": "compression",
        "strain_rate_per_s": 0.15,
        "temperature_c": 25,
        "standard": null,
        "specimen_notes": "Cyclic uniaxial compression to 60% strain in 5% load/unload increments; undamaged and fully damaged Young's moduli reported only in Fig. 8, so modulus_mpa is left null."
      },
      "properties": {},
      "evidence": [
        {
          "quote": "Table 1 Compositions of Sylgard 184/GMB elastomeric syntactic foam | 100 : 10 : 14.7 | 11.8 | 46.2",
          "location": "Table 1 (p. 5)"
        },
        {
          "quote": "Even so, composite theory predictions of Young's modulus were reasonably close to experimentally measured values at GMB volume fractions up to 46%.",
          "location": "Sec. 6 Conclusions (p. 32)"
        }
      ],
      "extractor_confidence": 0.85
    }
  ],
  "extraction_notes": "This paper contains only two numeric tables: Table 1 (compositions) and Table 2 (constituent elastic constants). Every composite property in the paper - experimental Young's modulus (Fig. 8), predicted bulk/shear moduli vs GMB volume fraction (Figs 3, 4), vs crushed fraction (Fig. 10), vs radius ratio (Fig. 13), and the RVE-size and spacing studies (Figs 14-16) - is presented only as plots, normalised by the neat-matrix value. Per the extraction rules no values were read off those plots, so the five composition records carry composition, processing and test-condition metadata with null moduli.\n\nUnit/format conversions: GMB volume percentages 10, 20, 30, 37, 46.2 -> fractions 0.10, 0.20, 0.30, 0.37, 0.462; GMB weight percentages 1.8, 3.8, 6.3, 9.1, 11.8 -> 0.018, 0.038, 0.063, 0.091, 0.118. Radius ratio eta = ri/ro = 0.9667 is the nominal value stated for the A16 GMBs. Particle true density is not stated in the paper (only the 3M grade name A16/500) and is therefore left null.\n\nThe 0.50 densification_strain on the 20 vol% record is the 'around 50% compressive strain' at which the text says a rapid stiffening of the tangent modulus occurs in Fig. 7a (the 20% GMB composite); it is an approximate value stated in the text, not read off the plot, and confidence is lowered accordingly.\n\nNot extracted, with reasons: (1) Table 2 rows for borosilicate glass (E = 61 GPa, K = 32,790 MPa, mu = 25,630 MPa, nu = 0.19) and for the solid-sphere-equivalent GMB phase (K = 1,673 MPa, mu = 2,478 MPa) are constituent/phase properties, not syntactic-foam composite properties, so no records were created for them. (2) All modelled results are quoted as approximate ratios to the neat matrix rather than absolute values - e.g. 'At a GMB volume fraction of 30%, the bulk modulus is approximately 1.2 times higher and the shear modulus is approximately 3 times higher than the neat matrix', 'with 30% GMB volume fraction, the shear modulus is reduced to approximately 1/2 of the neat matrix while the bulk modulus is less than 1% of the neat matrix value' (fully crushed), and 'with fcrush = 0.05 it is only 12-16% of its undamaged value'. Since bulk and shear moduli have no dedicated schema fields and the multipliers are explicitly approximate, no 'model' records were created; these figures are flagged here instead. (3) The 20% modulus reduction in compression and 40% in tension for debonded GMBs in a glassy matrix (Em = 3.2 GPa) is quoted from Cho et al. [7] and concerns a different, unspecified material, so it was not recorded as a secondary datum. (4) The remark that matrix micro-cracking is absent until global failure near 70% compressive engineering strain comes from the authors' related synchrotron work (Patterson et al. [33]) and is not tied to a specific composition here, so no strain_at_failure was recorded. (5) No densities, strengths, or energy-absorption values are reported anywhere in the paper."
}

File: data/extracted/agent/W2900342134.json (part 1 of 2)
{
 "is_syntactic_foam_paper": true,
 "paper_summary": "LSU MSc thesis (K. Chittineni, 2009) on integrated functionally gradient syntactic foams (IFGSFs): four-layer DGEBA epoxy (D.E.R. 332 / GE-8 diluent / D.E.H. 24) foams in which each layer holds 60 vol% 3M Scotchlite glass microballoons of a different wall thickness (S22, S32, S38, K46), the layers being cast one over another and integrated before solidification instead of being adhesively bonded. Five layer sequences (S22-K46-K46-S22, K46-S22-S22-K46, S32-S38-S38-S32, S38-S32-S32-S38 and the unsymmetric K46-S38-S32-S22) were tested in flat-wise and edge-wise quasi-static compression and in drop-weight impact at 1, 2 and 3 m/s. IFGSFs absorb 210-280% more flat-wise energy than plain foam of similar density (stress plateau 8-60% strain vs 10-20%), raise edge-wise yield strength 25-40%, and beat adhesively bonded FGSF by 50% in yield strength and 75% in energy absorption; sequences with the denser layers in the centre absorb the most energy.",
 "records": [
  {
   "sample_label": "S22-K46-K46-S22",
   "data_origin": "primary",
   "processing": {
    "matrix_class": "epoxy",
    "matrix_name": "DGEBA epoxy D.E.R. 332 (Dow) with 5 vol% Erisys GE-8 C12-C14 aliphatic mono-glycidyl ether diluent and 13 vol% D.E.H. 24 (TETA) hardener",
    "particle_type": "glass_microballoon",
    "particle_grade": "3M Scotchlite K46/S22 glass microballoons, layer sequence S22-K46-K46-S22 (each layer 60 vol% microballoons)",
    "particle_true_density_g_cc": null,
    "particle_mean_diameter_um": null,
    "particle_wall_thickness_ratio": null,
    "particle_volume_fraction": 0.6,
    "particle_weight_fraction": null,
    "process_route": "mechanical_mixing_cast",
    "cure_or_process_temperature_c": 100.0,
    "additional_fillers": null
   },
   "structure": {
    "measured_density_g_cc": 0.627,
    "theoretical_density_g_cc": 0.658,
    "matrix_porosity_fraction": 0.0383,
    "particle_breakage_fraction": null,
    "microstructure_notes": "Four-layer integrated functionally gradient syntactic foam, layer sequence S22-K46-K46-S22, each layer 60 vol% microballoons; layers integrated before full solidification, vacuum 30-45 min. Microballoon properties (Table 1): S22 rho=220 kg/m3, eta=0.9703, wall 0.52 um, 35 um median dia.; S32 320 kg/m3, 0.9561, 0.88 um; S38 380 kg/m3, 0.9474, 1.05 um; K46 460 kg/m3, 0.9356, 1.29 um (S32/S38/K46 median dia. 40 um)."
   },
   "test": {
    "test_type": "compression",
    "strain_rate_per_s": null,
    "temperature_c": 25.0,
    "standard": "ASTM C 365/C 365M-05 (flat-wise compression)",
    "specimen_notes": "Flat-wise quasi-static compression on MTS-810 servo-hydraulic machine, ~32x32x16 mm specimens, crosshead 1.3 mm/min (strain rate not stated), 5 specimens per configuration. Energy absorption = area under the stress-strain curve (MPa-mm/mm = MJ/m^3)."
   },
   "properties": {
    "modulus_mpa": 703.3,
    "strength_mpa": 42.54,
    "strain_at_failure": null,
    "energy_absorption_mj_m3": 31.0,
    "plateau_stress_mpa": null,
    "densification_strain": null,
    "specific_modulus_mpa_per_g_cc": null,
    "specific_strength_mpa_per_g_cc": null,
    "storage_modulus_mpa": null,
    "loss_tangent": null,
    "thermal_conductivity_w_mk": null,
    "cte_per_k": null,
    "moisture_uptake_pct": null
   },
   "evidence": [
    {
     "quote": "| S22-K46-K46-S22 | 703.3\u00b110 | 42.54\u00b10.9 | 31.0\u00b11.2 |",
     "location": "Table 6 (p. 35): Flat-wise compressive properties of plain and IFGSF configurations"
    },
    {
     "quote": "| S22-K46-K46-S22 | 658 | 627 \u00b1 4.2 | 641.5\u00b13.0 | 3.83 \u00b1 0.6 | 2.10\u00b10.2 |",
     "location": "Table 5 (p. 28): Measured densities and open cell porosity in FGSF configurations"
    }
   ],
   "extractor_confidence": 0.92
  },
  {
   "sample_label": "K46-S22-S22-K46",
   "data_origin": "primary",
   "processing": {
    "matrix_class": "epoxy",
    "matrix_name": "DGEBA epoxy D.E.R. 332 (Dow) with 5 vol% Erisys GE-8 C12-C14 aliphatic mono-glycidyl ether diluent and 13 vol% D.E.H. 24 (TETA) hardener",
    "particle_type": "glass_microballoon",
    "particle_grade": "3M Scotchlite K46/S22 glass microballoons, layer sequence K46-S22-S22-K46 (each layer 60 vol% microballoons)",
    "particle_true_density_g_cc": null,
    "particle_mean_diameter_um": null,
    "particle_wall_thickness_ratio": null,
    "particle_volume_fraction": 0.6,
    "particle_weight_fraction": null,
    "process_route": "mechanical_mixing_cast",
    "cure_or_process_temperature_c": 100.0,
    "additional_fillers": null
   },
   "structure": {
    "measured_density_g_cc": 0.623,
    "theoretical_density_g_cc": 0.652,
    "matrix_porosity_fraction": 0.045,
    "particle_breakage_fraction": null,
    "microstructure_notes": "Four-layer integrated functionally gradient syntactic foam, layer sequence K46-S22-S22-K46, each layer 60 vol% microballoons; layers integrated before full solidification, vacuum 30-45 min. Microballoon properties (Table 1): S22 rho=220 kg/m3, eta=0.9703, wall 0.52 um, 35 um median dia.; S32 320 kg/m3, 0.9561, 0.88 um; S38 380 kg/m3, 0.9474, 1.05 um; K46 460 kg/m3, 0.9356, 1.29 um (S32/S38/K46 median dia. 40 um)."
   },
   "test": {
    "test_type": "compression",
    "strain_rate_per_s": null,
    "temperature_c": 25.0,
    "standard": "ASTM C 365/C 365M-05 (flat-wise compression)",
    "specimen_notes": "Flat-wise quasi-static compression on MTS-810 servo-hydraulic machine, ~32x32x16 mm specimens, crosshead 1.3 mm/min (strain rate not stated), 5 specimens per configuration. Energy absorption = area under the stress-strain curve (MPa-mm/mm = MJ/m^3)."
   },
   "properties": {
    "modulus_mpa": 722.7,
    "strength_mpa": 42.72,
    "strain_at_failure": null,
    "energy_absorption_mj_m3": 26.42,
    "plateau_stress_mpa": null,
    "densification_strain": null,
    "specific_modulus_mpa_per_g_cc": null,
    "specific_strength_mpa_per_g_cc": null,
    "storage_modulus_mpa": null,
    "loss_tangent": null,
    "thermal_conductivity_w_mk": null,
    "cte_per_k": null,
    "moisture_uptake_pct": null
   },
   "evidence": [
    {
     "quote": "| K46-S22-S22-K46 | 722.7\u00b120 | 42.72\u00b11.6 | 26.42\u00b10.5 |",
     "location": "Table 6 (p. 35): Flat-wise compressive properties of plain and IFGSF configurations"
    },
    {
     "quote": "| K46-S22-S22-K46 | 652 | 623 \u00b1 4.6 | 638.6\u00b12.8 | 4.50 \u00b1 0.7 | 2.28\u00b10.3 |",
     "location": "Table 5 (p. 28): Measured densities and open cell porosity in FGSF configurations"
    }
   ],
   "extractor_confidence": 0.92
  },
  {
   "sample_label": "S32-S38-S38-S32",
   "data_origin": "primary",
   "processing": {
    "matrix_class": "epoxy",
    "matrix_name": "DGEBA epoxy D.E.R. 332 (Dow) with 5 vol% Erisys GE-8 C12-C14 aliphatic mono-glycidyl ether diluent and 13 vol% D.E.H. 24 (TETA) hardener",
    "particle_type": "glass_microballoon",
    "particle_grade": "3M Scotchlite S32/S38 glass microballoons, layer sequence S32-S38-S38-S32 (each layer 60 vol% microballoons)",
    "particle_true_density_g_cc": null,
    "particle_mean_diameter_um": null,
    "particle_wall_thickness_ratio": null,
    "particle_volume_fraction": 0.6,
    "particle_weight_fraction": null,
    "process_route": "mechanical_mixing_cast",
    "cure_or_process_temperature_c": 100.0,
    "additional_fillers": null
   },
   "structure": {
    "measured_density_g_cc": 0.622,
    "theoretical_density_g_cc": 0.658,
    "matrix_porosity_fraction": 0.0545,
    "particle_breakage_fraction": null,
    "microstructure_notes": "Four-layer integrated functionally gradient syntactic foam, layer sequence S32-S38-S38-S32, each layer 60 vol% microballoons; layers integrated before full solidification, vacuum 30-45 min. Microballoon properties (Table 1): S22 rho=220 kg/m3, eta=0.9703, wall 0.52 um, 35 um median dia.; S32 320 kg/m3, 0.9561, 0.88 um; S38 380 kg/m3, 0.9474, 1.05 um; K46 460 kg/m3, 0.9356, 1.29 um (S32/S38/K46 median dia. 40 um)."
   },
   "test": {
    "test_type": "compression",
    "strain_rate_per_s": null,
    "temperature_c": 25.0,
    "standard": "ASTM C 365/C 365M-05 (flat-wise compression)",
    "specimen_notes": "Flat-wise quasi-static compression on MTS-810 servo-hydraulic machine, ~32x32x16 mm specimens, crosshead 1.3 mm/min (strain rate not stated), 5 specimens per configuration. Energy absorption = area under the stress-strain curve (MPa-mm/mm = MJ/m^3)."
   },
   "properties": {
    "modulus_mpa": 795.0,
    "strength_mpa": 60.34,
    "strain_at_failure": null,
    "energy_absorption_mj_m3": 32.5,
    "plateau_stress_mpa": null,
    "densification_strain": null,
    "specific_modulus_mpa_per_g_cc": null,
    "specific_strength_mpa_per_g_cc": null,
    "storage_modulus_mpa": null,
    "loss_tangent": null,
    "thermal_conductivity_w_mk": null,
    "cte_per_k": null,
    "moisture_uptake_pct": null
   },
   "evidence": [
    {
     "quote": "| S32-S38-S38-S32 | 795.0\u00b115 | 60.34\u00b10.3 | 32.50\u00b10.2 |",
     "location": "Table 6 (p. 35): Flat-wise compressive properties of plain and IFGSF configurations"
    },
    {
     "quote": "| S32-S38-S38-S32 | 658 | 622 \u00b1 2.4 | 635.7\u00b11.5 | 5.45 \u00b1 0.4 | 3.40\u00b10.2 |",
     "location": "Table 5 (p. 28): Measured densities and open cell porosity in FGSF configurations"
    }
   ],
   "extractor_confidence": 0.92
  },
  {
   "sample_label": "S38-S32-S32-S38",
   "data_origin": "primary",
   "processing": {
    "matrix_class": "epoxy",
    "matrix_name": "DGEBA epoxy D.E.R. 332 (Dow) with 5 vol% Erisys GE-8 C12-C14 aliphatic mono-glycidyl ether diluent and 13 vol% D.E.H. 24 (TETA) hardener",
    "particle_type": "glass_microballoon",
    "particle_grade": "3M Scotchlite S32/S38 glass microballoons, layer sequence S38-S32-S32-S38 (each layer 60 vol% microballoons)",
    "particle_true_density_g_cc": null,
    "particle_mean_diameter_um": null,
    "particle_wall_thickness_ratio": null,
    "particle_volume_fraction": 0.6,
    "particle_weight_fraction": null,
    "process_route": "mechanical_mixing_cast",
    "cure_or_process_temperature_c": 100.0,
    "additional_fillers": null
   },
   "structure": {
    "measured_density_g_cc": 0.628,
    "theoretical_density_g_cc": 0.658,
    "matrix_porosity_fraction": 0.0455,
    "particle_breakage_fraction": null,
    "microstructure_notes": "Four-layer integrated functionally gradient syntactic foam, layer sequence S38-S32-S32-S38, each layer 60 vol% microballoons; layers integrated before full solidification, vacuum 30-45 min. Microballoon properties (Table 1): S22 rho=220 kg/m3, eta=0.9703, wall 0.52 um, 35 um median dia.; S32 320 kg/m3, 0.9561, 0.88 um; S38 380 kg/m3, 0.9474, 1.05 um; K46 460 kg/m3, 0.9356, 1.29 um (S32/S38/K46 median dia. 40 um)."
   },
   "test": {
    "test_type": "compression",
    "strain_rate_per_s": null,
    "temperature_c": 25.0,
    "standard": "ASTM C 365/C 365M-05 (flat-wise compression)",
    "specimen_notes": "Flat-wise quasi-static compression on MTS-810 servo-hydraulic machine, ~32x32x16 mm specimens, crosshead 1.3 mm/min (strain rate not stated), 5 specimens per configuration. Energy absorption = area under the stress-strain curve (MPa-mm/mm = MJ/m^3)."
   },
   "properties": {
    "modulus_mpa": 783.9,
    "strength_mpa": 60.89,
    "strain_at_failure": null,
    "energy_absorption_mj_m3": 28.22,
    "plateau_stress_mpa": null,
    "densification_strain": null,
    "specific_modulus_mpa_per_g_cc": null,
    "specific_strength_mpa_per_g_cc": null,
    "storage_modulus_mpa": null,
    "loss_tangent": null,
    "thermal_conductivity_w_mk": null,
    "cte_per_k": null,
    "moisture_uptake_pct": null
   },
   "evidence": [
    {
     "quote": "| S38-S32-S32-S38 | 783.9\u00b113 | 60.89\u00b10.8 | 28.22\u00b10.6 |",
     "location": "Table 6 (p. 35): Flat-wise compressive properties of plain and IFGSF configurations"
    },
    {
     "quote": "| S38-S32-S32-S38 | 658 | 628 \u00b1 4.9 | 638.6\u00b13.5 | 4.55 \u00b1 0.7 | 3.34\u00b10.2 |",
     "location": "Table 5 (p. 28): Measured densities and open cell porosity in FGSF configurations"
    }
   ],
   "extractor_confidence": 0.92
  },
  {
   "sample_label": "K46-S38-S32-S22",
   "data_origin": "primary",
   "processing": {
    "matrix_class": "epoxy",
    "matrix_name": "DGEBA epoxy D.E.R. 332 (Dow) with 5 vol% Erisys GE-8 C12-C14 aliphatic mono-glycidyl ether diluent and 13 vol% D.E.H. 24 (TETA) hardener",
    "particle_type": "glass_microballoon",
    "particle_grade": "3M Scotchlite K46/S22/S32/S38 glass microballoons, layer sequence K46-S38-S32-S22 (each layer 60 vol% microballoons)",
    "particle_true_density_g_cc": null,
    "particle_mean_diameter_um": null,
    "particle_wall_thickness_ratio": null,
    "particle_volume_fraction": 0.6,
    "particle_weight_fraction": null,
    "process_route": "mechanical_mixing_cast",
    "cure_or_process_temperature_c": 100.0,
    "additional_fillers": null
   },
   "structure": {
    "measured_density_g_cc": 0.629,
    "theoretical_density_g_cc": 0.655,
    "matrix_porosity_fraction": 0.0396,
    "particle_breakage_fraction": null,
    "microstructure_notes": "Four-layer integrated functionally gradient syntactic foam, layer sequence K46-S38-S32-S22, each layer 60 vol% microballoons; layers integrated before full solidification, vacuum 30-45 min. Microballoon properties (Table 1): S22 rho=220 kg/m3, eta=0.9703, wall 0.52 um, 35 um median dia.; S32 320 kg/m3, 0.9561, 0.88 um; S38 380 kg/m3, 0.9474, 1.05 um; K46 460 kg/m3, 0.9356, 1.29 um (S32/S38/K46 median dia. 40 um)."
   },
   "test": {
    "test_type": "compression",
    "strain_rate_per_s": null,
    "temperature_c": 25.0,
    "standard": "ASTM C 365/C 365M-05 (flat-wise compression)",
    "specimen_notes": "Flat-wise quasi-static compression on MTS-810 servo-hydraulic machine, ~32x32x16 mm specimens, crosshead 1.3 mm/min (strain rate not stated), 5 specimens per configuration. Energy absorption = area under the stress-strain curve (MPa-mm/mm = MJ/m^3)."
   },
   "properties": {
    "modulus_mpa": 722.4,
    "strength_mpa": 49.38,
    "strain_at_failure": null,
    "energy_absorption_mj_m3": 28.98,
    "plateau_stress_mpa": null,
    "densification_strain": null,
    "specific_modulus_mpa_per_g_cc": null,
    "specific_strength_mpa_per_g_cc": null,
    "storage_modulus_mpa": null,
    "loss_tangent": null,
    "thermal_conductivity_w_mk": null,
    "cte_per_k": null,
    "moisture_uptake_pct": null
   },
   "evidence": [
    {
     "quote": "| K46-S38-S32-S22 | 722.4\u00b117 | 49.38\u00b11.4 | 28.98\u00b10.5 |",
     "location": "Table 6 (p. 35): Flat-wise compressive properties of plain and IFGSF configurations"
    },
    {
     "quote": "| K46-S38-S32-S22 | 655 | 629 \u00b1 4.8 | 640.2\u00b12.3 | 3.96 \u00b1 0.7 | 2.38\u00b10.2 |",
     "location": "Table 5 (p. 28): Measured densities and open cell porosity in FGSF configurations"
    }
   ],
   "extractor_confidence": 0.92
  },
  {
   "sample_label": "Plain Foam (non-gradient syntactic foam of similar density)",
   "data_origin": "primary",
   "processing": {
    "matrix_class": "epoxy",
    "matrix_name": "DGEBA epoxy D.E.R. 332 (Dow) with 5 vol% Erisys GE-8 C12-C14 aliphatic mono-glycidyl ether diluent and 13 vol% D.E.H. 24 (TETA) hardener",
    "particle_type": "glass_microballoon",
    "particle_grade": "3M Scotchlite glass microballoons (plain, single-layer foam of similar density to the IFGSFs; type not stated)",
    "particle_true_density_g_cc": null,
    "particle_mean_diameter_um": null,
    "particle_wall_thickness_ratio": null,
    "particle_volume_fraction": 0.6,
    "particle_weight_fraction": null,
    "process_route": "mechanical_mixing_cast",
    "cure_or_process_temperature_c": 100.0,
    "additional_fillers": null
   },
   "structure": {
    "measured_density_g_cc": null,
    "theoretical_density_g_cc": null,
    "matrix_porosity_fraction": null,
    "particle_breakage_fraction": null,
    "microstructure_notes": "Plain (non-gradient) syntactic foam fabricated by the same route with a density similar to the IFGSFs; its density is not tabulated. Microballoon properties (Table 1): S22 rho=220 kg/m3, eta=0.9703, wall 0.52 um, 35 um median dia.; S32 320 kg/m3, 0.9561, 0.88 um; S38 380 kg/m3, 0.9474, 1.05 um; K46 460 kg/m3, 0.9356, 1.29 um (S32/S38/K46 median dia. 40 um)."
   },
   "test": {
    "test_type": "compression",
    "strain_rate_per_s": null,
    "temperature_c": 25.0,
    "standard": "ASTM C 365/C 365M-05 (flat-wise compression)",
    "specimen_notes": "Flat-wise quasi-static compression on MTS-810 servo-hydraulic machine, ~32x32x16 mm specimens, crosshead 1.3 mm/min (strain rate not stated), 5 specimens per configuration. Energy absorption = area under the stress-strain curve (MPa-mm/mm = MJ/m^3)."
   },
   "properties": {
    "modulus_mpa": 585.7,
    "strength_mpa": 47.9,
    "strain_at_failure": null,
    "energy_absorption_mj_m3": 8.54,
    "plateau_stress_mpa": null,
    "densification_strain": null,
    "specific_modulus_mpa_per_g_cc": null,
    "specific_strength_mpa_per_g_cc": null,
    "storage_modulus_mpa": null,
    "loss_tangent": null,
    "thermal_conductivity_w_mk": null,
    "cte_per_k": null,
    "moisture_uptake_pct": null
   },
   "evidence": [
    {
     "quote": "| Plain Foam | 585.7\u00b16 | 47.90\u00b11.7 | 8.54\u00b10.4 |",
     "location": "Table 6 (p. 35): Flat-wise compressive properties of plain and IFGSF configurations"
    }
   ],
   "extractor_confidence": 0.92
  },
  {
   "sample_label": "S22-K46-K46-S22",
   "data_origin": "primary",
   "processing": {
    "matrix_class": "epoxy",
    "matrix_name": "DGEBA epoxy D.E.R. 332 (Dow) with 5 vol% Erisys GE-8 C12-C14 aliphatic mono-glycidyl ether diluent and 13 vol% D.E.H. 24 (TETA) hardener",
    "particle_type": "glass_microballoon",
    "particle_grade": "3M Scotchlite K46/S22 glass microballoons, layer sequence S22-K46-K46-S22 (each layer 60 vol% microballoons)",
    "particle_true_density_g_cc": null,
    "particle_mean_diameter_um": null,
    "particle_wall_thickness_ratio": null,
    "particle_volume_fraction": 0.6,
    "particle_weight_fraction": null,
    "process_route": "mechanical_mixing_cast",
    "cure_or_process_temperature_c": 100.0,
    "additional_fillers": null
   },
   "structure": {
    "measured_density_g_cc": 0.6415,
    "theoretical_density_g_cc": 0.658,
    "matrix_porosity_fraction": 0.021,
    "particle_breakage_fraction": null,
    "microstructure_notes": "Four-layer integrated functionally gradient syntactic foam, layer sequence S22-K46-K46-S22, each layer 60 vol% microballoons; layers integrated before full solidification, vacuum 30-45 min. Microballoon properties (Table 1): S22 rho=220 kg/m3, eta=0.9703, wall 0.52 um, 35 um median dia.; S32 320 kg/m3, 0.9561, 0.88 um; S38 380 kg/m3, 0.9474, 1.05 um; K46 460 kg/m3, 0.9356, 1.29 um (S32/S38/K46 median dia. 40 um)."
   },
   "test": {
    "test_type": "compression",
    "strain_rate_per_s": null,
    "temperature_c": 25.0,
    "standard": "ASTM D 695-96 (edge-wise compression)",
    "specimen_notes": "Edge-wise quasi-static compression on MTS-810 servo-hydraulic machine, 16x16x32 mm specimens loaded on the layer edges, crosshead 1.3 mm/min (strain rate not stated), 5 specimens per configuration. Energy absorption by trapezoidal area under the stress-strain curve (MPa-mm/mm = MJ/m^3)."
   },
   "properties": {
    "modulus_mpa": 1842.0,
    "strength_mpa": 55.11,
    "strain_at_failure": null,
    "energy_absorption_mj_m3": 3.42,
    "plateau_stress_mpa": null,
    "densification_strain": null,
    "specific_modulus_mpa_per_g_cc": null,
    "specific_strength_mpa_per_g_cc": null,
    "storage_modulus_mpa": null,
    "loss_tangent": null,
    "thermal_conductivity_w_mk": null,
    "cte_per_k": null,
    "moisture_uptake_pct": null
   },
   "evidence": [
    {
     "quote": "| S22-K46-K46-S22 | 55.11\u00b12.5 | 1842\u00b180 | 3.42\u00b10.3 |",
     "location": "Table 7 (p. 48): Edge-wise compressive properties of IFGSF specimens"
    },
    {
     "quote": "| S22-K46-K46-S22 | 658 | 627 \u00b1 4.2 | 641.5\u00b13.0 | 3.83 \u00b1 0.6 | 2.10\u00b10.2 |",
     "location": "Table 5 (p. 28): Measured densities and open cell porosity in FGSF configurations"
    }
   ],
   "extractor_confidence": 0.92
  },
  {
   "sample_label": "K46-S22-S22-K46",
   "data_origin": "primary",
   "processing": {
    "matrix_class": "epoxy",
    "matrix_name": "DGEBA epoxy D.E.R. 332 (Dow) with 5 vol% Erisys GE-8 C12-C14 aliphatic mono-glycidyl ether diluent and 13 vol% D.E.H. 24 (TETA) hardener",
    "particle_type": "glass_microballoon",
    "particle_grade": "3M Scotchlite K46/S22 glass microballoons, layer sequence K46-S22-S22-K46 (each layer 60 vol% microballoons)",
    "particle_true_density_g_cc": null,
    "particle_mean_diameter_um": null,
    "particle_wall_thickness_ratio": null,
    "particle_volume_fraction": 0.6,
    "particle_weight_fraction": null,
    "process_route": "mechanical_mixing_cast",
    "cure_or_process_temperature_c": 100.0,
    "additional_fillers": null
   },
   "structure": {
    "measured_density_g_cc": 0.6386000000000001,
    "theoretical_density_g_cc": 0.652,
    "matrix_porosity_fraction": 0.0228,
    "particle_breakage_fraction": null,
    "microstructure_notes": "Four-layer integrated functionally gradient syntactic foam, layer sequence K46-S22-S22-K46, each layer 60 vol% microballoons; layers integrated before full solidification, vacuum 30-45 min. Microballoon properties (Table 1): S22 rho=220 kg/m3, eta=0.9703, wall 0.52 um, 35 um median dia.; S32 320 kg/m3, 0.9561, 0.88 um; S38 380 kg/m3, 0.9474, 1.05 um; K46 460 kg/m3, 0.9356, 1.29 um (S32/S38/K46 median dia. 40 um)."
   },
   "test": {
    "test_type": "compression",
    "strain_rate_per_s": null,
    "temperature_c": 25.0,
    "standard": "ASTM D 695-96 (edge-wise compression)",
    "specimen_notes": "Edge-wise quasi-static compression on MTS-810 servo-hydraulic machine, 16x16x32 mm specimens loaded on the layer edges, crosshead 1.3 mm/min (strain rate not stated), 5 specimens per configuration. Energy absorption by trapezoidal area under the stress-strain curve (MPa-mm/mm = MJ/m^3)."
   },
   "properties": {
    "modulus_mpa": 1826.0,
    "strength_mpa": 54.72,
    "strain_at_failure": null,
    "energy_absorption_mj_m3": 2.93,
    "plateau_stress_mpa": null,
    "densification_strain": null,
    "specific_modulus_mpa_per_g_cc": null,
    "specific_strength_mpa_per_g_cc": null,
    "storage_modulus_mpa": null,
    "loss_tangent": null,
    "thermal_conductivity_w_mk": null,
    "cte_per_k": null,
    "moisture_uptake_pct": null
   },
   "evidence": [
    {
     "quote": "| K46-S22-S22-K46 | 54.72\u00b11.0 | 1826\u00b161 | 2.93\u00b10.2 |",
     "location": "Table 7 (p. 48): Edge-wise compressive properties of IFGSF specimens"
    },
    {
     "quote": "| K46-S22-S22-K46 | 652 | 623 \u00b1 4.6 | 638.6\u00b12.8 | 4.50 \u00b1 0.7 | 2.28\u00b10.3 |",
     "location": "Table 5 (p. 28): Measured densities and open cell porosity in FGSF configurations"
    }
   ],
   "extractor_confidence": 0.92
  },
  {
   "sample_label": "S32-S38-S38-S32",
   "data_origin": "primary",
   "processing": {
    "matrix_class": "epoxy",
    "matrix_name": "DGEBA epoxy D.E.R. 332 (Dow) with 5 vol% Erisys GE-8 C12-C14 aliphatic mono-glycidyl ether diluent and 13 vol% D.E.H. 24 (TETA) hardener",
    "particle_type": "glass_microballoon",
    "particle_grade": "3M Scotchlite S32/S38 glass microballoons, layer sequence S32-S38-S38-S32 (each layer 60 vol% microballoons)",
    "particle_true_density_g_cc": null,
    "particle_mean_diameter_um": null,
    "particle_wall_thickness_ratio": null,
    "particle_volume_fraction": 0.6,
    "particle_weight_fraction": null,
    "process_route": "mechanical_mixing_cast",
    "cure_or_process_temperature_c": 100.0,
    "additional_fillers": null
   },
   "structure": {
    "measured_density_g_cc": 0.6357,
    "theoretical_density_g_cc": 0.658,
    "matrix_porosity_fraction": 0.034,
    "particle_breakage_fraction": null,
    "microstructure_notes": "Four-layer integrated functionally gradient syntactic foam, layer sequence S32-S38-S38-S32, each layer 60 vol% microballoons; layers integrated before full solidification, vacuum 30-45 min. Microballoon properties (Table 1): S22 rho=220 kg/m3, eta=0.9703, wall 0.52 um, 35 um median dia.; S32 320 kg/m3, 0.9561, 0.88 um; S38 380 kg/m3, 0.9474, 1.05 um; K46 460 kg/m3, 0.9356, 1.29 um (S32/S38/K46 median dia. 40 um)."
   },
   "test": {
    "test_type": "compression",
    "strain_rate_per_s": null,
    "temperature_c": 25.0,
    "standard": "ASTM D 695-96 (edge-wise compression)",
    "specimen_notes": "Edge-wise quasi-static compression on MTS-810 servo-hydraulic machine, 16x16x32 mm specimens loaded on the layer edges, crosshead 1.3 mm/min (strain rate not stated), 5 specimens per configuration. Energy absorption by trapezoidal area under the stress-strain curve (MPa-mm/mm = MJ/m^3)."
   },
   "properties": {
    "modulus_mpa": 1918.0,
    "strength_mpa": 61.19,
    "strain_at_failure": null,
    "energy_absorption_mj_m3": 3.7,
    "plateau_stress_mpa": null,
    "densification_strain": null,
    "specific_modulus_mpa_per_g_cc": null,
    "specific_strength_mpa_per_g_cc": null,
    "storage_modulus_mpa": null,
    "loss_tangent": null,
    "thermal_conductivity_w_mk": null,
    "cte_per_k": null,
    "moisture_uptake_pct": null
   },
   "evidence": [
    {
     "quote": "| S32-S38-S38-S32 | 61.19\u00b12.6 | 1918\u00b160 | 3.70\u00b10.2 |",
     "location": "Table 7 (p. 48): Edge-wise compressive properties of IFGSF specimens"
    },
    {
     "quote": "| S32-S38-S38-S32 | 658 | 622 \u00b1 2.4 | 635.7\u00b11.5 | 5.45 \u00b1 0.4 | 3.40\u00b10.2 |",
     "location": "Table 5 (p. 28): Measured densities and open cell porosity in FGSF configurations"
    }
   ],
   "extractor_confidence": 0.92
  },
  {
   "sample_label": "S38-S32-S32-S38",
   "data_origin": "primary",
   "processing": {
    "matrix_class": "epoxy",
    "matrix_name": "DGEBA epoxy D.E.R. 332 (Dow) with 5 vol% Erisys GE-8 C12-C14 aliphatic mono-glycidyl ether diluent and 13 vol% D.E.H. 24 (TETA) hardener",
    "particle_type": "glass_microballoon",
    "particle_grade": "3M Scotchlite S32/S38 glass microballoons, layer sequence S38-S32-S32-S38 (each layer 60 vol% microballoons)",
    "particle_true_density_g_cc": null,
    "particle_mean_diameter_um": null,
    "particle_wall_thickness_ratio": null,
    "particle_volume_fraction": 0.6,
    "particle_weight_fraction": null,
    "process_route": "mechanical_mixing_cast",
    "cure_or_process_temperature_c": 100.0,
    "additional_fillers": null
   },
   "structure": {
    "measured_density_g_cc": 0.6386000000000001,
    "theoretical_density_g_cc": 0.658,
    "matrix_porosity_fraction": 0.0334,
    "particle_breakage_fraction": null,
    "microstructure_notes": "Four-layer integrated functionally gradient syntactic foam, layer sequence S38-S32-S32-S38, each layer 60 vol% microballoons; layers integrated before full solidification, vacuum 30-45 min. Microballoon properties (Table 1): S22 rho=220 kg/m3, eta=0.9703, wall 0.52 um, 35 um median dia.; S32 320 kg/m3, 0.9561, 0.88 um; S38 380 kg/m3, 0.9474, 1.05 um; K46 460 kg/m3, 0.9356, 1.29 um (S32/S38/K46 median dia. 40 um)."
   },
   "test": {
    "test_type": "compression",
    "strain_rate_per_s": null,
    "temperature_c": 25.0,
    "standard": "ASTM D 695-96 (edge-wise compression)",
    "specimen_notes": "Edge-wise quasi-static compression on MTS-810 servo-hydraulic machine, 16x16x32 mm specimens loaded on the layer edges, crosshead 1.3 mm/min (strain rate not stated), 5 specimens per configuration. Energy absorption by trapezoidal area under the stress-strain curve (MPa-mm/mm = MJ/m^3)."
   },
   "properties": {
    "modulus_mpa": 1930.0,
    "strength_mpa": 61.9,
    "strain_at_failure": null,
    "energy_absorption_mj_m3": 3.8,
    "plateau_stress_mpa": null,
    "densification_strain": null,
    "specific_modulus_mpa_per_g_cc": null,
    "specific_strength_mpa_per_g_cc": null,
    "storage_modulus_mpa": null,
    "loss_tangent": null,
    "thermal_conductivity_w_mk": null,
    "cte_per_k": null,
    "moisture_uptake_pct": null
   },
   "evidence": [
    {
     "quote": "| S38-S32-S32-S38 | 61.90\u00b12.5 | 1930\u00b180 | 3.80\u00b10.3 |",
     "location": "Table 7 (p. 48): Edge-wise compressive properties of IFGSF specimens"
    },
    {
     "quote": "| S38-S32-S32-S38 | 658 | 628 \u00b1 4.9 | 638.6\u00b13.5 | 4.55 \u00b1 0.7 | 3.34\u00b10.2 |",
     "location": "Table 5 (p. 28): Measured densities and open cell porosity in FGSF configurations"
    }
   ],
   "extractor_confidence": 0.92
  },
  {
   "sample_label": "K46-S38-S32-S22",
   "data_origin": "primary",
   "processing": {
    "matrix_class": "epoxy",
    "matrix_name": "DGEBA epoxy D.E.R. 332 (Dow) with 5 vol% Erisys GE-8 C12-C14 aliphatic mono-glycidyl ether diluent and 13 vol% D.E.H. 24 (TETA) hardener",
    "particle_type": "glass_microballoon",
    "particle_grade": "3M Scotchlite K46/S22/S32/S38 glass microballoons, layer sequence K46-S38-S32-S22 (each layer 60 vol% microballoons)",
    "particle_true_density_g_cc": null,
    "particle_mean_diameter_um": null,
    "particle_wall_thickness_ratio": null,
    "particle_volume_fraction": 0.6,
    "particle_weight_fraction": null,
    "process_route": "mechanical_mixing_cast",
    "cure_or_process_temperature_c": 100.0,
    "additional_fillers": null
   },
   "structure": {
    "measured_density_g_cc": 0.6402,
    "theoretical_density_g_cc": 0.655,
    "matrix_porosity_fraction": 0.0238,
    "particle_breakage_fraction": null,
    "microstructure_notes": "Four-layer integrated functionally gradient syntactic foam, layer sequence K46-S38-S32-S22, each layer 60 vol% microballoons; layers integrated before full solidification, vacuum 30-45 min. Microballoon properties (Table 1): S22 rho=220 kg/m3, eta=0.9703, wall 0.52 um, 35 um median dia.; S32 320 kg/m3, 0.9561, 0.88 um; S38 380 kg/m3, 0.9474, 1.05 um; K46 460 kg/m3, 0.9356, 1.29 um (S32/S38/K46 median dia. 40 um)."
   },
   "test": {
    "test_type": "compression",
    "strain_rate_per_s": null,
    "temperature_c": 25.0,
    "standard": "ASTM D 695-96 (edge-wise compression)",
    "specimen_notes": "Edge-wise quasi-static compression on MTS-810 servo-hydraulic machine, 16x16x32 mm specimens loaded on the layer edges, crosshead 1.3 mm/min (strain rate not stated), 5 specimens per configuration. Energy absorption by trapezoidal area under the stress-strain curve (MPa-mm/mm = MJ/m^3)."
   },
   "properties": {
    "modulus_mpa": 1920.0,
    "strength_mpa": 57.01,
    "strain_at_failure": null,
    "energy_absorption_mj_m3": 3.45,
    "plateau_stress_mpa": null,
    "densification_strain": null,
    "specific_modulus_mpa_per_g_cc": null,
    "specific_strength_mpa_per_g_cc": null,
    "storage_modulus_mpa": null,
    "loss_tangent": null,
    "thermal_conductivity_w_mk": null,
    "cte_per_k": null,
    "moisture_uptake_pct": null
   },
   "evidence": [
    {
     "quote": "| K46-S38-S32-S22 | 57.01\u00b11.6 | 1920\u00b150 | 3.45\u00b10.2 |",
     "location": "Table 7 (p. 48): Edge-wise compressive properties of IFGSF specimens"
    },
    {
     "quote": "| K46-S38-S32-S22 | 655 | 629 \u00b1 4.8 | 640.2\u00b12.3 | 3.96 \u00b1 0.7 | 2.38\u00b10.2 |",
     "location": "Table 5 (p. 28): Measured densities and open cell porosity in FGSF configurations"
    }
   ],
   "extractor_confidence": 0.92
  },
  {
   "sample_label": "Plain Foams (non-gradient syntactic foam of similar density)",
   "data_origin": "primary",
   "processing": {
    "matrix_class": "epoxy",
    "matrix_name": "DGEBA epoxy D.E.R. 332 (Dow) with 5 vol% Erisys GE-8 C12-C14 aliphatic mono-glycidyl ether diluent and 13 vol% D.E.H. 24 (TETA) hardener",
    "particle_type": "glass_microballoon",
    "particle_grade": "3M Scotchlite glass microballoons (plain, single-layer foam of similar density to the IFGSFs; type not stated)",
    "particle_true_density_g_cc": null,
    "particle_mean_diameter_um": null,
    "particle_wall_thickness_ratio": null,
    "particle_volume_fraction": 0.6,
    "particle_weight_fraction": null,
    "process_route": "mechanical_mixing_cast",
    "cure_or_process_temperature_c": 100.0,
    "additional_fillers": null
   },
   "structure": {
    "measured_density_g_cc": null,
    "theoretical_density_g_cc": null,
    "matrix_porosity_fraction": null,
    "particle_breakage_fraction": null,
    "microstructure_notes": "Plain (non-gradient) syntactic foam fabricated by the same route with a density similar to the IFGSFs; its density is not tabulated. Microballoon properties (Table 1): S22 rho=220 kg/m3, eta=0.9703, wall 0.52 um, 35 um median dia.; S32 320 kg/m3, 0.9561, 0.88 um; S38 380 kg/m3, 0.9474, 1.05 um; K46 460 kg/m3, 0.9356, 1.29 um (S32/S38/K46 median dia. 40 um)."
   },
   "test": {
    "test_type": "compression",
    "strain_rate_per_s": null,
    "temperature_c": 25.0,
    "standard": "ASTM D 695-96 (edge-wise compression)",
    "specimen_notes": "Edge-wise quasi-static compression on MTS-810 servo-hydraulic machine, 16x16x32 mm specimens loaded on the layer edges, crosshead 1.3 mm/min (strain rate not stated), 5 specimens per configuration. Energy absorption by trapezoidal area under the stress-strain curve (MPa-mm/mm = MJ/m^3)."
   },
   "properties": {
    "modulus_mpa": 1181.0,
    "strength_mpa": 44.18,
    "strain_at_failure": null,
    "energy_absorption_mj_m3": 2.85,
    "plateau_stress_mpa": null,
    "densification_strain": null,
    "specific_modulus_mpa_per_g_cc": null,
    "specific_strength_mpa_per_g_cc": null,
    "storage_modulus_mpa": null,
    "loss_tangent": null,
    "thermal_conductivity_w_mk": null,
    "cte_per_k": null,
    "moisture_uptake_pct": null
   },
   "evidence": [
    {
     "quote": "| Plain Foams | 44.18\u00b12.4 | 1181\u00b140 | 2.85\u00b10.3 |",
     "location": "Table 7 (p. 48): Edge-wise compressive properties of IFGSF specimens"
    }
   ],
   "extractor_confidence": 0.92
  },
  {
   "sample_label": "S22-K46-K46-S22",
   "data_origin": "primary",
   "processing": {
    "matrix_class": "epoxy",
    "matrix_name": "DGEBA epoxy D.E.R. 332 (Dow) with 5 vol% Erisys GE-8 C12-C14 aliphatic mono-glycidyl ether diluent and 13 vol% D.E.H. 24 (TETA) hardener",
    "particle_type": "glass_microballoon",
    "particle_grade": "3M Scotchlite K46/S22 glass microballoons, layer sequence S22-K46-K46-S22 (each layer 60 vol% microballoons)",
    "particle_true_density_g_cc": null,
    "particle_mean_diameter_um": null,
    "particle_wall_thickness_ratio": null,
    "particle_volume_fraction": 0.6,
    "particle_weight_fraction": null,
    "process_route": "mechanical_mixing_cast",
    "cure_or_process_temperature_c": 100.0,
    "additional_fillers": null
   },
   "structure": {
    "measured_density_g_cc": null,
    "theoretical_density_g_cc": 0.658,
    "matrix_porosity_fraction": null,
    "particle_breakage_fraction": null,
    "microstructure_notes": "Four-layer integrated functionally gradient syntactic foam, layer sequence S22-K46-K46-S22, each layer 60 vol% microballoons; layers integrated before full solidification, vacuum 30-45 min. Microballoon properties (Table 1): S22 rho=220 kg/m3, eta=0.9703, wall 0.52 um, 35 um median dia.; S32 320 kg/m3, 0.9561, 0.88 um; S38 380 kg/m3, 0.9474, 1.05 um; K46 460 kg/m3, 0.9356, 1.29 um (S32/S38/K46 median dia. 40 um). Table 5 lists specimen densities only for the flat-wise and edge-wise compression coupons, so no measured density is assigned to the impact coupons."
   },
   "test": {
    "test_type": "impact",
    "strain_rate_per_s": null,
    "temperature_c": 25.0,
    "standard": "Instron Dynatup 8250 drop-weight low-velocity impact (no ASTM standard cited)",
    "specimen_notes": "Drop-weight impact at 1 m/s (total energy 1.7 J), 3.4 kg drop weight, 16 mm hemispherical tup, 101.6x101.6x16 mm specimens, 3 samples per configuration. MEASURED (no schema field exists for these): initiation energy 1.08\u00b10.01 J, propagation energy 0.61\u00b10.01 J, maximum load 1.10\u00b10.01 kN."
   },
   "properties": {
    "modulus_mpa": null,
    "strength_mpa": null,
    "strain_at_failure": null,
    "energy_absorption_mj_m3": null,
    "plateau_stress_mpa": null,
    "densification_strain": null,
    "specific_modulus_mpa_per_g_cc": null,
    "specific_strength_mpa_per_g_cc": null,
    "storage_modulus_mpa": null,
    "loss_tangent": null,
    "thermal_conductivity_w_mk": null,
    "cte_per_k": null,
    "moisture_uptake_pct": null
   },
   "evidence": [
    {
     "quote": "| S22-K46-K46-S22 | 1 | 1.08\u00b10.01 | 0.61\u00b10.01 | 1.10\u00b10.01 |",
     "location": "Table 8 (p. 56): Impacted with 1.7 J (Total Energy)"
    },
    {
     "quote": "| S22-K46-K46-S22 | 658 | 627 \u00b1 4.2 | 641.5\u00b13.0 | 3.83 \u00b1 0.6 | 2.10\u00b10.2 |",
     "location": "Table 5 (p. 28): Measured densities and open cell porosity in FGSF configurations"
    }
   ],
   "extractor_confidence": 0.85
  },
  {
   "sample_label": "K46-S22-S22-K46",
   "data_origin": "primary",
   "processing": {
    "matrix_class": "epoxy",
    "matrix_name": "DGEBA epoxy D.E.R. 332 (Dow) with 5 vol% Erisys GE-8 C12-C14 aliphatic mono-glycidyl ether diluent and 13 vol% D.E.H. 24 (TETA) hardener",
    "particle_type": "glass_microballoon",
    "particle_grade": "3M Scotchlite K46/S22 glass microballoons, layer sequence K46-S22-S22-K46 (each layer 60 vol% microballoons)",
    "particle_true_density_g_cc": null,
    "particle_mean_diameter_um": null,
    "particle_wall_thickness_ratio": null,
    "particle_volume_fraction": 0.6,
    "particle_weight_fraction": null,
    "process_route": "mechanical_mixing_cast",
    "cure_or_process_temperature_c": 100.0,
    "additional_fillers": null
   },
   "structure": {
    "measured_density_g_cc": null,
    "theoretical_density_g_cc": 0.652,
    "matrix_porosity_fraction": null,
    "particle_breakage_fraction": null,
    "microstructure_notes": "Four-layer integrated functionally gradient syntactic foam, layer sequence K46-S22-S22-K46, each layer 60 vol% microballoons; layers integrated before full solidification, vacuum 30-45 min. Microballoon properties (Table 1): S22 rho=220 kg/m3, eta=0.9703, wall 0.52 um, 35 um median dia.; S32 320 kg/m3, 0.9561, 0.88 um; S38 380 kg/m3, 0.9474, 1.05 um; K46 460 kg/m3, 0.9356, 1.29 um (S32/S38/K46 median dia. 40 um). Table 5 lists specimen densities only for the flat-wise and edge-wise compression coupons, so no measured density is assigned to the impact coupons."
   },
   "test": {
    "test_type": "impact",
    "strain_rate_per_s": null,
    "temperature_c": 25.0,
    "standard": "Instron Dynatup 8250 drop-weight low-velocity impact (no ASTM standard cited)",
    "specimen_notes": "Drop-weight impact at 1 m/s (total energy 1.7 J), 3.4 kg drop weight, 16 mm hemispherical tup, 101.6x101.6x16 mm specimens, 3 samples per configuration. MEASURED (no schema field exists for these): initiation energy 1.09\u00b10.05 J, propagation energy 0.61\u00b10.05 J, maximum load 1.16\u00b10.01 kN."
   },
   "properties": {
    "modulus_mpa": null,
    "strength_mpa": null,
    "strain_at_failure": null,
    "energy_absorption_mj_m3": null,
    "plateau_stress_mpa": null,
    "densification_strain": null,
    "specific_modulus_mpa_per_g_cc": null,
    "specific_strength_mpa_per_g_cc": null,
    "storage_modulus_mpa": null,
    "loss_tangent": null,
    "thermal_conductivity_w_mk": null,
    "cte_per_k": null,
    "moisture_uptake_pct": null
   },
   "evidence": [
    {
     "quote": "| K46-S22-S22-K46 | 1 | 1.09\u00b10.05 | 0.61\u00b10.05 | 1.16\u00b10.01 |",
     "location": "Table 8 (p. 56): Impacted with 1.7 J (Total Energy)"
    },
    {
     "quote": "| K46-S22-S22-K46 | 652 | 623 \u00b1 4.6 | 638.6\u00b12.8 | 4.50 \u00b1 0.7 | 2.28\u00b10.3 |",
