Repository: Harshelite2503/foamgpt

# FoamGPT

**An LLM-extracted, literature-scale Process–Structure–Property (PSP) dataset and benchmark for syntactic foams.**

Syntactic foams (hollow-particle-filled composites) have ~30 years of literature, but the quantitative
results live in tables and figures inside thousands of PDFs. FoamGPT turns that literature into a
machine-readable dataset and asks: *how well can classical ML and frontier LLMs predict foam properties,
and where do LLMs hallucinate?*

```
OpenAlex ──▶ OA PDFs ──▶ text+tables ──▶ Claude structured extraction ──▶ curated PSP table ──▶ benchmarks
 harvest      download      parse            extract / batch                  curate           bench-ml / bench-llm
```

File: data/extracted/agent/W2954741032.json
{
 "is_syntactic_foam_paper": true,
 "paper_summary": "Elastomeric syntactic foams made by mixing 3M A16 hollow glass microballoons (mean diameter 60 um) into Sylgard 184 PDMS at nominal volume fractions of 0.10, 0.20, 0.37 and 0.46 were compressed in situ inside an X-ray computed tomography scanner, with digital volume correlation and per-particle tracking used to follow microballoon collapse. Damage transitioned continuously from dispersed microballoon collapse at low volume fraction to clustered collapse forming 'pseudo crush bands' and fully collapsed pockets at high volume fraction, with collapse starting at eng. strain about -0.07 for phi = 0.46 versus only at large strains for phi = 0.10. Across all specimens the probability of microballoon survival fell as the local coordination number N_neighbor rose, so local particle clustering rather than global volume fraction best predicts damage.",
 "records": [
  {
   "record_id": null,
   "paper_id": null,
   "sample_label": "GMB/Sylgard 184 syntactic foam, nominal phi = 0.10",
   "data_origin": "primary",
   "processing": {
    "matrix_class": "other_thermoset",
    "matrix_name": "Sylgard 184 PDMS silicone elastomer (Dow Corning), two-part with curing agent",
    "particle_type": "glass_microballoon",
    "particle_grade": "3M A16 glass microballoons",
    "particle_true_density_g_cc": null,
    "particle_mean_diameter_um": 60.0,
    "particle_wall_thickness_ratio": null,
    "particle_volume_fraction": 0.1,
    "particle_weight_fraction": null,
    "process_route": "mechanical_mixing_cast",
    "cure_or_process_temperature_c": 25.0,
    "additional_fillers": null
   },
   "structure": {
    "measured_density_g_cc": null,
    "theoretical_density_g_cc": null,
    "matrix_porosity_fraction": null,
    "particle_breakage_fraction": null,
    "microstructure_notes": "GMB diameter 30-95 um (10-90 % distribution), mean 60 um; A16 GMBs described as thinner-walled than those of Adrien et al. [10]. In situ XCT at 1.7 um voxel size (high resolution) and 8.5 um voxel size (DVC). Damage behaviour: GMB damage was dispersed and initiated only at high strains; most GMBs isolated, few closely packed chains; even at large strains (imaged to eng. strain -0.44) most particles remained intact. DVC background-removed axial strain variation ~0.01. Many particles had no or few proximate neighbours."
   },
   "test": {
    "test_type": "compression",
    "strain_rate_per_s": null,
    "temperature_c": null,
    "standard": null,
    "specimen_notes": "Cylindrical specimen 7 mm height x 4.8 mm diameter, uniaxial compression in a custom in situ XCT loading stage inside an Xradia microXCT-200 (80 keV, 8 W); deformed in 500 um increments with a tomogram at each load step; step-wise (quasi-static) loading, strain rate not reported."
   },
   "properties": {
    "modulus_mpa": null,
    "strength_mpa": null,
    "strain_at_failure": null,
    "energy_absorption_mj_m3": null,
    "plateau_stress_mpa": null,
    "densification_strain": null,
    "specific_modulus_mpa_per_g_cc": null,
    "specific_strength_mpa_per_g_cc": null,
    "storage_modulus_mpa": null,
    "loss_tangent": null,
    "thermal_conductivity_w_mk": null,
    "cte_per_k": null,
    "moisture_uptake_pct": null
   },
   "evidence": [
    {
     "quote": "the syntactic foams were formed by mixing A16 GMBs (3M) into a two-part Sylgard 184 elastomer matrix (Dow Corning) with a curing agent. The slurry was drawn into cylindrical syringe molds, cured at room temperature, and subsequently cut into specimens with 7 mm height and 4.8 mm diameter.",
     "location": "Sec. 2.1 Materials"
    },
    {
     "quote": "The diameter of A16 GMBs ranged from 30 to 95 um within 10-90% distribution, with a mean diameter of 60 um. Four foam specimens were prepared with nominal volume fractions of phi = 0.10, 0.20, 0.37 and 0.46",
     "location": "Sec. 2.1 Materials"
    },
    {
     "quote": "the specimens were compressed in situ within an Xradia microXCT-200 machine. ... Specimens were deformed in 500 um increments between images. ... The nominal engineering stress-strain curve for each specimen is shown in Fig. 2a, which shows the development of a prominent stress plateau at increasing volume fraction.",
     "location": "Sec. 2.2 In situ XCT compression"
    }
   ],
   "extractor_confidence": 0.55
  },
  {
   "record_id": null,
   "paper_id": null,
   "sample_label": "GMB/Sylgard 184 syntactic foam, nominal phi = 0.20",
   "data_origin": "primary",
   "processing": {
    "matrix_class": "other_thermoset",
    "matrix_name": "Sylgard 184 PDMS silicone elastomer (Dow Corning), two-part with curing agent",
    "particle_type": "glass_microballoon",
    "particle_grade": "3M A16 glass microballoons",
    "particle_true_density_g_cc": null,
    "particle_mean_diameter_um": 60.0,
    "particle_wall_thickness_ratio": null,
    "particle_volume_fraction": 0.2,
    "particle_weight_fraction": null,
    "process_route": "mechanical_mixing_cast",
    "cure_or_process_temperature_c": 25.0,
    "additional_fillers": null
   },
   "structure": {
    "measured_density_g_cc": null,
    "theoretical_density_g_cc": null,
    "matrix_porosity_fraction": null,
    "particle_breakage_fraction": null,
    "microstructure_notes": "GMB diameter 30-95 um (10-90 % distribution), mean 60 um; A16 GMBs described as thinner-walled than those of Adrien et al. [10]. In situ XCT at 1.7 um voxel size (high resolution) and 8.5 um voxel size (DVC). Damage behaviour: Damage initiated earliest in GMBs with closely spaced neighbours rather than isolated particles; GMB collapse remained incomplete and all damaged GMBs still had intact neighbours at eng. strain -0.28."
   },
   "test": {
    "test_type": "compression",
    "strain_rate_per_s": null,
    "temperature_c": null,
    "standard": null,
    "specimen_notes": "Cylindrical specimen 7 mm height x 4.8 mm diameter, uniaxial compression in a custom in situ XCT loading stage inside an Xradia microXCT-200 (80 keV, 8 W); deformed in 500 um increments with a tomogram at each load step; step-wise (quasi-static) loading, strain rate not reported."
   },
   "properties": {
    "modulus_mpa": null,
    "strength_mpa": null,
    "strain_at_failure": null,
    "energy_absorption_mj_m3": null,
    "plateau_stress_mpa": null,
    "densification_strain": null,
    "specific_modulus_mpa_per_g_cc": null,
    "specific_strength_mpa_per_g_cc": null,
    "storage_modulus_mpa": null,
    "loss_tangent": null,
    "thermal_conductivity_w_mk": null,
    "cte_per_k": null,
    "moisture_uptake_pct": null
   },
   "evidence": [
    {
     "quote": "the syntactic foams were formed by mixing A16 GMBs (3M) into a two-part Sylgard 184 elastomer matrix (Dow Corning) with a curing agent. The slurry was drawn into cylindrical syringe molds, cured at room temperature, and subsequently cut into specimens with 7 mm height and 4.8 mm diameter.",
     "location": "Sec. 2.1 Materials"
    },
    {
     "quote": "The diameter of A16 GMBs ranged from 30 to 95 um within 10-90% distribution, with a mean diameter of 60 um. Four foam specimens were prepared with nominal volume fractions of phi = 0.10, 0.20, 0.37 and 0.46",
     "location": "Sec. 2.1 Materials"
    },
    {
     "quote": "the specimens were compressed in situ within an Xradia microXCT-200 machine. ... Specimens were deformed in 500 um increments between images. ... The nominal engineering stress-strain curve for each specimen is shown in Fig. 2a, which shows the development of a prominent stress plateau at increasing volume fraction.",
     "location": "Sec. 2.2 In situ XCT compression"
    }
   ],
   "extractor_confidence": 0.55
  },
  {
   "record_id": null,
   "paper_id": null,
   "sample_label": "GMB/Sylgard 184 syntactic foam, nominal phi = 0.37",
   "data_origin": "primary",
   "processing": {
    "matrix_class": "other_thermoset",
    "matrix_name": "Sylgard 184 PDMS silicone elastomer (Dow Corning), two-part with curing agent",
    "particle_type": "glass_microballoon",
    "particle_grade": "3M A16 glass microballoons",
    "particle_true_density_g_cc": null,
    "particle_mean_diameter_um": 60.0,
    "particle_wall_thickness_ratio": null,
    "particle_volume_fraction": 0.37,
    "particle_weight_fraction": null,
    "process_route": "mechanical_mixing_cast",
    "cure_or_process_temperature_c": 25.0,
    "additional_fillers": null
   },
   "structure": {
    "measured_density_g_cc": null,
    "theoretical_density_g_cc": null,
    "matrix_porosity_fraction": null,
    "particle_breakage_fraction": null,
    "microstructure_notes": "GMB diameter 30-95 um (10-90 % distribution), mean 60 um; A16 GMBs described as thinner-walled than those of Adrien et al. [10]. In situ XCT at 1.7 um voxel size (high resolution) and 8.5 um voxel size (DVC). Damage behaviour: Isolated damage appeared by eng. strain -0.14 and propagated to adjacent GMBs, diffusing faster through horizontal GMB chains and forming several transverse 'pseudo crush bands'. This specimen was imaged over a smaller field of view ([500 voxels]^3) and was excluded from the GMB-survival statistics; results for it were partially reported in Croom et al. [7]."
   },
   "test": {
    "test_type": "compression",
    "strain_rate_per_s": null,
    "temperature_c": null,
    "standard": null,
    "specimen_notes": "Cylindrical specimen 7 mm height x 4.8 mm diameter, uniaxial compression in a custom in situ XCT loading stage inside an Xradia microXCT-200 (80 keV, 8 W); deformed in 500 um increments with a tomogram at each load step; step-wise (quasi-static) loading, strain rate not reported."
   },
   "properties": {
    "modulus_mpa": null,
    "strength_mpa": null,
    "strain_at_failure": null,
    "energy_absorption_mj_m3": null,
    "plateau_stress_mpa": null,
    "densification_strain": null,
    "specific_modulus_mpa_per_g_cc": null,
    "specific_strength_mpa_per_g_cc": null,
    "storage_modulus_mpa": null,
    "loss_tangent": null,
    "thermal_conductivity_w_mk": null,
    "cte_per_k": null,
    "moisture_uptake_pct": null
   },
   "evidence": [
    {
     "quote": "the syntactic foams were formed by mixing A16 GMBs (3M) into a two-part Sylgard 184 elastomer matrix (Dow Corning) with a curing agent. The slurry was drawn into cylindrical syringe molds, cured at room temperature, and subsequently cut into specimens with 7 mm height and 4.8 mm diameter.",
     "location": "Sec. 2.1 Materials"
    },
    {
     "quote": "The diameter of A16 GMBs ranged from 30 to 95 um within 10-90% distribution, with a mean diameter of 60 um. Four foam specimens were prepared with nominal volume fractions of phi = 0.10, 0.20, 0.37 and 0.46",
     "location": "Sec. 2.1 Materials"
    },
    {
     "quote": "the specimens were compressed in situ within an Xradia microXCT-200 machine. ... Specimens were deformed in 500 um increments between images. ... The nominal engineering stress-strain curve for each specimen is shown in Fig. 2a, which shows the development of a prominent stress plateau at increasing volume fraction.",
     "location": "Sec. 2.2 In situ XCT compression"
    }
   ],
   "extractor_confidence": 0.55
  },
  {
   "record_id": null,
   "paper_id": null,
   "sample_label": "GMB/Sylgard 184 syntactic foam, nominal phi = 0.46",
   "data_origin": "primary",
   "processing": {
    "matrix_class": "other_thermoset",
    "matrix_name": "Sylgard 184 PDMS silicone elastomer (Dow Corning), two-part with curing agent",
    "particle_type": "glass_microballoon",
    "particle_grade": "3M A16 glass microballoons",
    "particle_true_density_g_cc": null,
    "particle_mean_diameter_um": 60.0,
    "particle_wall_thickness_ratio": null,
    "particle_volume_fraction": 0.46,
    "particle_weight_fraction": null,
    "process_route": "mechanical_mixing_cast",
    "cure_or_process_temperature_c": 25.0,
    "additional_fillers": null
   },
   "structure": {
    "measured_density_g_cc": null,
    "theoretical_density_g_cc": null,
    "matrix_porosity_fraction": null,
    "particle_breakage_fraction": null,
    "microstructure_notes": "GMB diameter 30-95 um (10-90 % distribution), mean 60 um; A16 GMBs described as thinner-walled than those of Adrien et al. [10]. In situ XCT at 1.7 um voxel size (high resolution) and 8.5 um voxel size (DVC). Damage behaviour: Damage first identified at eng. strain -0.07, propagating quickly to adjacent GMBs and producing a large cluster of collapsed GMBs by -0.14; nearly all GMBs in the field of view damaged by -0.28. DVC background-removed axial strain variation ~0.05. All GMBs had nearby neighbours, up to 14 adjacent GMBs per particle in the most densely packed region."
   },
   "test": {
    "test_type": "compression",
    "strain_rate_per_s": null,
    "temperature_c": null,
    "standard": null,
    "specimen_notes": "Cylindrical specimen 7 mm height x 4.8 mm diameter, uniaxial compression in a custom in situ XCT loading stage inside an Xradia microXCT-200 (80 keV, 8 W); deformed in 500 um increments with a tomogram at each load step; step-wise (quasi-static) loading, strain rate not reported."
   },
   "properties": {
    "modulus_mpa": null,
    "strength_mpa": null,
    "strain_at_failure": null,
    "energy_absorption_mj_m3": null,
    "plateau_stress_mpa": null,
    "densification_strain": null,
    "specific_modulus_mpa_per_g_cc": null,
    "specific_strength_mpa_per_g_cc": null,
    "storage_modulus_mpa": null,
    "loss_tangent": null,
    "thermal_conductivity_w_mk": null,
    "cte_per_k": null,
    "moisture_uptake_pct": null
   },
   "evidence": [
    {
     "quote": "the syntactic foams were formed by mixing A16 GMBs (3M) into a two-part Sylgard 184 elastomer matrix (Dow Corning) with a curing agent. The slurry was drawn into cylindrical syringe molds, cured at room temperature, and subsequently cut into specimens with 7 mm height and 4.8 mm diameter.",
     "location": "Sec. 2.1 Materials"
    },
    {
     "quote": "The diameter of A16 GMBs ranged from 30 to 95 um within 10-90% distribution, with a mean diameter of 60 um. Four foam specimens were prepared with nominal volume fractions of phi = 0.10, 0.20, 0.37 and 0.46",
     "location": "Sec. 2.1 Materials"
    },
    {
     "quote": "the specimens were compressed in situ within an Xradia microXCT-200 machine. ... Specimens were deformed in 500 um increments between images. ... The nominal engineering stress-strain curve for each specimen is shown in Fig. 2a, which shows the development of a prominent stress plateau at increasing volume fraction.",
     "location": "Sec. 2.2 In situ XCT compression"
    }
   ],
   "extractor_confidence": 0.55
  }
 ],
 "extraction_notes": "This is a damage-mechanism / in situ XCT imaging study, NOT a property-measurement study: it reports NO numeric mechanical property values for the foams. Engineering stress-strain curves (Fig. 2a), the fraction of intact GMBs versus strain (Fig. 2b), DVC strain fields (Fig. 4), clustering histograms (Fig. 5) and survival probabilities (Fig. 6) are shown only as figures, and the OCR'd text carries no axis values, so per rule 2 all Properties fields are null. The four records capture the four compositions (nominal phi = 0.10, 0.20, 0.37, 0.46) that were compression-tested, with the qualitative and semi-quantitative damage observations kept in microstructure_notes. matrix_class = 'other_thermoset' because the Sylgard 184 PDMS silicone elastomer has no dedicated enum value. cure_or_process_temperature_c = 25 C encodes 'cured at room temperature'. Test temperature and strain rate are not stated (loading was applied in 500 um displacement increments), so both are left null. Particle true density and wall-thickness/radius ratio are not reported. Reported strains such as -0.07, -0.14, -0.28, -0.30 and -0.44 are damage-initiation/imaging strains, not strains at failure, so strain_at_failure is left null and the values are recorded in microstructure_notes. Matrix moduli quoted from other papers in Sec. 5.1 (E_PDMS = 3 MPa [22], E_epoxy = E_vinylester = 3.0 GPa [23], E_PU = 250 MPa, E_PP = 21 MPa) are properties of neat matrix polymers, not of syntactic foams, so they were not turned into records. OCR caveat: the volume-fraction symbol phi is repeatedly garbled in the text extraction (rendered as '(/)', 'sck', '4)', '0'), and Sec. 3.1 twice refers to a 'phi = 0.07' specimen where the context makes clear the phi = 0.10 specimen is meant; the four nominal volume fractions were taken from Sec. 2.1 and the Fig. 1/3/4 captions, which agree."
}

File: data/extracted/agent/W2955838850.json (part 1 of 2)
{
  "is_syntactic_foam_paper": true,
  "paper_summary": "Syntactic foams made by mixing fused borosilicate (hollow glass) microballoons at 2-10 wt.% into a vinyl ester matrix resin were characterised by thermomechanical analysis (TMA) to obtain the coefficient of thermal expansion (CTE) at 30, 50 and 70 oC, alongside neat vinyl ester. CTE fell monotonically with microballoon content, giving a 53-63% reduction relative to the neat resin (30-70% over the whole data set), with the lowest CTE at 10 wt.%. Experimental CTE was compared against a modified Turner model extended to include radius ratio, cavity porosity and matrix porosity, which predicted reductions of 66-36% (radius ratio), 78-44% (cavity porosity) and 80-45% (matrix porosity).",
  "records": [
    {
      "sample_label": "Pure VE (neat resin baseline)",
      "data_origin": "primary",
      "processing": {
        "matrix_class": "vinyl_ester",
        "matrix_name": "Vinyl ester resin (grade not stated; modelling used Em = 22.82 GPa, Poisson's ratio 0.35)",
        "particle_type": "glass_microballoon",
        "particle_grade": "Fused borosilicate glass microballoon (grade not stated)",
        "particle_true_density_g_cc": null,
        "particle_mean_diameter_um": null,
        "particle_wall_thickness_ratio": null,
        "particle_volume_fraction": null,
        "particle_weight_fraction": 0.0,
        "process_route": "mechanical_mixing_cast",
        "cure_or_process_temperature_c": null,
        "additional_fillers": null
      },
      "structure": {
        "measured_density_g_cc": null,
        "theoretical_density_g_cc": null,
        "matrix_porosity_fraction": null,
        "particle_breakage_fraction": null,
        "microstructure_notes": "Neat vinyl ester resin, no hollow particles (0 wt.%); used as the CTE baseline."
      },
      "test": {
        "test_type": "other",
        "strain_rate_per_s": null,
        "temperature_c": 30,
        "standard": null,
        "specimen_notes": "Thermomechanical analysis (TMA, TA Instruments, expansion probe), 3 x 3 x 2 mm specimens, 0.02 N preload, heating rate 3 oC/min from ambient to 80 oC, minimum 3 coupons per composition. CTE taken as the slope of the dimension-change vs temperature curve."
      },
      "properties": {
        "modulus_mpa": null,
        "strength_mpa": null,
        "strain_at_failure": null,
        "energy_absorption_mj_m3": null,
        "plateau_stress_mpa": null,
        "densification_strain": null,
        "specific_modulus_mpa_per_g_cc": null,
        "specific_strength_mpa_per_g_cc": null,
        "storage_modulus_mpa": null,
        "loss_tangent": null,
        "thermal_conductivity_w_mk": null,
        "cte_per_k": 0.00010018,
        "moisture_uptake_pct": null
      },
      "evidence": [
        {
          "quote": "Table 1: CTE syntactic foam at different temperature ... Pure VE 100.18 | 2wt.% 63.70 -36.41 68.59 -31.53 69.50 -30.62 | 4wt.% 59.15 -40.95 58.99 -41.12 45.80 -54.27 | 6wt.% 41.58 -58.49 56.88 -43.22 32.80 -67.25 | 8wt.% 38.89 -61.18 45.38 -54.69 57.06 -43.04 | 10wt.% 36.71 -63.35 44.61 -55.46 46.77",
          "location": "Table 1 (CTE syntactic foam at different temperature), page 7"
        },
        {
          "quote": "CTE reported as 100.18 in the paper's unit '(um oC-1)'; interpreted as um/(m.oC) = 100.18e-6 1/K (linear CTE per Eq. 1, alpha = (1/l)(dl/dT)).",
          "location": "Unit conversion applied to the Table 1 value for this row"
        }
      ],
      "extractor_confidence": 0.65
    },
    {
      "sample_label": "2wt.% glass microballoon syntactic foam",
      "data_origin": "primary",
      "processing": {
        "matrix_class": "vinyl_ester",
        "matrix_name": "Vinyl ester resin (grade not stated; modelling used Em = 22.82 GPa, Poisson's ratio 0.35)",
        "particle_type": "glass_microballoon",
        "particle_grade": "Fused borosilicate glass microballoon (grade not stated)",
        "particle_true_density_g_cc": null,
        "particle_mean_diameter_um": null,
        "particle_wall_thickness_ratio": null,
        "particle_volume_fraction": null,
        "particle_weight_fraction": 0.02,
        "process_route": "mechanical_mixing_cast",
        "cure_or_process_temperature_c": null,
        "additional_fillers": null
      },
      "structure": {
        "measured_density_g_cc": null,
        "theoretical_density_g_cc": null,
        "matrix_porosity_fraction": null,
        "particle_breakage_fraction": null,
        "microstructure_notes": "Average glass microballoon diameter reported as 72-75 um, with average outer and inner radii estimated in the range 36-38 um; the exact mean diameter, radius ratio, cavity porosity, matrix porosity and void content of each specimen are not tabulated. SEM of fractured surfaces (Fig. 3) shows broken microballoons contributing porosity and voids."
      },
      "test": {
        "test_type": "other",
        "strain_rate_per_s": null,
        "temperature_c": 30,
        "standard": null,
        "specimen_notes": "Thermomechanical analysis (TMA, TA Instruments, expansion probe), 3 x 3 x 2 mm specimens, 0.02 N preload, heating rate 3 oC/min from ambient to 80 oC, minimum 3 coupons per composition. CTE taken as the slope of the dimension-change vs temperature curve."
      },
      "properties": {
        "modulus_mpa": null,
        "strength_mpa": null,
        "strain_at_failure": null,
        "energy_absorption_mj_m3": null,
        "plateau_stress_mpa": null,
        "densification_strain": null,
        "specific_modulus_mpa_per_g_cc": null,
        "specific_strength_mpa_per_g_cc": null,
        "storage_modulus_mpa": null,
        "loss_tangent": null,
        "thermal_conductivity_w_mk": null,
        "cte_per_k": 6.37e-05,
        "moisture_uptake_pct": null
      },
      "evidence": [
        {
          "quote": "Table 1: CTE syntactic foam at different temperature ... Pure VE 100.18 | 2wt.% 63.70 -36.41 68.59 -31.53 69.50 -30.62 | 4wt.% 59.15 -40.95 58.99 -41.12 45.80 -54.27 | 6wt.% 41.58 -58.49 56.88 -43.22 32.80 -67.25 | 8wt.% 38.89 -61.18 45.38 -54.69 57.06 -43.04 | 10wt.% 36.71 -63.35 44.61 -55.46 46.77",
          "location": "Table 1 (CTE syntactic foam at different temperature), page 7"
        },
        {
          "quote": "CTE reported as 63.7 in the paper's unit '(um oC-1)'; interpreted as um/(m.oC) = 63.7e-6 1/K (linear CTE per Eq. 1, alpha = (1/l)(dl/dT)). Reduction relative to neat vinyl ester at the same temperature: -36.41%.",
          "location": "Unit conversion applied to the Table 1 value for this row"
        }
      ],
      "extractor_confidence": 0.65
    },
    {
      "sample_label": "2wt.% glass microballoon syntactic foam",
      "data_origin": "primary",
      "processing": {
        "matrix_class": "vinyl_ester",
        "matrix_name": "Vinyl ester resin (grade not stated; modelling used Em = 22.82 GPa, Poisson's ratio 0.35)",
        "particle_type": "glass_microballoon",
        "particle_grade": "Fused borosilicate glass microballoon (grade not stated)",
        "particle_true_density_g_cc": null,
        "particle_mean_diameter_um": null,
        "particle_wall_thickness_ratio": null,
        "particle_volume_fraction": null,
        "particle_weight_fraction": 0.02,
        "process_route": "mechanical_mixing_cast",
        "cure_or_process_temperature_c": null,
        "additional_fillers": null
      },
      "structure": {
        "measured_density_g_cc": null,
        "theoretical_density_g_cc": null,
        "matrix_porosity_fraction": null,
        "particle_breakage_fraction": null,
        "microstructure_notes": "Average glass microballoon diameter reported as 72-75 um, with average outer and inner radii estimated in the range 36-38 um; the exact mean diameter, radius ratio, cavity porosity, matrix porosity and void content of each specimen are not tabulated. SEM of fractured surfaces (Fig. 3) shows broken microballoons contributing porosity and voids."
      },
      "test": {
        "test_type": "other",
        "strain_rate_per_s": null,
        "temperature_c": 50,
        "standard": null,
        "specimen_notes": "Thermomechanical analysis (TMA, TA Instruments, expansion probe), 3 x 3 x 2 mm specimens, 0.02 N preload, heating rate 3 oC/min from ambient to 80 oC, minimum 3 coupons per composition. CTE taken as the slope of the dimension-change vs temperature curve."
      },
      "properties": {
        "modulus_mpa": null,
        "strength_mpa": null,
        "strain_at_failure": null,
        "energy_absorption_mj_m3": null,
        "plateau_stress_mpa": null,
        "densification_strain": null,
        "specific_modulus_mpa_per_g_cc": null,
        "specific_strength_mpa_per_g_cc": null,
        "storage_modulus_mpa": null,
        "loss_tangent": null,
        "thermal_conductivity_w_mk": null,
        "cte_per_k": 6.859e-05,
        "moisture_uptake_pct": null
      },
      "evidence": [
        {
          "quote": "Table 1: CTE syntactic foam at different temperature ... Pure VE 100.18 | 2wt.% 63.70 -36.41 68.59 -31.53 69.50 -30.62 | 4wt.% 59.15 -40.95 58.99 -41.12 45.80 -54.27 | 6wt.% 41.58 -58.49 56.88 -43.22 32.80 -67.25 | 8wt.% 38.89 -61.18 45.38 -54.69 57.06 -43.04 | 10wt.% 36.71 -63.35 44.61 -55.46 46.77",
          "location": "Table 1 (CTE syntactic foam at different temperature), page 7"
        },
        {
          "quote": "CTE reported as 68.59 in the paper's unit '(um oC-1)'; interpreted as um/(m.oC) = 68.59e-6 1/K (linear CTE per Eq. 1, alpha = (1/l)(dl/dT)). Reduction relative to neat vinyl ester at the same temperature: -31.53%.",
          "location": "Unit conversion applied to the Table 1 value for this row"
        }
      ],
      "extractor_confidence": 0.65
    },
    {
      "sample_label": "2wt.% glass microballoon syntactic foam",
      "data_origin": "primary",
      "processing": {
        "matrix_class": "vinyl_ester",
        "matrix_name": "Vinyl ester resin (grade not stated; modelling used Em = 22.82 GPa, Poisson's ratio 0.35)",
        "particle_type": "glass_microballoon",
        "particle_grade": "Fused borosilicate glass microballoon (grade not stated)",
        "particle_true_density_g_cc": null,
        "particle_mean_diameter_um": null,
        "particle_wall_thickness_ratio": null,
        "particle_volume_fraction": null,
        "particle_weight_fraction": 0.02,
        "process_route": "mechanical_mixing_cast",
        "cure_or_process_temperature_c": null,
        "additional_fillers": null
      },
      "structure": {
        "measured_density_g_cc": null,
        "theoretical_density_g_cc": null,
        "matrix_porosity_fraction": null,
        "particle_breakage_fraction": null,
        "microstructure_notes": "Average glass microballoon diameter reported as 72-75 um, with average outer and inner radii estimated in the range 36-38 um; the exact mean diameter, radius ratio, cavity porosity, matrix porosity and void content of each specimen are not tabulated. SEM of fractured surfaces (Fig. 3) shows broken microballoons contributing porosity and voids."
      },
      "test": {
        "test_type": "other",
        "strain_rate_per_s": null,
        "temperature_c": 70,
        "standard": null,
        "specimen_notes": "Thermomechanical analysis (TMA, TA Instruments, expansion probe), 3 x 3 x 2 mm specimens, 0.02 N preload, heating rate 3 oC/min from ambient to 80 oC, minimum 3 coupons per composition. CTE taken as the slope of the dimension-change vs temperature curve."
      },
      "properties": {
        "modulus_mpa": null,
        "strength_mpa": null,
        "strain_at_failure": null,
        "energy_absorption_mj_m3": null,
        "plateau_stress_mpa": null,
        "densification_strain": null,
        "specific_modulus_mpa_per_g_cc": null,
        "specific_strength_mpa_per_g_cc": null,
        "storage_modulus_mpa": null,
        "loss_tangent": null,
        "thermal_conductivity_w_mk": null,
        "cte_per_k": 6.95e-05,
        "moisture_uptake_pct": null
      },
      "evidence": [
        {
          "quote": "Table 1: CTE syntactic foam at different temperature ... Pure VE 100.18 | 2wt.% 63.70 -36.41 68.59 -31.53 69.50 -30.62 | 4wt.% 59.15 -40.95 58.99 -41.12 45.80 -54.27 | 6wt.% 41.58 -58.49 56.88 -43.22 32.80 -67.25 | 8wt.% 38.89 -61.18 45.38 -54.69 57.06 -43.04 | 10wt.% 36.71 -63.35 44.61 -55.46 46.77",
          "location": "Table 1 (CTE syntactic foam at different temperature), page 7"
        },
        {
          "quote": "CTE reported as 69.5 in the paper's unit '(um oC-1)'; interpreted as um/(m.oC) = 69.5e-6 1/K (linear CTE per Eq. 1, alpha = (1/l)(dl/dT)). Reduction relative to neat vinyl ester at the same temperature: -30.62%.",
          "location": "Unit conversion applied to the Table 1 value for this row"
        }
      ],
      "extractor_confidence": 0.65
    },
    {
      "sample_label": "4wt.% glass microballoon syntactic foam",
      "data_origin": "primary",
      "processing": {
        "matrix_class": "vinyl_ester",
        "matrix_name": "Vinyl ester resin (grade not stated; modelling used Em = 22.82 GPa, Poisson's ratio 0.35)",
        "particle_type": "glass_microballoon",
        "particle_grade": "Fused borosilicate glass microballoon (grade not stated)",
        "particle_true_density_g_cc": null,
        "particle_mean_diameter_um": null,
        "particle_wall_thickness_ratio": null,
        "particle_volume_fraction": null,
        "particle_weight_fraction": 0.04,
        "process_route": "mechanical_mixing_cast",
        "cure_or_process_temperature_c": null,
        "additional_fillers": null
      },
      "structure": {
        "measured_density_g_cc": null,
        "theoretical_density_g_cc": null,
        "matrix_porosity_fraction": null,
        "particle_breakage_fraction": null,
        "microstructure_notes": "Average glass microballoon diameter reported as 72-75 um, with average outer and inner radii estimated in the range 36-38 um; the exact mean diameter, radius ratio, cavity porosity, matrix porosity and void content of each specimen are not tabulated. SEM of fractured surfaces (Fig. 3) shows broken microballoons contributing porosity and voids."
      },
      "test": {
        "test_type": "other",
        "strain_rate_per_s": null,
        "temperature_c": 30,
        "standard": null,
        "specimen_notes": "Thermomechanical analysis (TMA, TA Instruments, expansion probe), 3 x 3 x 2 mm specimens, 0.02 N preload, heating rate 3 oC/min from ambient to 80 oC, minimum 3 coupons per composition. CTE taken as the slope of the dimension-change vs temperature curve."
      },
      "properties": {
        "modulus_mpa": null,
        "strength_mpa": null,
        "strain_at_failure": null,
        "energy_absorption_mj_m3": null,
        "plateau_stress_mpa": null,
        "densification_strain": null,
        "specific_modulus_mpa_per_g_cc": null,
        "specific_strength_mpa_per_g_cc": null,
        "storage_modulus_mpa": null,
        "loss_tangent": null,
        "thermal_conductivity_w_mk": null,
        "cte_per_k": 5.915e-05,
        "moisture_uptake_pct": null
      },
      "evidence": [
        {
          "quote": "Table 1: CTE syntactic foam at different temperature ... Pure VE 100.18 | 2wt.% 63.70 -36.41 68.59 -31.53 69.50 -30.62 | 4wt.% 59.15 -40.95 58.99 -41.12 45.80 -54.27 | 6wt.% 41.58 -58.49 56.88 -43.22 32.80 -67.25 | 8wt.% 38.89 -61.18 45.38 -54.69 57.06 -43.04 | 10wt.% 36.71 -63.35 44.61 -55.46 46.77",
          "location": "Table 1 (CTE syntactic foam at different temperature), page 7"
        },
        {
          "quote": "CTE reported as 59.15 in the paper's unit '(um oC-1)'; interpreted as um/(m.oC) = 59.15e-6 1/K (linear CTE per Eq. 1, alpha = (1/l)(dl/dT)). Reduction relative to neat vinyl ester at the same temperature: -40.95%.",
          "location": "Unit conversion applied to the Table 1 value for this row"
        }
      ],
      "extractor_confidence": 0.65
    },
    {
      "sample_label": "4wt.% glass microballoon syntactic foam",
      "data_origin": "primary",
      "processing": {
        "matrix_class": "vinyl_ester",
        "matrix_name": "Vinyl ester resin (grade not stated; modelling used Em = 22.82 GPa, Poisson's ratio 0.35)",
        "particle_type": "glass_microballoon",
        "particle_grade": "Fused borosilicate glass microballoon (grade not stated)",
        "particle_true_density_g_cc": null,
        "particle_mean_diameter_um": null,
        "particle_wall_thickness_ratio": null,
        "particle_volume_fraction": null,
        "particle_weight_fraction": 0.04,
        "process_route": "mechanical_mixing_cast",
        "cure_or_process_temperature_c": null,
        "additional_fillers": null
      },
      "structure": {
        "measured_density_g_cc": null,
        "theoretical_density_g_cc": null,
        "matrix_porosity_fraction": null,
        "particle_breakage_fraction": null,
        "microstructure_notes": "Average glass microballoon diameter reported as 72-75 um, with average outer and inner radii estimated in the range 36-38 um; the exact mean diameter, radius ratio, cavity porosity, matrix porosity and void content of each specimen are not tabulated. SEM of fractured surfaces (Fig. 3) shows broken microballoons contributing porosity and voids."
      },
      "test": {
        "test_type": "other",
        "strain_rate_per_s": null,
        "temperature_c": 50,
        "standard": null,
        "specimen_notes": "Thermomechanical analysis (TMA, TA Instruments, expansion probe), 3 x 3 x 2 mm specimens, 0.02 N preload, heating rate 3 oC/min from ambient to 80 oC, minimum 3 coupons per composition. CTE taken as the slope of the dimension-change vs temperature curve."
      },
      "properties": {
        "modulus_mpa": null,
        "strength_mpa": null,
        "strain_at_failure": null,
        "energy_absorption_mj_m3": null,
        "plateau_stress_mpa": null,
        "densification_strain": null,
        "specific_modulus_mpa_per_g_cc": null,
        "specific_strength_mpa_per_g_cc": null,
        "storage_modulus_mpa": null,
        "loss_tangent": null,
        "thermal_conductivity_w_mk": null,
        "cte_per_k": 5.899e-05,
        "moisture_uptake_pct": null
      },
      "evidence": [
        {
          "quote": "Table 1: CTE syntactic foam at different temperature ... Pure VE 100.18 | 2wt.% 63.70 -36.41 68.59 -31.53 69.50 -30.62 | 4wt.% 59.15 -40.95 58.99 -41.12 45.80 -54.27 | 6wt.% 41.58 -58.49 56.88 -43.22 32.80 -67.25 | 8wt.% 38.89 -61.18 45.38 -54.69 57.06 -43.04 | 10wt.% 36.71 -63.35 44.61 -55.46 46.77",
          "location": "Table 1 (CTE syntactic foam at different temperature), page 7"
        },
        {
          "quote": "CTE reported as 58.99 in the paper's unit '(um oC-1)'; interpreted as um/(m.oC) = 58.99e-6 1/K (linear CTE per Eq. 1, alpha = (1/l)(dl/dT)). Reduction relative to neat vinyl ester at the same temperature: -41.12%.",
          "location": "Unit conversion applied to the Table 1 value for this row"
        }
      ],
      "extractor_confidence": 0.65
    },
    {
      "sample_label": "4wt.% glass microballoon syntactic foam",
      "data_origin": "primary",
      "processing": {
        "matrix_class": "vinyl_ester",
        "matrix_name": "Vinyl ester resin (grade not stated; modelling used Em = 22.82 GPa, Poisson's ratio 0.35)",
        "particle_type": "glass_microballoon",
        "particle_grade": "Fused borosilicate glass microballoon (grade not stated)",
        "particle_true_density_g_cc": null,
        "particle_mean_diameter_um": null,
        "particle_wall_thickness_ratio": null,
        "particle_volume_fraction": null,
        "particle_weight_fraction": 0.04,
        "process_route": "mechanical_mixing_cast",
        "cure_or_process_temperature_c": null,
        "additional_fillers": null
      },
      "structure": {
        "measured_density_g_cc": null,
        "theoretical_density_g_cc": null,
        "matrix_porosity_fraction": null,
        "particle_breakage_fraction": null,
        "microstructure_notes": "Average glass microballoon diameter reported as 72-75 um, with average outer and inner radii estimated in the range 36-38 um; the exact mean diameter, radius ratio, cavity porosity, matrix porosity and void content of each specimen are not tabulated. SEM of fractured surfaces (Fig. 3) shows broken microballoons contributing porosity and voids."
      },
      "test": {
        "test_type": "other",
        "strain_rate_per_s": null,
        "temperature_c": 70,
        "standard": null,
        "specimen_notes": "Thermomechanical analysis (TMA, TA Instruments, expansion probe), 3 x 3 x 2 mm specimens, 0.02 N preload, heating rate 3 oC/min from ambient to 80 oC, minimum 3 coupons per composition. CTE taken as the slope of the dimension-change vs temperature curve."
      },
      "properties": {
        "modulus_mpa": null,
        "strength_mpa": null,
        "strain_at_failure": null,
        "energy_absorption_mj_m3": null,
        "plateau_stress_mpa": null,
        "densification_strain": null,
        "specific_modulus_mpa_per_g_cc": null,
        "specific_strength_mpa_per_g_cc": null,
        "storage_modulus_mpa": null,
        "loss_tangent": null,
        "thermal_conductivity_w_mk": null,
        "cte_per_k": 4.58e-05,
        "moisture_uptake_pct": null
      },
      "evidence": [
        {
          "quote": "Table 1: CTE syntactic foam at different temperature ... Pure VE 100.18 | 2wt.% 63.70 -36.41 68.59 -31.53 69.50 -30.62 | 4wt.% 59.15 -40.95 58.99 -41.12 45.80 -54.27 | 6wt.% 41.58 -58.49 56.88 -43.22 32.80 -67.25 | 8wt.% 38.89 -61.18 45.38 -54.69 57.06 -43.04 | 10wt.% 36.71 -63.35 44.61 -55.46 46.77",
          "location": "Table 1 (CTE syntactic foam at different temperature), page 7"
        },
        {
          "quote": "CTE reported as 45.8 in the paper's unit '(um oC-1)'; interpreted as um/(m.oC) = 45.8e-6 1/K (linear CTE per Eq. 1, alpha = (1/l)(dl/dT)). Reduction relative to neat vinyl ester at the same temperature: -54.27%.",
          "location": "Unit conversion applied to the Table 1 value for this row"
        }
      ],
      "extractor_confidence": 0.65
    },
    {
      "sample_label": "6wt.% glass microballoon syntactic foam",
      "data_origin": "primary",
      "processing": {
        "matrix_class": "vinyl_ester",
        "matrix_name": "Vinyl ester resin (grade not stated; modelling used Em = 22.82 GPa, Poisson's ratio 0.35)",
        "particle_type": "glass_microballoon",
        "particle_grade": "Fused borosilicate glass microballoon (grade not stated)",
        "particle_true_density_g_cc": null,
        "particle_mean_diameter_um": null,
        "particle_wall_thickness_ratio": null,
        "particle_volume_fraction": null,
        "particle_weight_fraction": 0.06,
        "process_route": "mechanical_mixing_cast",
        "cure_or_process_temperature_c": null,
        "additional_fillers": null
      },
      "structure": {
        "measured_density_g_cc": null,
        "theoretical_density_g_cc": null,
        "matrix_porosity_fraction": null,
        "particle_breakage_fraction": null,
        "microstructure_notes": "Average glass microballoon diameter reported as 72-75 um, with average outer and inner radii estimated in the range 36-38 um; the exact mean diameter, radius ratio, cavity porosity, matrix porosity and void content of each specimen are not tabulated. SEM of fractured surfaces (Fig. 3) shows broken microballoons contributing porosity and voids."
      },
      "test": {
        "test_type": "other",
        "strain_rate_per_s": null,
        "temperature_c": 30,
        "standard": null,
        "specimen_notes": "Thermomechanical analysis (TMA, TA Instruments, expansion probe), 3 x 3 x 2 mm specimens, 0.02 N preload, heating rate 3 oC/min from ambient to 80 oC, minimum 3 coupons per composition. CTE taken as the slope of the dimension-change vs temperature curve."
      },
      "properties": {
        "modulus_mpa": null,
        "strength_mpa": null,
        "strain_at_failure": null,
        "energy_absorption_mj_m3": null,
        "plateau_stress_mpa": null,
        "densification_strain": null,
        "specific_modulus_mpa_per_g_cc": null,
        "specific_strength_mpa_per_g_cc": null,
        "storage_modulus_mpa": null,
        "loss_tangent": null,
        "thermal_conductivity_w_mk": null,
        "cte_per_k": 4.158e-05,
        "moisture_uptake_pct": null
      },
      "evidence": [
        {
          "quote": "Table 1: CTE syntactic foam at different temperature ... Pure VE 100.18 | 2wt.% 63.70 -36.41 68.59 -31.53 69.50 -30.62 | 4wt.% 59.15 -40.95 58.99 -41.12 45.80 -54.27 | 6wt.% 41.58 -58.49 56.88 -43.22 32.80 -67.25 | 8wt.% 38.89 -61.18 45.38 -54.69 57.06 -43.04 | 10wt.% 36.71 -63.35 44.61 -55.46 46.77",
          "location": "Table 1 (CTE syntactic foam at different temperature), page 7"
        },
        {
          "quote": "CTE reported as 41.58 in the paper's unit '(um oC-1)'; interpreted as um/(m.oC) = 41.58e-6 1/K (linear CTE per Eq. 1, alpha = (1/l)(dl/dT)). Reduction relative to neat vinyl ester at the same temperature: -58.49%.",
          "location": "Unit conversion applied to the Table 1 value for this row"
        }
      ],
      "extractor_confidence": 0.65
    },
    {
      "sample_label": "6wt.% glass microballoon syntactic foam",
      "data_origin": "primary",
      "processing": {
        "matrix_class": "vinyl_ester",
        "matrix_name": "Vinyl ester resin (grade not stated; modelling used Em = 22.82 GPa, Poisson's ratio 0.35)",
        "particle_type": "glass_microballoon",
        "particle_grade": "Fused borosilicate glass microballoon (grade not stated)",
        "particle_true_density_g_cc": null,
        "particle_mean_diameter_um": null,
        "particle_wall_thickness_ratio": null,
        "particle_volume_fraction": null,
        "particle_weight_fraction": 0.06,
        "process_route": "mechanical_mixing_cast",
        "cure_or_process_temperature_c": null,
        "additional_fillers": null
      },
      "structure": {
        "measured_density_g_cc": null,
        "theoretical_density_g_cc": null,
        "matrix_porosity_fraction": null,
        "particle_breakage_fraction": null,
        "microstructure_notes": "Average glass microballoon diameter reported as 72-75 um, with average outer and inner radii estimated in the range 36-38 um; the exact mean diameter, radius ratio, cavity porosity, matrix porosity and void content of each specimen are not tabulated. SEM of fractured surfaces (Fig. 3) shows broken microballoons contributing porosity and voids."
      },
      "test": {
        "test_type": "other",
        "strain_rate_per_s": null,
        "temperature_c": 50,
        "standard": null,
        "specimen_notes": "Thermomechanical analysis (TMA, TA Instruments, expansion probe), 3 x 3 x 2 mm specimens, 0.02 N preload, heating rate 3 oC/min from ambient to 80 oC, minimum 3 coupons per composition. CTE taken as the slope of the dimension-change vs temperature curve."
      },
      "properties": {
        "modulus_mpa": null,
        "strength_mpa": null,
        "strain_at_failure": null,
        "energy_absorption_mj_m3": null,
        "plateau_stress_mpa": null,
        "densification_strain": null,
        "specific_modulus_mpa_per_g_cc": null,
        "specific_strength_mpa_per_g_cc": null,
        "storage_modulus_mpa": null,
        "loss_tangent": null,
        "thermal_conductivity_w_mk": null,
        "cte_per_k": 5.688e-05,
        "moisture_uptake_pct": null
      },
      "evidence": [
        {
          "quote": "Table 1: CTE syntactic foam at different temperature ... Pure VE 100.18 | 2wt.% 63.70 -36.41 68.59 -31.53 69.50 -30.62 | 4wt.% 59.15 -40.95 58.99 -41.12 45.80 -54.27 | 6wt.% 41.58 -58.49 56.88 -43.22 32.80 -67.25 | 8wt.% 38.89 -61.18 45.38 -54.69 57.06 -43.04 | 10wt.% 36.71 -63.35 44.61 -55.46 46.77",
          "location": "Table 1 (CTE syntactic foam at different temperature), page 7"
        },
        {
          "quote": "CTE reported as 56.88 in the paper's unit '(um oC-1)'; interpreted as um/(m.oC) = 56.88e-6 1/K (linear CTE per Eq. 1, alpha = (1/l)(dl/dT)). Reduction relative to neat vinyl ester at the same temperature: -43.22%.",
          "location": "Unit conversion applied to the Table 1 value for this row"
        }
      ],
      "extractor_confidence": 0.65
    },
    {
      "sample_label": "6wt.% glass microballoon syntactic foam",
      "data_origin": "primary",
      "processing": {
        "matrix_class": "vinyl_ester",
        "matrix_name": "Vinyl ester resin (grade not stated; modelling used Em = 22.82 GPa, Poisson's ratio 0.35)",
        "particle_type": "glass_microballoon",
        "particle_grade": "Fused borosilicate glass microballoon (grade not stated)",
        "particle_true_density_g_cc": null,
        "particle_mean_diameter_um": null,
        "particle_wall_thickness_ratio": null,
        "particle_volume_fraction": null,
        "particle_weight_fraction": 0.06,
        "process_route": "mechanical_mixing_cast",
        "cure_or_process_temperature_c": null,
        "additional_fillers": null
      },
      "structure": {
        "measured_density_g_cc": null,
        "theoretical_density_g_cc": null,
        "matrix_porosity_fraction": null,
        "particle_breakage_fraction": null,
        "microstructure_notes": "Average glass microballoon diameter reported as 72-75 um, with average outer and inner radii estimated in the range 36-38 um; the exact mean diameter, radius ratio, cavity porosity, matrix porosity and void content of each specimen are not tabulated. SEM of fractured surfaces (Fig. 3) shows broken microballoons contributing porosity and voids."
      },
      "test": {
        "test_type": "other",
        "strain_rate_per_s": null,
        "temperature_c": 70,
        "standard": null,
        "specimen_notes": "Thermomechanical analysis (TMA, TA Instruments, expansion probe), 3 x 3 x 2 mm specimens, 0.02 N preload, heating rate 3 oC/min from ambient to 80 oC, minimum 3 coupons per composition. CTE taken as the slope of the dimension-change vs temperature curve."
      },
      "properties": {
        "modulus_mpa": null,
        "strength_mpa": null,
        "strain_at_failure": null,
        "energy_absorption_mj_m3": null,
        "plateau_stress_mpa": null,
        "densification_strain": null,
        "specific_modulus_mpa_per_g_cc": null,
        "specific_strength_mpa_per_g_cc": null,
        "storage_modulus_mpa": null,
        "loss_tangent": null,
        "thermal_conductivity_w_mk": null,
        "cte_per_k": 3.28e-05,
        "moisture_uptake_pct": null
      },
      "evidence": [
        {
          "quote": "Table 1: CTE syntactic foam at different temperature ... Pure VE 100.18 | 2wt.% 63.70 -36.41 68.59 -31.53 69.50 -30.62 | 4wt.% 59.15 -40.95 58.99 -41.12 45.80 -54.27 | 6wt.% 41.58 -58.49 56.88 -43.22 32.80 -67.25 | 8wt.% 38.89 -61.18 45.38 -54.69 57.06 -43.04 | 10wt.% 36.71 -63.35 44.61 -55.46 46.77",
          "location": "Table 1 (CTE syntactic foam at different temperature), page 7"
        },
        {
          "quote": "CTE reported as 32.8 in the paper's unit '(um oC-1)'; interpreted as um/(m.oC) = 32.8e-6 1/K (linear CTE per Eq. 1, alpha = (1/l)(dl/dT)). Reduction relative to neat vinyl ester at the same temperature: -67.25%.",
          "location": "Unit conversion applied to the Table 1 value for this row"
        }
      ],
      "extractor_confidence": 0.65
    },
    {
      "sample_label": "8wt.% glass microballoon syntactic foam",
      "data_origin": "primary",
      "processing": {
        "matrix_class": "vinyl_ester",
        "matrix_name": "Vinyl ester resin (grade not stated; modelling used Em = 22.82 GPa, Poisson's ratio 0.35)",
        "particle_type": "glass_microballoon",
        "particle_grade": "Fused borosilicate glass microballoon (grade not stated)",
        "particle_true_density_g_cc": null,
        "particle_mean_diameter_um": null,
        "particle_wall_thickness_ratio": null,
        "particle_volume_fraction": null,
        "particle_weight_fraction": 0.08,
        "process_route": "mechanical_mixing_cast",
        "cure_or_process_temperature_c": null,
        "additional_fillers": null
      },
      "structure": {
        "measured_density_g_cc": null,
        "theoretical_density_g_cc": null,
        "matrix_porosity_fraction": null,
        "particle_breakage_fraction": null,
        "microstructure_notes": "Average glass microballoon diameter reported as 72-75 um, with average outer and inner radii estimated in the range 36-38 um; the exact mean diameter, radius ratio, cavity porosity, matrix porosity and void content of each specimen are not tabulated. SEM of fractured surfaces (Fig. 3) shows broken microballoons contributing porosity and voids."
      },
      "test": {
        "test_type": "other",
        "strain_rate_per_s": null,
        "temperature_c": 30,
        "standard": null,
        "specimen_notes": "Thermomechanical analysis (TMA, TA Instruments, expansion probe), 3 x 3 x 2 mm specimens, 0.02 N preload, heating rate 3 oC/min from ambient to 80 oC, minimum 3 coupons per composition. CTE taken as the slope of the dimension-change vs temperature curve."
      },
      "properties": {
        "modulus_mpa": null,
        "strength_mpa": null,
        "strain_at_failure": null,
        "energy_absorption_mj_m3": null,
        "plateau_stress_mpa": null,
        "densification_strain": null,
        "specific_modulus_mpa_per_g_cc": null,
        "specific_strength_mpa_per_g_cc": null,
        "storage_modulus_mpa": null,
        "loss_tangent": null,
        "thermal_conductivity_w_mk": null,
        "cte_per_k": 3.889e-05,
        "moisture_uptake_pct": null
      },
      "evidence": [
        {
          "quote": "Table 1: CTE syntactic foam at different temperature ... Pure VE 100.18 | 2wt.% 63.70 -36.41 68.59 -31.53 69.50 -30.62 | 4wt.% 59.15 -40.95 58.99 -41.12 45.80 -54.27 | 6wt.% 41.58 -58.49 56.88 -43.22 32.80 -67.25 | 8wt.% 38.89 -61.18 45.38 -54.69 57.06 -43.04 | 10wt.% 36.71 -63.35 44.61 -55.46 46.77",
          "location": "Table 1 (CTE syntactic foam at different temperature), page 7"
        },
        {
          "quote": "CTE reported as 38.89 in the paper's unit '(um oC-1)'; interpreted as um/(m.oC) = 38.89e-6 1/K (linear CTE per Eq. 1, alpha = (1/l)(dl/dT)). Reduction relative to neat vinyl ester at the same temperature: -61.18%.",
          "location": "Unit conversion applied to the Table 1 value for this row"
        }
      ],
      "extractor_confidence": 0.65
    },
    {
      "sample_label": "8wt.% glass microballoon syntactic foam",
      "data_origin": "primary",
      "processing": {
        "matrix_class": "vinyl_ester",
        "matrix_name": "Vinyl ester resin (grade not stated; modelling used Em = 22.82 GPa, Poisson's ratio 0.35)",
        "particle_type": "glass_microballoon",
        "particle_grade": "Fused borosilicate glass microballoon (grade not stated)",
        "particle_true_density_g_cc": null,
        "particle_mean_diameter_um": null,
        "particle_wall_thickness_ratio": null,
        "particle_volume_fraction": null,
        "particle_weight_fraction": 0.08,
        "process_route": "mechanical_mixing_cast",
        "cure_or_process_temperature_c": null,
        "additional_fillers": null
      },
      "structure": {
        "measured_density_g_cc": null,
        "theoretical_density_g_cc": null,
        "matrix_porosity_fraction": null,
        "particle_breakage_fraction": null,
        "microstructure_notes": "Average glass microballoon diameter reported as 72-75 um, with average outer and inner radii estimated in the range 36-38 um; the exact mean diameter, radius ratio, cavity porosity, matrix porosity and void content of each specimen are not tabulated. SEM of fractured surfaces (Fig. 3) shows broken microballoons contributing porosity and voids."
      },
      "test": {
        "test_type": "other",
        "strain_rate_per_s": null,
        "temperature_c": 50,
        "standard": null,
        "specimen_notes": "Thermomechanical analysis (TMA, TA Instruments, expansion probe), 3 x 3 x 2 mm specimens, 0.02 N preload, heating rate 3 oC/min from ambient to 80 oC, minimum 3 coupons per composition. CTE taken as the slope of the dimension-change vs temperature curve."
      },
      "properties": {
        "modulus_mpa": null,
        "strength_mpa": null,
        "strain_at_failure": null,
        "energy_absorption_mj_m3": null,
        "plateau_stress_mpa": null,
        "densification_strain": null,
        "specific_modulus_mpa_per_g_cc": null,
        "specific_strength_mpa_per_g_cc": null,
        "storage_modulus_mpa": null,
        "loss_tangent": null,
        "thermal_conductivity_w_mk": null,
        "cte_per_k": 4.538e-05,
        "moisture_uptake_pct": null
      },
      "evidence": [
        {
          "quote": "Table 1: CTE syntactic foam at different temperature ... Pure VE 100.18 | 2wt.% 63.70 -36.41 68.59 -31.53 69.50 -30.62 | 4wt.% 59.15 -40.95 58.99 -41.12 45.80 -54.27 | 6wt.% 41.58 -58.49 56.88 -43.22 32.80 -67.25 | 8wt.% 38.89 -61.18 45.38 -54.69 57.06 -43.04 | 10wt.% 36.71 -63.35 44.61 -55.46 46.77",
          "location": "Table 1 (CTE syntactic foam at different temperature), page 7"
        },
        {
          "quote": "CTE reported as 45.38 in the paper's unit '(um oC-1)'; interpreted as um/(m.oC) = 45.38e-6 1/K (linear CTE per Eq. 1, alpha = (1/l)(dl/dT)). Reduction relative to neat vinyl ester at the same temperature: -54.69%.",
          "location": "Unit conversion applied to the Table 1 value for this row"
        }
      ],
      "extractor_confidence": 0.65
    },
    {
      "sample_label": "8wt.% glass microballoon syntactic foam",
      "data_origin": "primary",
      "processing": {
        "matrix_class": "vinyl_ester",
        "matrix_name": "Vinyl ester resin (grade not stated; modelling used Em = 22.82 GPa, Poisson's ratio 0.35)",
        "particle_type": "glass_microballoon",
        "particle_grade": "Fused borosilicate glass microballoon (grade not stated)",
        "particle_true_density_g_cc": null,
        "particle_mean_diameter_um": null,
        "particle_wall_thickness_ratio": null,
        "particle_volume_fraction": null,
        "particle_weight_fraction": 0.08,
        "process_route": "mechanical_mixing_cast",
        "cure_or_process_temperature_c": null,
        "additional_fillers": null
      },
      "structure": {
        "measured_density_g_cc": null,
        "theoretical_density_g_cc": null,
        "matrix_porosity_fraction": null,
        "particle_breakage_fraction": null,
        "microstructure_notes": "Average glass microballoon diameter reported as 72-75 um, with average outer and inner radii estimated in the range 36-38 um; the exact mean diameter, radius ratio, cavity porosity, matrix porosity and void content of each specimen are not tabulated. SEM of fractured surfaces (Fig. 3) shows broken microballoons contributing porosity and voids."
      },
      "test": {
        "test_type": "other",
        "strain_rate_per_s": null,
        "temperature_c": 70,
        "standard": null,
        "specimen_notes": "Thermomechanical analysis (TMA, TA Instruments, expansion probe), 3 x 3 x 2 mm specimens, 0.02 N preload, heating rate 3 oC/min from ambient to 80 oC, minimum 3 coupons per composition. CTE taken as the slope of the dimension-change vs temperature curve."
      },
      "properties": {
        "modulus_mpa": null,
        "strength_mpa": null,
        "strain_at_failure": null,
        "energy_absorption_mj_m3": null,
        "plateau_stress_mpa": null,
        "densification_strain": null,
