Repository: Harshelite2503/foamgpt

# FoamGPT

**An LLM-extracted, literature-scale Process–Structure–Property (PSP) dataset and benchmark for syntactic foams.**

Syntactic foams (hollow-particle-filled composites) have ~30 years of literature, but the quantitative
results live in tables and figures inside thousands of PDFs. FoamGPT turns that literature into a
machine-readable dataset and asks: *how well can classical ML and frontier LLMs predict foam properties,
and where do LLMs hallucinate?*

```
OpenAlex ──▶ OA PDFs ──▶ text+tables ──▶ Claude structured extraction ──▶ curated PSP table ──▶ benchmarks
 harvest      download      parse            extract / batch                  curate           bench-ml / bench-llm
```

File: data/extracted/agent/W2981361938.json
{
 "is_syntactic_foam_paper": true,
 "paper_summary": "Hungarian-language conference paper on an AlSi12 cast-aluminium matrix syntactic foam reinforced with ~60 um diameter nickel-coated hollow glass spheres, produced by inert-gas pressure infiltration. The measured bulk density was 1.58 g/cm3 (about 60% of the AlSi12 matrix, 2.6 g/cm3) and the Brinell hardness 44.8 HBS (about 25% of the 60 HBS matrix). Quasi-static compression of 10 mm diameter cylinders (h/d = 1, 1.5, 2) at 5 mm/min gave a compressive strength of 272.1 +/- 1.2 MPa at 20 C and 250.0 +/- 5 MPa at 100 C; after the peak the samples fracture and then densify, and microscopy showed brittle fracture of the glass spheres and some spheres filled with matrix during infiltration.",
 "records": [
  {
   "sample_label": "AlSi12 + Ni-coated hollow glass spheres, 20 C (h/d = 1, 1.5, 2)",
   "data_origin": "primary",
   "processing": {
    "matrix_class": "aluminum",
    "matrix_name": "AlSi12 cast aluminium alloy",
    "particle_type": "glass_microballoon",
    "particle_grade": "nickel-coated hollow glass spheres",
    "particle_true_density_g_cc": null,
    "particle_mean_diameter_um": 60,
    "particle_wall_thickness_ratio": null,
    "particle_volume_fraction": null,
    "particle_weight_fraction": null,
    "process_route": "pressure_infiltration",
    "cure_or_process_temperature_c": null,
    "additional_fillers": null
   },
   "structure": {
    "measured_density_g_cc": 1.58,
    "theoretical_density_g_cc": null,
    "matrix_porosity_fraction": null,
    "particle_breakage_fraction": null,
    "microstructure_notes": "Brinell hardness 44.8 HBS (HBS 8.5/25.5/10, average of 9 indents), vs 60 HBS for the matrix alloy. Cross-sections after compression show cracks running through the whole specimen and cutting through the glass spheres, which fracture in a brittle manner; some spheres were filled with matrix metal during infiltration."
   },
   "test": {
    "test_type": "compression",
    "strain_rate_per_s": null,
    "temperature_c": 20,
    "standard": null,
    "specimen_notes": "Cylinders of 10 mm diameter with three slenderness ratios h/d = 1, 1.5 and 2; MTS 810 hydraulic test machine, 5 mm/min compression speed. The reported strength is the value common to all three slenderness ratios."
   },
   "properties": {
    "modulus_mpa": null,
    "strength_mpa": 272.1,
    "strain_at_failure": null,
    "energy_absorption_mj_m3": null,
    "plateau_stress_mpa": null,
    "densification_strain": null,
    "specific_modulus_mpa_per_g_cc": null,
    "specific_strength_mpa_per_g_cc": null,
    "storage_modulus_mpa": null,
    "loss_tangent": null,
    "thermal_conductivity_w_mk": null,
    "cte_per_k": null,
    "moisture_uptake_pct": null
   },
   "evidence": [
    {
     "quote": "A különböző karcsúságú minták esetében a nyomószilárdság értéke közel azonos volt, melynek számszerű értéke 272,1 ± 1,2 MPa-ra adódott.",
     "location": "Sec. 2.3.1 Nyomóvizsgálat 20°C-on (compression test at 20 C)"
    },
    {
     "quote": "Az általunk vizsgált fémhab mátrix anyaga AlSi12 öntészeti alumínium ötvözet, erősítőanyaga pedig ~60 μm átmérőjű nikkel bevonatú üveggömbhéjak voltak [4]. A vizsgált anyagot inertgáz nyomásos infiltrációval készítettük [5].",
     "location": "Sec. 2 Anyag és módszer (materials and methods)"
    },
    {
     "quote": "Így a vizsgálat anyag sűrűségére 1,58 g/cm3-es adódott, ami majdnem fele az alapfém sűrűségénél (2,6 g/cm3).",
     "location": "Sec. 2.1 Sűrűség (density)"
    },
    {
     "quote": "A próbatesteket egy MTS 810-es típusú hidraulikus anyagvizsgáló gépen terheltük 5 mm/min-es nyomási sebesség mellett szoba hőmérsékleten (20°C), illetve 100°C-on.",
     "location": "Sec. 2.3 Nyomóvizsgálat (compression test)"
    }
   ],
   "extractor_confidence": 0.85
  },
  {
   "sample_label": "AlSi12 + Ni-coated hollow glass spheres, 100 C (h/d = 1, 1.5, 2)",
   "data_origin": "primary",
   "processing": {
    "matrix_class": "aluminum",
    "matrix_name": "AlSi12 cast aluminium alloy",
    "particle_type": "glass_microballoon",
    "particle_grade": "nickel-coated hollow glass spheres",
    "particle_true_density_g_cc": null,
    "particle_mean_diameter_um": 60,
    "particle_wall_thickness_ratio": null,
    "particle_volume_fraction": null,
    "particle_weight_fraction": null,
    "process_route": "pressure_infiltration",
    "cure_or_process_temperature_c": null,
    "additional_fillers": null
   },
   "structure": {
    "measured_density_g_cc": 1.58,
    "theoretical_density_g_cc": null,
    "matrix_porosity_fraction": null,
    "particle_breakage_fraction": null,
    "microstructure_notes": "Same material as the 20 C record: density 1.58 g/cm3, Brinell hardness 44.8 HBS. At 100 C the elevated temperature affects the matrix but not the glass spheres."
   },
   "test": {
    "test_type": "compression",
    "strain_rate_per_s": null,
    "temperature_c": 100,
    "standard": null,
    "specimen_notes": "Cylinders of 10 mm diameter with three slenderness ratios h/d = 1, 1.5 and 2; MTS 810 hydraulic test machine, 5 mm/min compression speed. The reported strength is the value common to all three slenderness ratios."
   },
   "properties": {
    "modulus_mpa": null,
    "strength_mpa": 250.0,
    "strain_at_failure": null,
    "energy_absorption_mj_m3": null,
    "plateau_stress_mpa": null,
    "densification_strain": null,
    "specific_modulus_mpa_per_g_cc": null,
    "specific_strength_mpa_per_g_cc": null,
    "storage_modulus_mpa": null,
    "loss_tangent": null,
    "thermal_conductivity_w_mk": null,
    "cte_per_k": null,
    "moisture_uptake_pct": null
   },
   "evidence": [
    {
     "quote": "A különböző karcsúságú minták esetében a nyomószilárdság értéke közel azonos volt, melynek számszerű értéke 250,0± 5 MPa-ra adódott.",
     "location": "Sec. 2.3.2 Nyomóvizsgálat 100°C-on (compression test at 100 C)"
    },
    {
     "quote": "Megfigyelhető, hogy az emelt hőmérsékletű mérések esetében kisebb érték adódott az átlagos nyomószilárdság értékére. Ez a mátrix anyag emelt hőmérsékleten való viselkedésének tudható be, amely így kihat az egész kompozitra.",
     "location": "Sec. 2.3.2 Nyomóvizsgálat 100°C-on"
    },
    {
     "quote": "Az általunk vizsgált fémhab mátrix anyaga AlSi12 öntészeti alumínium ötvözet, erősítőanyaga pedig ~60 μm átmérőjű nikkel bevonatú üveggömbhéjak voltak [4]. A vizsgált anyagot inertgáz nyomásos infiltrációval készítettük [5].",
     "location": "Sec. 2 Anyag és módszer (materials and methods)"
    }
   ],
   "extractor_confidence": 0.85
  }
 ],
 "extraction_notes": "Paper is written in Hungarian; evidence quotes are the original Hungarian sentences reproduced verbatim (line breaks in the PDF text removed), and the location field gives an English gloss. Only one aggregate compressive strength is reported per temperature ('nearly the same for the different slenderness ratios'), so one record per temperature was created rather than one per h/d ratio; the +/- values (1.2 MPa at 20 C, 5 MPa at 100 C) are scatter and are not stored in the schema. Particle volume fraction / space-filling factor is discussed but no number is given, so it is null. Elastic modulus, strain at failure, plateau stress and energy absorption are only visible in the stress-strain curves (Figs. 1 and 3) and are not stated numerically, so they are left null. Strain rate is not reported; the crosshead speed is 5 mm/min and specimen heights vary with h/d = 1, 1.5, 2 (10 mm diameter), so no single strain rate could be assigned without converting, and it was left null. Brinell hardness 44.8 HBS has no schema field and is recorded in microstructure_notes."
}

File: data/extracted/agent/W2985028302.json
{
  "is_syntactic_foam_paper": true,
  "paper_summary": "Collaguazo et al. (Engineering Solid Mechanics 8, 2020, 77-82) fill Nomex honeycomb cores with an epoxy / 3M K1 hollow glass microsphere syntactic foam (0, 20, 30 and 40 vol% microspheres) and close them with 3K carbon fibre face sheets. Three-point bending per ASTM D7264/D7264M-15 (5 specimens per group) and gravity impact tests per ASTM D3763-18 (drop heights 50 and 115 cm) were performed. Adding microspheres cut sandwich weight by 8.6-9.9% and raised specific flexural strength, with an optimum at 30 vol% (71.67 vs 55.1 for the unfilled reference, about 30% higher); specific stiffness fell for all filled groups relative to the microsphere-free material.",
  "records": [
    {
      "sample_label": "NOMEX+RESIN (honeycomb filled with neat epoxy, 0 vol% glass microspheres)",
      "data_origin": "primary",
      "processing": {
        "matrix_class": "epoxy",
        "matrix_name": "Epoxy resin (Pf-Group, 2018 datasheet): density 1.1 g/cm3 at 20 C, modulus of elasticity 3100 N/mm2, compressive resistance 101 N/mm2; resin:hardener mixed 10:7",
        "particle_type": "glass_microballoon",
        "particle_grade": "3M Glass Bubbles K1",
        "particle_true_density_g_cc": 0.125,
        "particle_mean_diameter_um": 65.0,
        "particle_wall_thickness_ratio": null,
        "particle_volume_fraction": 0.0,
        "particle_weight_fraction": null,
        "process_route": "mechanical_mixing_cast",
        "cure_or_process_temperature_c": 154.0,
        "additional_fillers": "Sandwich construction: Nomex honeycomb core (3.175 mm face-to-face cell, 6.35 mm thick, 0.048 g/cm3, 10% cell expansion) with 3K carbon fibre face sheets (E = 7600 MPa, nu = 0.39)"
      },
      "structure": {
        "measured_density_g_cc": null,
        "theoretical_density_g_cc": null,
        "matrix_porosity_fraction": null,
        "particle_breakage_fraction": null,
        "microstructure_notes": "Reference (unfilled) weight; the microsphere groups are quoted as 8.57% (20 vol%) and 9.86% (30 and 40 vol%) lighter than this material. Foam mixture vacuum-degassed at about 70 kPa, three cycles, before casting."
      },
      "test": {
        "test_type": "flexure",
        "strain_rate_per_s": null,
        "temperature_c": null,
        "standard": "ASTM D7264/D7264M-15",
        "specimen_notes": "Procedure A, three-point bending, span-to-thickness ratio 16:1, crosshead speed 1 mm/min, 5 specimens per group. Properties are those of the whole reinforced honeycomb sandwich, not of the syntactic foam alone."
      },
      "properties": {
        "modulus_mpa": null,
        "strength_mpa": 55.1,
        "strain_at_failure": 0.02,
        "energy_absorption_mj_m3": null,
        "plateau_stress_mpa": null,
        "densification_strain": null,
        "specific_modulus_mpa_per_g_cc": null,
        "specific_strength_mpa_per_g_cc": null,
        "storage_modulus_mpa": null,
        "loss_tangent": null,
        "thermal_conductivity_w_mk": null,
        "cte_per_k": null,
        "moisture_uptake_pct": null
      },
      "evidence": [
        {
          "quote": "NOMEX+RESIN ... Ultimate strength (Mpa) ... Deformation at break (%) ... 55.65 1.77 ... 48.69 2.01 ... 53.68 2.26 ... 57.91 1.86 ... 59.9 2.09 ... Average 55.1 2",
          "location": "Table 1 'Comparison of specific resistance', column group NOMEX+RESIN, p. 2 (five MI-FLX-18 specimens and their average)"
        }
      ],
      "extractor_confidence": 0.6
    },
    {
      "sample_label": "NOMEX+RESIN+MC 20% (honeycomb filled with epoxy / 20 vol% glass microspheres)",
      "data_origin": "primary",
      "processing": {
        "matrix_class": "epoxy",
        "matrix_name": "Epoxy resin (Pf-Group, 2018 datasheet): density 1.1 g/cm3 at 20 C; resin:hardener mixed 10:7",
        "particle_type": "glass_microballoon",
        "particle_grade": "3M Glass Bubbles K1",
        "particle_true_density_g_cc": 0.125,
        "particle_mean_diameter_um": 65.0,
        "particle_wall_thickness_ratio": null,
        "particle_volume_fraction": 0.2,
        "particle_weight_fraction": null,
        "process_route": "mechanical_mixing_cast",
        "cure_or_process_temperature_c": 154.0,
        "additional_fillers": "Sandwich construction: Nomex honeycomb core (3.175 mm cell, 6.35 mm thick, 0.048 g/cm3) with 3K carbon fibre face sheets"
      },
      "structure": {
        "measured_density_g_cc": null,
        "theoretical_density_g_cc": null,
        "matrix_porosity_fraction": null,
        "particle_breakage_fraction": null,
        "microstructure_notes": "Weight reduced by 8.57% relative to the microsphere-free material. Glass bubbles reported as not evenly distributed, with air inclusions remaining in the resin."
      },
      "test": {
        "test_type": "flexure",
        "strain_rate_per_s": null,
        "temperature_c": null,
        "standard": "ASTM D7264/D7264M-15",
        "specimen_notes": "Procedure A, three-point bending, span-to-thickness ratio 16:1, crosshead speed 1 mm/min, 5 specimens. Table 1 reports only a weight-normalised ('% Weight MPa', called MPa/kg in the conclusions) ultimate strength of 64.8846616 for this group, not an absolute flexural strength."
      },
      "properties": {
        "modulus_mpa": null,
        "strength_mpa": null,
        "strain_at_failure": 0.0217,
        "energy_absorption_mj_m3": null,
        "plateau_stress_mpa": null,
        "densification_strain": null,
        "specific_modulus_mpa_per_g_cc": null,
        "specific_strength_mpa_per_g_cc": null,
        "storage_modulus_mpa": null,
        "loss_tangent": null,
        "thermal_conductivity_w_mk": null,
        "cte_per_k": null,
        "moisture_uptake_pct": null
      },
      "evidence": [
        {
          "quote": "NOMEX+RESIN+MC 20% ... Ultimate strength f(% Weight Mpa) ... Deformation at break (%) ... 72.9638133 2.34 ... 63.7804745 2 ... 63.6930141 1.88 ... 70.3400022 2.57 ... 53.6460042 2.05 ... Average 64.8846616 2.17",
          "location": "Table 1, column group NOMEX+RESIN+MC 20%, p. 2"
        },
        {
          "quote": "The 20% concentration group of glass microspheres reduced their weight by 8.57% but in the same way improving their properties with respect to pure material.",
          "location": "Sec. 3 Results and discussion, p. 4"
        }
      ],
      "extractor_confidence": 0.55
    },
    {
      "sample_label": "NOMEX+RESIN+MC 30% (honeycomb filled with epoxy / 30 vol% glass microspheres)",
      "data_origin": "primary",
      "processing": {
        "matrix_class": "epoxy",
        "matrix_name": "Epoxy resin (Pf-Group, 2018 datasheet): density 1.1 g/cm3 at 20 C; resin:hardener mixed 10:7",
        "particle_type": "glass_microballoon",
        "particle_grade": "3M Glass Bubbles K1",
        "particle_true_density_g_cc": 0.125,
        "particle_mean_diameter_um": 65.0,
        "particle_wall_thickness_ratio": null,
        "particle_volume_fraction": 0.3,
        "particle_weight_fraction": null,
        "process_route": "mechanical_mixing_cast",
        "cure_or_process_temperature_c": 154.0,
        "additional_fillers": "Sandwich construction: Nomex honeycomb core (3.175 mm cell, 6.35 mm thick, 0.048 g/cm3) with 3K carbon fibre face sheets"
      },
      "structure": {
        "measured_density_g_cc": null,
        "theoretical_density_g_cc": null,
        "matrix_porosity_fraction": null,
        "particle_breakage_fraction": null,
        "microstructure_notes": "Weight reduced by 9.86% relative to the microsphere-free material. Best bubble distribution in the resin; failure initiates in the Nomex rather than in the resin/glass-bubble mixture."
      },
      "test": {
        "test_type": "flexure",
        "strain_rate_per_s": null,
        "temperature_c": null,
        "standard": "ASTM D7264/D7264M-15",
        "specimen_notes": "Procedure A, three-point bending, span-to-thickness ratio 16:1, crosshead speed 1 mm/min, 5 specimens. Table 1 reports only a weight-normalised ultimate strength of 71.6750053 ('71.67 MPa/kg' in the conclusions), about 30% above the 55.1 of the unfilled reference; no absolute flexural strength in MPa is given for this group."
      },
      "properties": {
        "modulus_mpa": null,
        "strength_mpa": null,
        "strain_at_failure": 0.0331,
        "energy_absorption_mj_m3": null,
        "plateau_stress_mpa": null,
        "densification_strain": null,
        "specific_modulus_mpa_per_g_cc": null,
        "specific_strength_mpa_per_g_cc": null,
        "storage_modulus_mpa": null,
        "loss_tangent": null,
        "thermal_conductivity_w_mk": null,
        "cte_per_k": null,
        "moisture_uptake_pct": null
      },
      "evidence": [
        {
          "quote": "NOMEX+RESIN+MC 30% ... 63.643323 3.05 ... 83.522847 3.56 ... 58.1409538 3.04 ... 78.808116 2.76 ... 74.2597872 4.14 ... Average 71.6750053 3.31",
          "location": "Table 1, column group NOMEX+RESIN+MC 30%, p. 2"
        },
        {
          "quote": "it supported an ultimate flexural specific strength of 71.67MPa/kg which is roughly 30% higher than the one of pure material. For this specimen, the reduction of weight was 9.86%",
          "location": "Sec. 4 Conclusions, p. 5"
        }
      ],
      "extractor_confidence": 0.55
    },
    {
      "sample_label": "NOMEX+RESIN+MC 40% (honeycomb filled with epoxy / 40 vol% glass microspheres)",
      "data_origin": "primary",
      "processing": {
        "matrix_class": "epoxy",
        "matrix_name": "Epoxy resin (Pf-Group, 2018 datasheet): density 1.1 g/cm3 at 20 C; resin:hardener mixed 10:7",
        "particle_type": "glass_microballoon",
        "particle_grade": "3M Glass Bubbles K1",
        "particle_true_density_g_cc": 0.125,
        "particle_mean_diameter_um": 65.0,
        "particle_wall_thickness_ratio": null,
        "particle_volume_fraction": 0.4,
        "particle_weight_fraction": null,
        "process_route": "mechanical_mixing_cast",
        "cure_or_process_temperature_c": 154.0,
        "additional_fillers": "Sandwich construction: Nomex honeycomb core (3.175 mm cell, 6.35 mm thick, 0.048 g/cm3) with 3K carbon fibre face sheets"
      },
      "structure": {
        "measured_density_g_cc": null,
        "theoretical_density_g_cc": null,
        "matrix_porosity_fraction": null,
        "particle_breakage_fraction": null,
        "microstructure_notes": "Weight reduced by 9.86% relative to the microsphere-free material. Microsphere concentration described as excessive: the resin could not cover all the spaces, leaving voids in which the microspheres collide and ease crack propagation; this group gave the best specific stiffness of the filled groups. Matrix void fraction not quantified."
      },
      "test": {
        "test_type": "flexure",
        "strain_rate_per_s": null,
        "temperature_c": null,
        "standard": "ASTM D7264/D7264M-15",
        "specimen_notes": "Procedure A, three-point bending, span-to-thickness ratio 16:1, crosshead speed 1 mm/min, 5 specimens. Table 1 reports only a weight-normalised ultimate strength of 64.9628796; no absolute flexural strength in MPa is given."
      },
      "properties": {
        "modulus_mpa": null,
        "strength_mpa": null,
        "strain_at_failure": 0.0214,
        "energy_absorption_mj_m3": null,
        "plateau_stress_mpa": null,
        "densification_strain": null,
        "specific_modulus_mpa_per_g_cc": null,
        "specific_strength_mpa_per_g_cc": null,
        "storage_modulus_mpa": null,
        "loss_tangent": null,
        "thermal_conductivity_w_mk": null,
        "cte_per_k": null,
        "moisture_uptake_pct": null
      },
      "evidence": [
        {
          "quote": "NOMEX+RESIN+MC 40% ... 59.7075366 2.14 ... 60.2474691 2.08 ... 60.8773903 1.86 ... 76.287964 2.2 ... 67.6940382 2.42 ... Average 64.9628796 2.14",
          "location": "Table 1, column group NOMEX+RESIN+MC 40%, p. 2"
        },
        {
          "quote": "In the case of the 40% group, the concentration of microspheres was excessive, so that the resin could not cover all the spaces, leaving voids in which the microspheres collide and facilitate the propagation of breakage in the specimens.",
          "location": "Sec. 3 Results and discussion, p. 4"
        }
      ],
      "extractor_confidence": 0.55
    },
    {
      "sample_label": "NOMEX+RESIN+MC 20%, gravity impact from 115 cm",
      "data_origin": "primary",
      "processing": {
        "matrix_class": "epoxy",
        "matrix_name": "Epoxy resin (Pf-Group, 2018 datasheet); resin:hardener mixed 10:7",
        "particle_type": "glass_microballoon",
        "particle_grade": "3M Glass Bubbles K1",
        "particle_true_density_g_cc": 0.125,
        "particle_mean_diameter_um": 65.0,
        "particle_wall_thickness_ratio": null,
        "particle_volume_fraction": 0.2,
        "particle_weight_fraction": null,
        "process_route": "mechanical_mixing_cast",
        "cure_or_process_temperature_c": 154.0,
        "additional_fillers": "Sandwich construction: Nomex honeycomb core with 3K carbon fibre face sheets"
      },
      "structure": {
        "measured_density_g_cc": null,
        "theoretical_density_g_cc": null,
        "matrix_porosity_fraction": null,
        "particle_breakage_fraction": null,
        "microstructure_notes": "Poor impact resistance attributed to uneven glass-bubble distribution and air inclusions in the resin; fibre sheets separate from the core and failure runs through the Nomex."
      },
      "test": {
        "test_type": "impact",
        "strain_rate_per_s": null,
        "temperature_c": null,
        "standard": "ASTM D3763-18",
        "specimen_notes": "Gravity drop-weight impact, specimen 50 x 50 mm, 6.85 mm thick, drop height 115 cm. Measured displacement 1.43 mm (no force or absorbed energy reported; the schema has no displacement field)."
      },
      "properties": {
        "modulus_mpa": null,
        "strength_mpa": null,
        "strain_at_failure": null,
        "energy_absorption_mj_m3": null,
        "plateau_stress_mpa": null,
        "densification_strain": null,
        "specific_modulus_mpa_per_g_cc": null,
        "specific_strength_mpa_per_g_cc": null,
        "storage_modulus_mpa": null,
        "loss_tangent": null,
        "thermal_conductivity_w_mk": null,
        "cte_per_k": null,
        "moisture_uptake_pct": null
      },
      "evidence": [
        {
          "quote": "For 20% and 30% a displacement of 1.43 (mm) and 1.14 (mm) were seen, respectively.",
          "location": "Sec. 3 Results and discussion, p. 4 (impact height h = 115 cm)"
        }
      ],
      "extractor_confidence": 0.5
    },
    {
      "sample_label": "NOMEX+RESIN+MC 30%, gravity impact from 115 cm",
      "data_origin": "primary",
      "processing": {
        "matrix_class": "epoxy",
        "matrix_name": "Epoxy resin (Pf-Group, 2018 datasheet); resin:hardener mixed 10:7",
        "particle_type": "glass_microballoon",
        "particle_grade": "3M Glass Bubbles K1",
        "particle_true_density_g_cc": 0.125,
        "particle_mean_diameter_um": 65.0,
        "particle_wall_thickness_ratio": null,
        "particle_volume_fraction": 0.3,
        "particle_weight_fraction": null,
        "process_route": "mechanical_mixing_cast",
        "cure_or_process_temperature_c": 154.0,
        "additional_fillers": "Sandwich construction: Nomex honeycomb core with 3K carbon fibre face sheets"
      },
      "structure": {
        "measured_density_g_cc": null,
        "theoretical_density_g_cc": null,
        "matrix_porosity_fraction": null,
        "particle_breakage_fraction": null,
        "microstructure_notes": "Best impact behaviour of the three groups: the specimen behaves as a single body and cell displacement is the lowest."
      },
      "test": {
        "test_type": "impact",
        "strain_rate_per_s": null,
        "temperature_c": null,
        "standard": "ASTM D3763-18",
        "specimen_notes": "Gravity drop-weight impact, specimen 50 x 50 mm, 6.85 mm thick, drop height 115 cm. Measured displacement 1.14 mm (no force or absorbed energy reported)."
      },
      "properties": {
        "modulus_mpa": null,
        "strength_mpa": null,
        "strain_at_failure": null,
        "energy_absorption_mj_m3": null,
        "plateau_stress_mpa": null,
        "densification_strain": null,
        "specific_modulus_mpa_per_g_cc": null,
        "specific_strength_mpa_per_g_cc": null,
        "storage_modulus_mpa": null,
        "loss_tangent": null,
        "thermal_conductivity_w_mk": null,
        "cte_per_k": null,
        "moisture_uptake_pct": null
      },
      "evidence": [
        {
          "quote": "For 20% and 30% a displacement of 1.43 (mm) and 1.14 (mm) were seen, respectively.",
          "location": "Sec. 3 Results and discussion, p. 4 (impact height h = 115 cm)"
        }
      ],
      "extractor_confidence": 0.5
    },
    {
      "sample_label": "NOMEX+RESIN+MC 40%, gravity impact from 115 cm",
      "data_origin": "primary",
      "processing": {
        "matrix_class": "epoxy",
        "matrix_name": "Epoxy resin (Pf-Group, 2018 datasheet); resin:hardener mixed 10:7",
        "particle_type": "glass_microballoon",
        "particle_grade": "3M Glass Bubbles K1",
        "particle_true_density_g_cc": 0.125,
        "particle_mean_diameter_um": 65.0,
        "particle_wall_thickness_ratio": null,
        "particle_volume_fraction": 0.4,
        "particle_weight_fraction": null,
        "process_route": "mechanical_mixing_cast",
        "cure_or_process_temperature_c": 154.0,
        "additional_fillers": "Sandwich construction: Nomex honeycomb core with 3K carbon fibre face sheets"
      },
      "structure": {
        "measured_density_g_cc": null,
        "theoretical_density_g_cc": null,
        "matrix_porosity_fraction": null,
        "particle_breakage_fraction": null,
        "microstructure_notes": "Higher microsphere content transfers load to the Nomex phase, where failure occurs, displacing it downwards and detaching the carbon fibre skin."
      },
      "test": {
        "test_type": "impact",
        "strain_rate_per_s": null,
        "temperature_c": null,
        "standard": "ASTM D3763-18",
        "specimen_notes": "Gravity drop-weight impact, specimen 50 x 50 mm, 6.85 mm thick, drop height 115 cm. Measured displacement 2.57 mm (no force or absorbed energy reported)."
      },
      "properties": {
        "modulus_mpa": null,
        "strength_mpa": null,
        "strain_at_failure": null,
        "energy_absorption_mj_m3": null,
        "plateau_stress_mpa": null,
        "densification_strain": null,
        "specific_modulus_mpa_per_g_cc": null,
        "specific_strength_mpa_per_g_cc": null,
        "storage_modulus_mpa": null,
        "loss_tangent": null,
        "thermal_conductivity_w_mk": null,
        "cte_per_k": null,
        "moisture_uptake_pct": null
      },
      "evidence": [
        {
          "quote": "Fig. 5 shows the failure resulted from specimen of 40% concentration glass microspheres and height of impact h=115 cm. For this specimen a relatively high displacement of 2.57 (mm) was observed.",
          "location": "Sec. 3 Results and discussion, p. 4"
        }
      ],
      "extractor_confidence": 0.5
    },
    {
      "sample_label": "Neat epoxy matrix, supplier datasheet values (Pf-Group, 2018) - not measured in this paper",
      "data_origin": "secondary",
      "processing": {
        "matrix_class": "epoxy",
        "matrix_name": "Epoxy resin used as the syntactic-foam matrix (Pf-Group, 2018)",
        "particle_type": "glass_microballoon",
        "particle_grade": null,
        "particle_true_density_g_cc": null,
        "particle_mean_diameter_um": null,
        "particle_wall_thickness_ratio": null,
        "particle_volume_fraction": 0.0,
        "particle_weight_fraction": null,
        "process_route": "mechanical_mixing_cast",
        "cure_or_process_temperature_c": null,
        "additional_fillers": null
      },
      "structure": {
        "measured_density_g_cc": 1.1,
        "theoretical_density_g_cc": null,
        "matrix_porosity_fraction": null,
        "particle_breakage_fraction": null,
        "microstructure_notes": "Unfilled resin; heat-deflection ('temperature without deformation') 50 C, impact resistance 21 kJ/m2."
      },
      "test": {
        "test_type": "compression",
        "strain_rate_per_s": null,
        "temperature_c": 20.0,
        "standard": null,
        "specimen_notes": "Supplier datasheet values. Density quoted at 20 C; the 3100 N/mm2 value is listed simply as 'modulus of elasticity' and is not necessarily a compressive modulus."
      },
      "properties": {
        "modulus_mpa": 3100.0,
        "strength_mpa": 101.0,
        "strain_at_failure": null,
        "energy_absorption_mj_m3": null,
        "plateau_stress_mpa": null,
        "densification_strain": null,
        "specific_modulus_mpa_per_g_cc": null,
        "specific_strength_mpa_per_g_cc": null,
        "storage_modulus_mpa": null,
        "loss_tangent": null,
        "thermal_conductivity_w_mk": null,
        "cte_per_k": null,
        "moisture_uptake_pct": null
      },
      "evidence": [
        {
          "quote": "Properties of epoxy resin Density  (20°C) 1.1 g/cm³ Modulus of elasticity 3100 N/mm² Resistance to compression 101 N/mm² Impact resistance 21 KJ/m² Temperature without deformation 50 °C (Source: (Pf-Group, 2018))",
          "location": "Table 2, p. 2"
        }
      ],
      "extractor_confidence": 0.7
    }
  ],
  "extraction_notes": "SCOPE CAVEAT: the specimens are complete sandwich panels (3K carbon-fibre skins + Nomex honeycomb core whose cells are filled with the epoxy/3M K1 glass-microsphere syntactic foam). All reported mechanical values are structural properties of that sandwich, NOT properties of the syntactic foam itself, so they are not directly comparable to bulk syntactic-foam data. UNITS: deformation at break converted from % to fraction (2.00%, 2.17%, 3.31%, 2.14% -> 0.0200, 0.0217, 0.0331, 0.0214). MAIN AMBIGUITY: Table 1 reports an absolute 'Ultimate strength (Mpa)' only for the microsphere-free NOMEX+RESIN group (average 55.1 MPa). For the 20/30/40 vol% groups the column header is 'Ultimate strength f(% Weight Mpa)' and the conclusions call the value 'MPa/kg', i.e. a weight-normalised specific strength with units that cannot be reconciled with the schema's MPa or MPa per g/cm3. Those averages are 64.8846616 (20%), 71.6750053 (30%) and 64.9628796 (40%). They were therefore recorded in specimen_notes and evidence only, with strength_mpa and specific_strength_mpa_per_g_cc left null rather than guessed. Back-calculating an absolute strength from the stated 8.57%/9.86% weight reductions would require assumptions the paper does not state, so it was not done. Individual specimen values (five rows per group, all labelled MI-FLX-18) are given in the evidence quotes; one record per composition uses the group average. Flexural modulus/stiffness is discussed only through Fig. 3 ('specific stiffness vs volumetric fraction') with no numeric values, so modulus_mpa is null everywhere. Composite density was never measured; only the relative weight reductions (8.57% at 20 vol%, 9.86% at 30 and 40 vol%) are given, and they are recorded in microstructure_notes. Impact test records (ASTM D3763-18, 50 x 50 x 6.85 mm, drop heights 50 and 115 cm) carry no schema-mappable property: only striker displacements at h = 115 cm are quoted (1.43 mm at 20%, 1.14 mm at 30%, 2.57 mm at 40%), recorded in specimen_notes. No result is given for the 50 cm drop height or for a 0 vol% impact specimen, so no records were created for those. Test temperature was not stated for the mechanical tests (left null); the 20 C on the resin record is the datasheet's density reference temperature. Microsphere data from Table 3: 3M K1, true density 0.125 g/cm3, D50 = 65 um, compressive/crush strength 1.7 MPa (= 250 psi). Cure: oven 1 h at 154 C, 2.5 C/min ramp; foam vacuum-degassed at about 70 kPa in three cycles before casting."
}
