Repository: Harshelite2503/foamgpt

# FoamGPT

**An LLM-extracted, literature-scale Process–Structure–Property (PSP) dataset and benchmark for syntactic foams.**

Syntactic foams (hollow-particle-filled composites) have ~30 years of literature, but the quantitative
results live in tables and figures inside thousands of PDFs. FoamGPT turns that literature into a
machine-readable dataset and asks: *how well can classical ML and frontier LLMs predict foam properties,
and where do LLMs hallucinate?*

```
OpenAlex ──▶ OA PDFs ──▶ text+tables ──▶ Claude structured extraction ──▶ curated PSP table ──▶ benchmarks
 harvest      download      parse            extract / batch                  curate           bench-ml / bench-llm
```

File: data/extracted/agent/W2995269908.json
{
  "is_syntactic_foam_paper": true,
  "paper_summary": "LM6 Al-Si alloy was vacuum-infiltrated at 700 C into packed beds (packing fraction 0.66-0.69) of 2-3 mm expanded soda-lime glass particles (EGP, 0.35 g/cc) to make syntactic metal foam beams and, in a single casting step, sandwich structures with integral Al-Si face sheets. Three-point bending gave a foam core Young's modulus of ~7007 MPa at 1.14 g/cc (power-law dependence on density, exponent ~2); FEA with this input matched sandwich stiffness within 1-3%, while the classical sandwich analytical model overestimated stiffness by 30-60% for thick faces; modelled mass savings of 11-31% versus solid Al.",
  "records": [
    {
      "sample_label": "SMF (Al-Si / EGP syntactic metal foam beam, 28 x 10 x 80 mm)",
      "data_origin": "primary",
      "processing": {
        "matrix_class": "aluminum",
        "matrix_name": "LM6 Al-Si alloy (10-13 wt.% Si), Norton Aluminium",
        "particle_type": "other",
        "particle_grade": "OMYA expanded soda-lime glass particles (EGP40), sieved 2-3 mm",
        "particle_true_density_g_cc": 0.35,
        "particle_mean_diameter_um": 2500,
        "particle_wall_thickness_ratio": null,
        "particle_volume_fraction": 0.675,
        "particle_weight_fraction": null,
        "process_route": "pressure_infiltration",
        "cure_or_process_temperature_c": 700,
        "additional_fillers": null
      },
      "structure": {
        "measured_density_g_cc": 1.14,
        "theoretical_density_g_cc": null,
        "matrix_porosity_fraction": null,
        "particle_breakage_fraction": null,
        "microstructure_notes": "Packed bed of ellipsoidal closed-surface expanded glass beads (2-3 mm) infiltrated under ~0.9 bar vacuum in mould preheated to 300 C; density range 1.13-1.15 g/cc across samples."
      },
      "test": {
        "test_type": "flexure",
        "strain_rate_per_s": null,
        "temperature_c": 25,
        "standard": null,
        "specimen_notes": "3-point bending, 64 mm span, 0.1 mm/s crosshead, LVDT under load point, elastic response averaged over 4 load/unload cycles; modulus from Timoshenko thick-beam eq. 3. P/delta measured ~2700-2900 N/mm."
      },
      "properties": {
        "modulus_mpa": 7007,
        "strength_mpa": null,
        "strain_at_failure": null,
        "energy_absorption_mj_m3": null,
        "plateau_stress_mpa": null,
        "densification_strain": null,
        "specific_modulus_mpa_per_g_cc": null,
        "specific_strength_mpa_per_g_cc": null,
        "storage_modulus_mpa": null,
        "loss_tangent": null,
        "thermal_conductivity_w_mk": null,
        "cte_per_k": null,
        "moisture_uptake_pct": null
      },
      "evidence": [
        {"quote": "The mean density, 1.14 g/cc (±0.006), corresponds to a Young's modulus of approximately 7000 MPa (7007 ±72)", "location": "Sec. Results, Simple beams and model validation (p.8) / Fig. 6"},
        {"quote": "The ellipsoidal beads, with a closed surface, have an average density of 0.35 g/cc [16] and were sieved between 2 and 3 mm in diameter.", "location": "Experimental methods"},
        {"quote": "A packing fraction in the range of 0.66 - 0.69 was obtained by tamping after filling", "location": "Experimental methods"},
        {"quote": "The infiltrant was an LM6 grade aluminium alloy, sourced from Norton Aluminium, heated to 700°C.", "location": "Experimental methods"}
      ],
      "extractor_confidence": 0.7
    }
  ],
  "extraction_notes": "Filler is expanded (porous, closed-surface) glass beads rather than thin-walled hollow microballoons; classed as particle_type 'other'. particle_volume_fraction 0.675 is the midpoint of the stated packing fraction range 0.66-0.69; particle_mean_diameter_um 2500 is the midpoint of the 2-3 mm sieve range. Only elastic modulus was measured (no strength/failure). Sandwich-structure stiffness data (Table 1: P/delta 20424, 28866, 38399, 48357 N/mm for 2, 3, 4, 5 mm face sheets on 10 mm core; FEA and analytical predictions) are structural stiffnesses, not material properties, and were not recorded. Al-Si reference beam modulus 70.2 GPa is not a foam and was not recorded. Mass-saving figures (11-31%) are FE model results."
}

File: data/extracted/agent/W3026845083.json
{
  "is_syntactic_foam_paper": true,
  "paper_summary": "Cheneler and Kennedy compare porous Al (salt-bead replication) with Al-Si (LM6) syntactic metal foams made by vacuum-assisted infiltration of packed beds of 2-3 mm porous expanded glass particles (EGP, 0.35 g/cc). SMFs with densities 1.00-1.19 g/cc were compression tested; stiffness, crush strength (stress at 0.25 strain) and energy absorption follow power laws in density with exponents near 3. EGP addition raises stiffness by ~2-3 GPa and crush strength by ~13 MPa relative to porous Al of equal metal fraction; FE modelling supports small reinforcement by the EGP.",
  "records": [
    {
      "record_id": null,
      "paper_id": null,
      "sample_label": "Syntactic 1.07 g/cc (SMF, near-equivalent to porous 0.83 g/cc)",
      "data_origin": "primary",
      "processing": {
        "matrix_class": "aluminum",
        "matrix_name": "LM6 Al-Si alloy (10-13 wt.% Si), Norton Aluminium",
        "particle_type": "other",
        "particle_grade": "OMYA expanded soda-lime glass particles (EGP40), 2-3 mm sieved",
        "particle_true_density_g_cc": 0.35,
        "particle_mean_diameter_um": 2500.0,
        "particle_wall_thickness_ratio": null,
        "particle_volume_fraction": 0.69,
        "particle_weight_fraction": null,
        "process_route": "pressure_infiltration",
        "cure_or_process_temperature_c": 700.0,
        "additional_fillers": null
      },
      "structure": {
        "measured_density_g_cc": 1.07,
        "theoretical_density_g_cc": null,
        "matrix_porosity_fraction": null,
        "particle_breakage_fraction": null,
        "microstructure_notes": "Relative metal density ~0.31; EGP well packed and intact after infiltration; partial infiltration of inter-particle contact regions at low pressure differential leaves inter-particle voids; matrix near-eutectic Al-Si with no reaction at interface."
      },
      "test": {
        "test_type": "compression",
        "strain_rate_per_s": 0.01,
        "temperature_c": 25.0,
        "standard": null,
        "specimen_notes": "32 mm dia x 40 mm long cylinders, 0.4 mm/s crosshead; LVDT strain; stiffness averaged over 4 load/unload cycles (25-75% of yield). strength_mpa is measured flow stress at 0.02 strain (not crush strength at 0.25 strain)."
      },
      "properties": {
        "modulus_mpa": 8700.0,
        "strength_mpa": 33.0,
        "strain_at_failure": null,
        "energy_absorption_mj_m3": null,
        "plateau_stress_mpa": null,
        "densification_strain": null,
        "specific_modulus_mpa_per_g_cc": null,
        "specific_strength_mpa_per_g_cc": null,
        "storage_modulus_mpa": null,
        "loss_tangent": null,
        "thermal_conductivity_w_mk": null,
        "cte_per_k": null,
        "moisture_uptake_pct": null
      },
      "evidence": [
        {
          "quote": "Simulations estimate the stiffness of the porous aluminium and SMF to be 9.3 and 11.6 GPa respectively, higher than the 6.3 and 8.7 GPa measured for samples with near-equivalent densities.",
          "location": "Sec. Mechanical performance, p.14"
        },
        {
          "quote": "Simulated flow stresses at 0.02 strain of 29.5 and 35.5 MPa, for the idealised porous and SMF structures respectively, are again higher than those measured (19 and 33 MPa)",
          "location": "Sec. Mechanical performance, p.14"
        },
        {
          "quote": "for a foam density of 0.83 g/cc, the relative density is approximately 0.31. If this metal fraction remains constant and the porosity is filled with EGP with a density of 0.35 g/cc, the corresponding syntactic foam density will be approximately 1.07 g/cc.",
          "location": "Sec. Mechanical performance, p.8"
        }
      ],
      "extractor_confidence": 0.55
    },
    {
      "record_id": null,
      "paper_id": null,
      "sample_label": "FE model: idealised Al-Si cell containing EGP",
      "data_origin": "model",
      "processing": {
        "matrix_class": "aluminum",
        "matrix_name": "Al-Si matrix modelled with E = 71 GPa, yield 92 MPa",
        "particle_type": "other",
        "particle_grade": "EGP modelled with stiffness 1.5 GPa, yield strength 5 MPa",
        "particle_true_density_g_cc": 0.35,
        "particle_mean_diameter_um": 2500.0,
        "particle_wall_thickness_ratio": null,
        "particle_volume_fraction": null,
        "particle_weight_fraction": null,
        "process_route": "pressure_infiltration",
        "cure_or_process_temperature_c": null,
        "additional_fillers": null
      },
      "structure": {
        "measured_density_g_cc": null,
        "theoretical_density_g_cc": null,
        "matrix_porosity_fraction": null,
        "particle_breakage_fraction": null,
        "microstructure_notes": "Idealised single-cell FE geometry; yielding initiates in matrix at narrowest strut points before EGP yield."
      },
      "test": {
        "test_type": "compression",
        "strain_rate_per_s": null,
        "temperature_c": null,
        "standard": null,
        "specimen_notes": "FE simulation; strength_mpa is simulated flow stress at 0.02 strain."
      },
      "properties": {
        "modulus_mpa": 11600.0,
        "strength_mpa": 35.5,
        "strain_at_failure": null,
        "energy_absorption_mj_m3": null,
        "plateau_stress_mpa": null,
        "densification_strain": null,
        "specific_modulus_mpa_per_g_cc": null,
        "specific_strength_mpa_per_g_cc": null,
        "storage_modulus_mpa": null,
        "loss_tangent": null,
        "thermal_conductivity_w_mk": null,
        "cte_per_k": null,
        "moisture_uptake_pct": null
      },
      "evidence": [
        {
          "quote": "Simulations estimate the stiffness of the porous aluminium and SMF to be 9.3 and 11.6 GPa respectively",
          "location": "Sec. Mechanical performance, p.14"
        },
        {
          "quote": "Simulated flow stresses at 0.02 strain of 29.5 and 35.5 MPa, for the idealised porous and SMF structures respectively",
          "location": "Sec. Mechanical performance, p.14"
        }
      ],
      "extractor_confidence": 0.7
    }
  ],
  "extraction_notes": "Particles are porous expanded glass beads (closed surface, 80-85% internal porosity), not hollow microballoons; classed as particle_type 'other'. Process is vacuum-assisted infiltration of a packed bed (mould preheated 300 C, melt 700 C) - coded as pressure_infiltration. Most data (40+ samples, densities 1.00-1.19 g/cc) are only shown in Figs 6, 7, 11, 12 as scatter plus power-law fits (E[GPa]=5.3237 rho^2.9171; stress at 0.25 strain [MPa]=21.814 rho^3.0858; W to 0.25 strain [MJ/m3]=4.8839 rho^2.7979), so individual values were not extracted. The single primary record uses the text-stated measured values (8.7 GPa, 33 MPa at 0.02 strain) for the SMF of 'near-equivalent density' to the 0.83 g/cc porous Al; the pairing with 1.07 g/cc and particle fraction 0.69 (=1-0.31 metal fraction) is inferred from the worked example on p.8. Strain rate 0.01/s computed from 0.4 mm/s over 40 mm specimen length. Porous Al (salt replication) results are omitted as not hollow-particle composites. Literature comparison ranges (2-4 and 5-6 MJ/m3, 1-4 GPa) omitted as ranges without specific compositions."
}

File: data/extracted/agent/W3114003671.json
{
  "is_syntactic_foam_paper": true,
  "paper_summary": "Japanese-language short paper (J. Marine Acoust. Soc. Jpn.) measuring the temperature dependence of longitudinal sound velocity of three commercial Trelleborg Applied Technologies syntactic foams (TG-26/3000, TG-28/4000, TG-39/11500, depth ratings 3000/4000/11500 m) and of Fluorinert FC-72, for use as the solid lens and inner liquid of a convex acoustic lens mounted on an AUV bow. Sound velocity was measured with the sing-around method at 500 kHz and 1 MHz between 10 and 30 C; velocity decreases linearly with temperature for every material and increases with foam density (2475-2805 m/s at 500 kHz). From the fitted acoustic impedances the best sea-water / solid-lens / FC-72 combination was TG-28/4000 (total transmittance 0.965 at both frequencies). No mechanical properties (modulus, strength) are reported.",
  "records": [
    {
      "sample_label": "TG-26/3000 (Trelleborg Applied Technologies), 500 kHz",
      "data_origin": "primary",
      "processing": {
        "matrix_class": "other",
        "matrix_name": "not stated - commercial Trelleborg Applied Technologies TG-series syntactic foam (3000 m depth rating)",
        "particle_type": "other",
        "particle_grade": "TG-26/3000; hollow filler type not stated in the paper",
        "particle_true_density_g_cc": null,
        "particle_mean_diameter_um": null,
        "particle_wall_thickness_ratio": null,
        "particle_volume_fraction": null,
        "particle_weight_fraction": null,
        "process_route": "other",
        "cure_or_process_temperature_c": null,
        "additional_fillers": null
      },
      "structure": {
        "measured_density_g_cc": 0.416,
        "theoretical_density_g_cc": null,
        "matrix_porosity_fraction": null,
        "particle_breakage_fraction": null,
        "microstructure_notes": "Density 416 kg/m3 is the manufacturer nominal value (Table 1). Acoustic results at 500 kHz (Table 2a, Table 3): average sound velocity 2475.5 m/s over 10-30 C, temperature coefficient alpha = -0.585 m/s/C, velocity at 0 C = 2487.1 m/s, R2 = 0.26 (weak temperature dependence); at 18.93 C: velocity 2476.0 m/s, acoustic impedance 1.030 MPa.s/m, refractive index vs sea water 0.612; transmittances sea water->lens 0.964, lens->FC-72 0.995, total 0.959."
      },
      "test": {
        "test_type": "other",
        "strain_rate_per_s": null,
        "temperature_c": null,
        "standard": null,
        "specimen_notes": "Ultrasonic longitudinal sound-velocity measurement by the sing-around method (UVM-2 + AC-M2-1C), immersion in degassed purified water, normal incidence through a 9.91 mm thick disc, 500 kHz; bath temperature set from 10 to 30 C in 5 C steps, 10 repeats per set point (spread 0.34-6.38 m/s at 500 kHz). Sample thickness varied randomly by <=0.03 mm over 10-30 C."
      },
      "properties": {
        "modulus_mpa": null,
        "strength_mpa": null,
        "strain_at_failure": null,
        "energy_absorption_mj_m3": null,
        "plateau_stress_mpa": null,
        "densification_strain": null,
        "specific_modulus_mpa_per_g_cc": null,
        "specific_strength_mpa_per_g_cc": null,
        "storage_modulus_mpa": null,
        "loss_tangent": null,
        "thermal_conductivity_w_mk": null,
        "cte_per_k": null,
        "moisture_uptake_pct": null
      },
      "evidence": [
        {
          "quote": "| Solid lens | TG-26/3000 | 9.91 | 416 |",
          "location": "Table 1 (thickness mm, density kg/m3)"
        },
        {
          "quote": "| Solid lens | TG-26/3000 | 2475.5 | －0.585 | 2487.1 | 0.26 |",
          "location": "Table 2(a), 500 kHz (average velocity m/s, alpha m/s/C, c0 m/s, R2)"
        }
      ],
      "extractor_confidence": 0.85
    },
    {
      "sample_label": "TG-26/3000 (Trelleborg Applied Technologies), 1 MHz",
      "data_origin": "primary",
      "processing": {
        "matrix_class": "other",
        "matrix_name": "not stated - commercial Trelleborg Applied Technologies TG-series syntactic foam (3000 m depth rating)",
        "particle_type": "other",
        "particle_grade": "TG-26/3000; hollow filler type not stated in the paper",
        "particle_true_density_g_cc": null,
        "particle_mean_diameter_um": null,
        "particle_wall_thickness_ratio": null,
        "particle_volume_fraction": null,
        "particle_weight_fraction": null,
        "process_route": "other",
        "cure_or_process_temperature_c": null,
        "additional_fillers": null
      },
      "structure": {
        "measured_density_g_cc": 0.416,
        "theoretical_density_g_cc": null,
        "matrix_porosity_fraction": null,
        "particle_breakage_fraction": null,
        "microstructure_notes": "Density 416 kg/m3 nominal (Table 1). Acoustic results at 1 MHz (Table 2b, Table 3): average sound velocity 2512.3 m/s, alpha = -1.666 m/s/C, velocity at 0 C = 2545.8 m/s, R2 = 0.72; at 18.93 C: velocity 2514.3 m/s, impedance 1.046 MPa.s/m, refractive index 0.603; transmittances 0.966 / 0.994, total 0.960."
      },
      "test": {
        "test_type": "other",
        "strain_rate_per_s": null,
        "temperature_c": null,
        "standard": null,
        "specimen_notes": "Sing-around ultrasonic velocity measurement at 1 MHz, immersion method, 9.91 mm disc, 10-30 C in 5 C steps, 10 repeats (spread 0.27-4.44 m/s at 1 MHz)."
      },
      "properties": {
        "modulus_mpa": null,
        "strength_mpa": null,
        "strain_at_failure": null,
        "energy_absorption_mj_m3": null,
        "plateau_stress_mpa": null,
        "densification_strain": null,
        "specific_modulus_mpa_per_g_cc": null,
        "specific_strength_mpa_per_g_cc": null,
        "storage_modulus_mpa": null,
        "loss_tangent": null,
        "thermal_conductivity_w_mk": null,
        "cte_per_k": null,
        "moisture_uptake_pct": null
      },
      "evidence": [
        {
          "quote": "| Solid lens | TG-26/3000 | 2512.3 | －1.666 | 2545.8 | 0.72 |",
          "location": "Table 2(b), 1 MHz"
        },
        {
          "quote": "| Solid lens | TG-26/3000 | 9.91 | 416 |",
          "location": "Table 1"
        }
      ],
      "extractor_confidence": 0.85
    },
    {
      "sample_label": "TG-28/4000 (Trelleborg Applied Technologies), 500 kHz",
      "data_origin": "primary",
      "processing": {
        "matrix_class": "other",
        "matrix_name": "not stated - commercial Trelleborg Applied Technologies TG-series syntactic foam (4000 m depth rating)",
        "particle_type": "other",
        "particle_grade": "TG-28/4000; hollow filler type not stated in the paper",
        "particle_true_density_g_cc": null,
        "particle_mean_diameter_um": null,
        "particle_wall_thickness_ratio": null,
        "particle_volume_fraction": null,
        "particle_weight_fraction": null,
        "process_route": "other",
        "cure_or_process_temperature_c": null,
        "additional_fillers": null
      },
      "structure": {
        "measured_density_g_cc": 0.448,
        "theoretical_density_g_cc": null,
        "matrix_porosity_fraction": null,
        "particle_breakage_fraction": null,
        "microstructure_notes": "Density 448 kg/m3 nominal (Table 1). Acoustic results at 500 kHz (Table 2a, Table 3): average sound velocity 2589.7 m/s, alpha = -2.466 m/s/C, velocity at 0 C = 2638.8 m/s, R2 = 0.97; at 18.93 C: velocity 2592.1 m/s, impedance 1.161 MPa.s/m, refractive index 0.585; transmittances 0.983 / 0.983, total 0.965 - the best of the three foams."
      },
      "test": {
        "test_type": "other",
        "strain_rate_per_s": null,
        "temperature_c": null,
        "standard": null,
        "specimen_notes": "Sing-around ultrasonic velocity measurement at 500 kHz, immersion method, 9.99 mm disc, 10-30 C in 5 C steps, 10 repeats."
      },
      "properties": {
        "modulus_mpa": null,
        "strength_mpa": null,
        "strain_at_failure": null,
        "energy_absorption_mj_m3": null,
        "plateau_stress_mpa": null,
        "densification_strain": null,
        "specific_modulus_mpa_per_g_cc": null,
        "specific_strength_mpa_per_g_cc": null,
        "storage_modulus_mpa": null,
        "loss_tangent": null,
        "thermal_conductivity_w_mk": null,
        "cte_per_k": null,
        "moisture_uptake_pct": null
      },
      "evidence": [
        {
          "quote": "|  | TG-28/4000 | 9.99 | 448 |",
          "location": "Table 1 (thickness mm, density kg/m3)"
        },
        {
          "quote": "|  | TG-28/4000 | 2589.7 | －2.466 | 2638.8 | 0.97 |",
          "location": "Table 2(a), 500 kHz"
        }
      ],
      "extractor_confidence": 0.85
    },
    {
      "sample_label": "TG-28/4000 (Trelleborg Applied Technologies), 1 MHz",
      "data_origin": "primary",
      "processing": {
        "matrix_class": "other",
        "matrix_name": "not stated - commercial Trelleborg Applied Technologies TG-series syntactic foam (4000 m depth rating)",
        "particle_type": "other",
        "particle_grade": "TG-28/4000; hollow filler type not stated in the paper",
        "particle_true_density_g_cc": null,
        "particle_mean_diameter_um": null,
        "particle_wall_thickness_ratio": null,
        "particle_volume_fraction": null,
        "particle_weight_fraction": null,
        "process_route": "other",
        "cure_or_process_temperature_c": null,
        "additional_fillers": null
      },
      "structure": {
        "measured_density_g_cc": 0.448,
        "theoretical_density_g_cc": null,
        "matrix_porosity_fraction": null,
        "particle_breakage_fraction": null,
        "microstructure_notes": "Density 448 kg/m3 nominal (Table 1). Acoustic results at 1 MHz (Table 2b, Table 3): average sound velocity 2631.9 m/s, alpha = -3.575 m/s/C, velocity at 0 C = 2703.6 m/s, R2 = 0.91; at 18.93 C: velocity 2635.9 m/s, impedance 1.181 MPa.s/m, refractive index 0.575; transmittances 0.985 / 0.980, total 0.965."
      },
      "test": {
        "test_type": "other",
        "strain_rate_per_s": null,
        "temperature_c": null,
        "standard": null,
        "specimen_notes": "Sing-around ultrasonic velocity measurement at 1 MHz, immersion method, 9.99 mm disc, 10-30 C in 5 C steps, 10 repeats."
      },
      "properties": {
        "modulus_mpa": null,
        "strength_mpa": null,
        "strain_at_failure": null,
        "energy_absorption_mj_m3": null,
        "plateau_stress_mpa": null,
        "densification_strain": null,
        "specific_modulus_mpa_per_g_cc": null,
        "specific_strength_mpa_per_g_cc": null,
        "storage_modulus_mpa": null,
        "loss_tangent": null,
        "thermal_conductivity_w_mk": null,
        "cte_per_k": null,
        "moisture_uptake_pct": null
      },
      "evidence": [
        {
          "quote": "|  | TG-28/4000 | 2631.9 | －3.575 | 2703.6 | 0.91 |",
          "location": "Table 2(b), 1 MHz"
        },
        {
          "quote": "|  | TG-28/4000 | 9.99 | 448 |",
          "location": "Table 1"
        }
      ],
      "extractor_confidence": 0.85
    },
    {
      "sample_label": "TG-39/11500 (Trelleborg Applied Technologies), 500 kHz",
      "data_origin": "primary",
      "processing": {
        "matrix_class": "other",
        "matrix_name": "not stated - commercial Trelleborg Applied Technologies TG-series syntactic foam (11500 m depth rating)",
        "particle_type": "other",
        "particle_grade": "TG-39/11500; hollow filler type not stated in the paper",
        "particle_true_density_g_cc": null,
        "particle_mean_diameter_um": null,
        "particle_wall_thickness_ratio": null,
        "particle_volume_fraction": null,
        "particle_weight_fraction": null,
        "process_route": "other",
        "cure_or_process_temperature_c": null,
        "additional_fillers": null
      },
      "structure": {
        "measured_density_g_cc": 0.639,
        "theoretical_density_g_cc": null,
        "matrix_porosity_fraction": null,
        "particle_breakage_fraction": null,
        "microstructure_notes": "Density 639 kg/m3 nominal (Table 1); densest and fastest of the three foams. Acoustic results at 500 kHz (Table 2a, Table 3): average sound velocity 2803.0 m/s, alpha = -2.185 m/s/C, velocity at 0 C = 2846.4 m/s, R2 = 0.91; at 18.93 C: velocity 2805.0 m/s, impedance 1.792 MPa.s/m, refractive index 0.540; transmittances 0.993 / 0.887, total 0.881."
      },
      "test": {
        "test_type": "other",
        "strain_rate_per_s": null,
        "temperature_c": null,
        "standard": null,
        "specimen_notes": "Sing-around ultrasonic velocity measurement at 500 kHz, immersion method, 10.10 mm disc, 10-30 C in 5 C steps, 10 repeats."
      },
      "properties": {
        "modulus_mpa": null,
        "strength_mpa": null,
        "strain_at_failure": null,
        "energy_absorption_mj_m3": null,
        "plateau_stress_mpa": null,
        "densification_strain": null,
        "specific_modulus_mpa_per_g_cc": null,
        "specific_strength_mpa_per_g_cc": null,
        "storage_modulus_mpa": null,
        "loss_tangent": null,
        "thermal_conductivity_w_mk": null,
        "cte_per_k": null,
        "moisture_uptake_pct": null
      },
      "evidence": [
        {
          "quote": "|  | TG-39/11500 | 10.10 | 639 |",
          "location": "Table 1 (thickness mm, density kg/m3)"
        },
        {
          "quote": "|  | TG-39/11500 | 2803.0 | －2.185 | 2846.4 | 0.91 |",
          "location": "Table 2(a), 500 kHz"
        }
      ],
      "extractor_confidence": 0.85
    },
    {
      "sample_label": "TG-39/11500 (Trelleborg Applied Technologies), 1 MHz",
      "data_origin": "primary",
      "processing": {
        "matrix_class": "other",
        "matrix_name": "not stated - commercial Trelleborg Applied Technologies TG-series syntactic foam (11500 m depth rating)",
        "particle_type": "other",
        "particle_grade": "TG-39/11500; hollow filler type not stated in the paper",
        "particle_true_density_g_cc": null,
        "particle_mean_diameter_um": null,
        "particle_wall_thickness_ratio": null,
        "particle_volume_fraction": null,
        "particle_weight_fraction": null,
        "process_route": "other",
        "cure_or_process_temperature_c": null,
        "additional_fillers": null
      },
      "structure": {
        "measured_density_g_cc": 0.639,
        "theoretical_density_g_cc": null,
        "matrix_porosity_fraction": null,
        "particle_breakage_fraction": null,
        "microstructure_notes": "Density 639 kg/m3 nominal (Table 1). Acoustic results at 1 MHz (Table 2b, Table 3): average sound velocity 2805.1 m/s, alpha = -2.055 m/s/C, velocity at 0 C = 2846.2 m/s, R2 = 0.77; at 18.93 C: velocity 2807.3 m/s, impedance 1.794 MPa.s/m, refractive index 0.540; transmittances 0.993 / 0.887, total 0.880."
      },
      "test": {
        "test_type": "other",
        "strain_rate_per_s": null,
        "temperature_c": null,
        "standard": null,
        "specimen_notes": "Sing-around ultrasonic velocity measurement at 1 MHz, immersion method, 10.10 mm disc, 10-30 C in 5 C steps, 10 repeats."
      },
      "properties": {
        "modulus_mpa": null,
        "strength_mpa": null,
        "strain_at_failure": null,
        "energy_absorption_mj_m3": null,
        "plateau_stress_mpa": null,
        "densification_strain": null,
        "specific_modulus_mpa_per_g_cc": null,
        "specific_strength_mpa_per_g_cc": null,
        "storage_modulus_mpa": null,
        "loss_tangent": null,
        "thermal_conductivity_w_mk": null,
        "cte_per_k": null,
        "moisture_uptake_pct": null
      },
      "evidence": [
        {
          "quote": "|  | TG-39/11500 | 2805.1 | －2.055 | 2846.2 | 0.77 |",
          "location": "Table 2(b), 1 MHz"
        },
        {
          "quote": "|  | TG-39/11500 | 10.10 | 639 |",
          "location": "Table 1"
        }
      ],
      "extractor_confidence": 0.85
    }
  ],
  "extraction_notes": "Paper is in Japanese (English abstract, tables and figure captions). It is on-topic (three commercial syntactic foams) but it is an acoustics study: the only measured quantities are longitudinal sound velocity, its temperature coefficient, acoustic impedance, refractive index relative to sea water and transmittance - none of which exist in the schema. Consequently every record carries only measured_density_g_cc (converted from kg/m3: 416 -> 0.416, 448 -> 0.448, 639 -> 0.639) and all acoustic numbers are preserved verbatim in microstructure_notes. The densities are the manufacturer nominal values (公称値, Table 1), not measured by the authors; sound velocities are the authors' own measurements, so records are marked primary. One record per material per test frequency (500 kHz, 1 MHz) as required by the one-record-per-test-condition rule; the schema fields are therefore identical within each material pair and differ only in the noted acoustic values. Matrix class, particle type and process route are not stated anywhere in the paper for these proprietary Trelleborg TG-series foams, so all three enums are set to 'other' rather than assuming an epoxy/glass-microballoon system. Test temperature is left null because each row is an average/fit over the 10-30 C sweep (Table 3 values are model estimates at the 18.93 C Suruga Bay annual mean, noted in microstructure_notes). Fluorinert FC-72 (density 1680 kg/m3, velocity ~528 m/s) and sea water are not hollow-particle composites and get no records. No modulus, strength, strain, or thermal property is reported anywhere in the paper."
}

File: data/extracted/agent/W3119565939.json
{
 "is_syntactic_foam_paper": true,
 "paper_summary": "Hungarian conference paper (Muszaki Tudomanyos Kozlemenyek 13, 2020) on bimodal A413 cast-aluminium matrix syntactic foams filled with high-purity Al2O3 ceramic hollow spheres of two nominal diameters (d1 = 2.4 mm and d2 = 7.0 mm) mixed in equal volume ratio and infiltrated by low-pressure (300 kPa Ar) infiltration (spheres preheated 500 C / 45 min, melt at 650 C, 5 s infiltration). The foams reached 1.61+/-0.03 g/cm3 against a theoretical 1.4 g/cm3 (A413 matrix is 2.66 g/cm3); CT scans revealed aluminium leaking into some spheres and shrinkage-induced inclusions in the matrix. Quasi-static compression (5 mm/min, evaluated to ISO 13314:2011) gave 120+/-29 MPa compressive strength at 5.39 % strain, a 77+/-18 MPa plateau stress, 43.50+/-16.82 J/cm3 absorbed energy and 64.22 % energy-absorption efficiency, with the matrix separating from the spheres during collapse.",
 "records": [
  {
   "sample_label": "Bimodal A413 / Al2O3 ceramic hollow sphere syntactic foam (d1 = 2.4 mm : d2 = 7.0 mm, 1:1 by volume)",
   "data_origin": "primary",
   "processing": {
    "matrix_class": "aluminum",
    "matrix_name": "A413 casting aluminium alloy (11.0-13.0 wt% Si, max 1.3 Fe, 1.0 Cu, max 0.5 Ni, 0.35 Mn, max 0.15 Sn, 0.1 Mg, balance Al)",
    "particle_type": "ceramic_hollow",
    "particle_grade": "High-purity Al2O3 ceramic hollow spheres, bimodal: nominal d1 = 2.4 mm and d2 = 7.0 mm mixed in equal volume ratio (1:1)",
    "particle_true_density_g_cc": null,
    "particle_mean_diameter_um": null,
    "particle_wall_thickness_ratio": null,
    "particle_volume_fraction": null,
    "particle_weight_fraction": null,
    "process_route": "pressure_infiltration",
    "cure_or_process_temperature_c": 650.0,
    "additional_fillers": null
   },
   "structure": {
    "measured_density_g_cc": 1.61,
    "theoretical_density_g_cc": 1.4,
    "matrix_porosity_fraction": null,
    "particle_breakage_fraction": null,
    "microstructure_notes": "Measured density 1.61 +/- 0.03 g/cm3 (the conclusions round it to 1.62 g/cm3) versus 2.66 g/cm3 for the bulk A413 matrix. The theoretical packing fraction of the 1:1 bimodal sphere mixture is 72.8 % from the Brouwers analytical model (against ~64 % for random close packing of a single size), which would give a theoretical foam density of 1.4 g/cm3; the measured density is higher because the sphere diameters are not two discrete values and their circularity carries a 6-8 % average error. CT scans show aluminium that leaked into some hollow spheres (raising density), a few defective spheres, and shrinkage-induced inclusions (unwanted porosity) in the matrix that were not quantified. During compression the foams disintegrated and the matrix-to-sphere bond was lost."
   },
   "test": {
    "test_type": "compression",
    "strain_rate_per_s": null,
    "temperature_c": null,
    "standard": "ISO 13314:2011",
    "specimen_notes": "Quasi-static upsetting (compression) test on an Instron 5989 universal electromechanical machine with a 600 kN load cell, crosshead speed 5 mm/min; results evaluated per ISO 13314:2011. Specimen dimensions and number of repeats are not stated (the paper reports mean +/- standard deviation and notes large scatter due to the randomness of the packing)."
   },
   "properties": {
    "modulus_mpa": null,
    "strength_mpa": 120.0,
    "strain_at_failure": 0.0539,
    "energy_absorption_mj_m3": 43.5,
    "plateau_stress_mpa": 77.0,
    "densification_strain": 0.5431,
    "specific_modulus_mpa_per_g_cc": null,
    "specific_strength_mpa_per_g_cc": null,
    "storage_modulus_mpa": null,
    "loss_tangent": null,
    "thermal_conductivity_w_mk": null,
    "cte_per_k": null,
    "moisture_uptake_pct": null
   },
   "evidence": [
    {
     "quote": "2. tablazat. A zomitovizsgalatok eredmenyei | Merszam | Ertek | Szoras | sigma_c (MPa) 120 / 29 | eps_c (%) 5,39 / 0,80 | W_c (J/cm3) 3,23 / 1,33 | sigma_pl (MPa) 77 / 18 | eps_ple (%) 54,31 / 0,86 | W (J/cm3) 43,50 / 16,82 | W_e (%) 64,22 / 0,96",
     "location": "Table 2 (2. tablazat), p. 3"
    },
    {
     "quote": "The produced metal foams have a density of 1.61±0.03 g/cm3, with smaller inclusions and some defective hollow spheres in the structure. The foams have an average compressive strength of 120 MPa and a specific mechanical energy absorbing capacity of 43.5 J/cm3.",
     "location": "English abstract, p. 1"
    },
    {
     "quote": "Two hollow spheres of different nominal diameters (d1 = 2.4 mm and d2 = 7.0 mm) were used in equal volume ratio.",
     "location": "English abstract, p. 1"
    },
    {
     "quote": "A mechanikai tulajdonsagok meghatarozasahoz zomitovizsgalatokat vegeztunk 5 mm/perc keresztfejsebesseggel egy Instron 5989 univerzalis elektromechanikus anyagvizsgalo berendezesen 600 kN-os eromero cellaval. Az eredmenyeket az ISO 13314:2011 szabvany alapjan ertekeltuk ki",
     "location": "Sec. 2 (Eszkozok es modszerek), p. 2"
    }
   ],
   "extractor_confidence": 0.85
  }
 ],
 "extraction_notes": "Four-page Hungarian/English conference paper read in full including the [TABLE] blocks. Only one material (one bimodal composition) and one test condition (quasi-static compression) are reported, hence a single record. Mapping and conversions from Table 2 (ISO 13314:2011 notation): sigma_c = 120 +/- 29 MPa (maximum stress / compressive strength) -> strength_mpa; eps_c = 5.39 +/- 0.80 % (strain at maximum stress) -> strain_at_failure = 0.0539; sigma_pl = 77 +/- 18 MPa -> plateau_stress_mpa; eps_ple = 54.31 +/- 0.86 % (plateau end strain, i.e. onset of densification per ISO 13314) -> densification_strain = 0.5431; W = 43.50 +/- 16.82 J/cm3 -> energy_absorption_mj_m3 = 43.5 (1 J/cm3 = 1 MJ/m3). Values not representable in the schema: W_c = 3.23 +/- 1.33 J/cm3 (energy absorbed up to the compressive strength point) and W_e = 64.22 +/- 0.96 % (energy absorption efficiency); the standard deviations of all quantities also have no schema field. No elastic modulus is reported. particle_volume_fraction was left null on purpose: the paper gives only a THEORETICAL packing fraction of 72.8 % from the Brouwers analytical model for a 1:1 bimodal sphere mixture and explicitly states that this calculated value is in error for the real material (measured density 1.61 g/cm3 vs the 1.4 g/cm3 predicted from that packing); no measured filler fraction is given. particle_mean_diameter_um was left null because the filler is bimodal with two nominal diameters (2400 um and 7000 um) mixed 1:1 by volume, so no single mean diameter is stated; the two sizes are recorded in particle_grade. Sphere wall thickness and true density are not given (referred to an earlier paper, ref. [13]). cure_or_process_temperature_c = 650 C is the matrix melt temperature (T_matrix) from Table 1; the other infiltration parameters (sphere preheat 500 C for 45 min, infiltration pressure 300 kPa Ar for 5 s) have no schema field and are recorded here. Test temperature is not stated (room temperature implied) and the strain rate is not given - only a 5 mm/min crosshead speed with no specimen height - so both are null. Figures 2-4 (CT slice, scatter band of the compression curves, failed specimens) contain no readable numerical values. Hungarian evidence quotes are transliterated to ASCII (accents removed) but are otherwise verbatim; the English abstract quote is exactly verbatim."
}

File: data/extracted/agent/W3139608776.json
{
 "is_syntactic_foam_paper": true,
 "paper_summary": "Al 7075 matrix syntactic foams with 2-4 mm hollow bubble alumina spheres (Alodur KKW) were made by a recyclable gravity-assisted pressure infiltration casting (720 C, 0.1 MPa). Six cylindrical foams (density 1.72-1.78 g/cm3, filler 60-63 vol%, total porosity 43-46%) were compression tested at 1 mm/min per ISO 13314; three were T6 aged. T6 raised 1% proof strength (up to 71.2 MPa), plateau stress (up to 60.9 MPa) and energy absorption (up to 27.8 MJ/m3) but shifted failure from ductile to brittle; densification strain 0.49-0.56.",
 "records": [
  {
   "record_id": null,
   "paper_id": null,
   "sample_label": "SF1",
   "data_origin": "primary",
   "processing": {
    "matrix_class": "aluminum",
    "matrix_name": "Al 7075 (Zn 5.68, Mg 2.39, Cu 1.4 wt%), as-cast",
    "particle_type": "ceramic_hollow",
    "particle_grade": "Bubble alumina hollow spheres, Alodur KKW (Imerys), 2-4 mm",
    "particle_true_density_g_cc": null,
    "particle_mean_diameter_um": null,
    "particle_wall_thickness_ratio": null,
    "particle_volume_fraction": 0.601,
    "particle_weight_fraction": null,
    "process_route": "pressure_infiltration",
    "cure_or_process_temperature_c": 720.0,
    "additional_fillers": null
   },
   "structure": {
    "measured_density_g_cc": 1.78,
    "theoretical_density_g_cc": null,
    "matrix_porosity_fraction": null,
    "particle_breakage_fraction": null,
    "microstructure_notes": "Total porosity (filler interior voids, Eq.3) = 0.432; sphere size 2-4 mm; some casting voids, broken sphere fragments and matrix-filled spheres observed; partial sintering of adjacent spheres. As-cast sample."
   },
   "test": {
    "test_type": "compression",
    "strain_rate_per_s": 0.00056,
    "temperature_c": 25.0,
    "standard": "ISO 13314",
    "specimen_notes": "Cylinder 25 mm dia x 30 mm; crosshead 1 mm/min (strain rate computed as 1 mm/min / 30 mm = 5.6e-4 1/s); quasi-static, Shimadzu AG-IS 50 kN"
   },
   "properties": {
    "modulus_mpa": null,
    "strength_mpa": 28.3,
    "strain_at_failure": null,
    "energy_absorption_mj_m3": 16.9,
    "plateau_stress_mpa": 36.2,
    "densification_strain": 0.56,
    "specific_modulus_mpa_per_g_cc": null,
    "specific_strength_mpa_per_g_cc": null,
    "storage_modulus_mpa": null,
    "loss_tangent": null,
    "thermal_conductivity_w_mk": null,
    "cte_per_k": null,
    "moisture_uptake_pct": null
   },
   "evidence": [
    {
     "quote": "| SF1 | 28.3 | 36.2 | 0.56 | 16.9 | ",
     "location": "Table 5"
    },
    {
     "quote": "SF1 1.78 60.1 43.2",
     "location": "Table 4"
    },
    {
     "quote": "all foam samples were subjected to quasi-static compression test (1 mm/min deformation rate)",
     "location": "Abstract"
    }
   ],
   "extractor_confidence": 0.9
  },
  {
   "record_id": null,
   "paper_id": null,
   "sample_label": "SF2",
   "data_origin": "primary",
   "processing": {
    "matrix_class": "aluminum",
    "matrix_name": "Al 7075 (Zn 5.68, Mg 2.39, Cu 1.4 wt%), as-cast",
    "particle_type": "ceramic_hollow",
    "particle_grade": "Bubble alumina hollow spheres, Alodur KKW (Imerys), 2-4 mm",
    "particle_true_density_g_cc": null,
    "particle_mean_diameter_um": null,
    "particle_wall_thickness_ratio": null,
    "particle_volume_fraction": 0.628,
    "particle_weight_fraction": null,
    "process_route": "pressure_infiltration",
    "cure_or_process_temperature_c": 720.0,
    "additional_fillers": null
   },
   "structure": {
    "measured_density_g_cc": 1.72,
    "theoretical_density_g_cc": null,
    "matrix_porosity_fraction": null,
    "particle_breakage_fraction": null,
    "microstructure_notes": "Total porosity (filler interior voids, Eq.3) = 0.456; sphere size 2-4 mm; some casting voids, broken sphere fragments and matrix-filled spheres observed; partial sintering of adjacent spheres. As-cast sample."
   },
   "test": {
    "test_type": "compression",
    "strain_rate_per_s": 0.00056,
    "temperature_c": 25.0,
    "standard": "ISO 13314",
    "specimen_notes": "Cylinder 25 mm dia x 30 mm; crosshead 1 mm/min (strain rate computed as 1 mm/min / 30 mm = 5.6e-4 1/s); quasi-static, Shimadzu AG-IS 50 kN"
   },
   "properties": {
    "modulus_mpa": null,
    "strength_mpa": 19.1,
    "strain_at_failure": null,
    "energy_absorption_mj_m3": 12.2,
    "plateau_stress_mpa": 26.6,
    "densification_strain": 0.51,
    "specific_modulus_mpa_per_g_cc": null,
    "specific_strength_mpa_per_g_cc": null,
    "storage_modulus_mpa": null,
    "loss_tangent": null,
    "thermal_conductivity_w_mk": null,
    "cte_per_k": null,
    "moisture_uptake_pct": null
   },
   "evidence": [
    {
     "quote": "| SF2 | 19.1 | 26.6 | 0.51 | 12.2 | ",
     "location": "Table 5"
    },
    {
     "quote": "SF2 1.72 62.8 45.6",
     "location": "Table 4"
    },
    {
     "quote": "all foam samples were subjected to quasi-static compression test (1 mm/min deformation rate)",
     "location": "Abstract"
    }
   ],
   "extractor_confidence": 0.9
  },
  {
   "record_id": null,
   "paper_id": null,
   "sample_label": "SF3",
   "data_origin": "primary",
   "processing": {
    "matrix_class": "aluminum",
    "matrix_name": "Al 7075 (Zn 5.68, Mg 2.39, Cu 1.4 wt%), as-cast",
    "particle_type": "ceramic_hollow",
    "particle_grade": "Bubble alumina hollow spheres, Alodur KKW (Imerys), 2-4 mm",
    "particle_true_density_g_cc": null,
    "particle_mean_diameter_um": null,
    "particle_wall_thickness_ratio": null,
    "particle_volume_fraction": 0.627,
    "particle_weight_fraction": null,
    "process_route": "pressure_infiltration",
    "cure_or_process_temperature_c": 720.0,
    "additional_fillers": null
   },
   "structure": {
    "measured_density_g_cc": 1.74,
    "theoretical_density_g_cc": null,
    "matrix_porosity_fraction": null,
    "particle_breakage_fraction": null,
    "microstructure_notes": "Total porosity (filler interior voids, Eq.3) = 0.456; sphere size 2-4 mm; some casting voids, broken sphere fragments and matrix-filled spheres observed; partial sintering of adjacent spheres. As-cast sample."
   },
   "test": {
    "test_type": "compression",
    "strain_rate_per_s": 0.00056,
    "temperature_c": 25.0,
    "standard": "ISO 13314",
    "specimen_notes": "Cylinder 25 mm dia x 30 mm; crosshead 1 mm/min (strain rate computed as 1 mm/min / 30 mm = 5.6e-4 1/s); quasi-static, Shimadzu AG-IS 50 kN"
   },
   "properties": {
    "modulus_mpa": null,
    "strength_mpa": 22.3,
    "strain_at_failure": null,
    "energy_absorption_mj_m3": 17.5,
    "plateau_stress_mpa": 39.2,
    "densification_strain": 0.52,
    "specific_modulus_mpa_per_g_cc": null,
    "specific_strength_mpa_per_g_cc": null,
    "storage_modulus_mpa": null,
    "loss_tangent": null,
    "thermal_conductivity_w_mk": null,
    "cte_per_k": null,
    "moisture_uptake_pct": null
   },
   "evidence": [
    {
     "quote": "| SF3 | 22.3 | 39.2 | 0.52 | 17.5 | ",
     "location": "Table 5"
    },
    {
     "quote": "SF3 1.74 62.7 45.6",
     "location": "Table 4"
    },
    {
     "quote": "all foam samples were subjected to quasi-static compression test (1 mm/min deformation rate)",
     "location": "Abstract"
    }
   ],
   "extractor_confidence": 0.9
  },
  {
   "record_id": null,
   "paper_id": null,
   "sample_label": "SF4 (T6)",
   "data_origin": "primary",
   "processing": {
    "matrix_class": "aluminum",
    "matrix_name": "Al 7075 (Zn 5.68, Mg 2.39, Cu 1.4 wt%), T6 heat treated (solution 480 C, aged 120 C / 24 h)",
    "particle_type": "ceramic_hollow",
    "particle_grade": "Bubble alumina hollow spheres, Alodur KKW (Imerys), 2-4 mm",
    "particle_true_density_g_cc": null,
    "particle_mean_diameter_um": null,
    "particle_wall_thickness_ratio": null,
    "particle_volume_fraction": 0.61,
    "particle_weight_fraction": null,
    "process_route": "pressure_infiltration",
    "cure_or_process_temperature_c": 720.0,
    "additional_fillers": null
   },
   "structure": {
    "measured_density_g_cc": 1.77,
    "theoretical_density_g_cc": null,
    "matrix_porosity_fraction": null,
    "particle_breakage_fraction": null,
    "microstructure_notes": "Total porosity (filler interior voids, Eq.3) = 0.433; sphere size 2-4 mm; some casting voids, broken sphere fragments and matrix-filled spheres observed; partial sintering of adjacent spheres. T6 sample."
   },
   "test": {
    "test_type": "compression",
    "strain_rate_per_s": 0.00056,
    "temperature_c": 25.0,
    "standard": "ISO 13314",
    "specimen_notes": "Cylinder 25 mm dia x 30 mm; crosshead 1 mm/min (strain rate computed as 1 mm/min / 30 mm = 5.6e-4 1/s); quasi-static, Shimadzu AG-IS 50 kN"
   },
   "properties": {
    "modulus_mpa": null,
    "strength_mpa": 71.2,
    "strain_at_failure": null,
    "energy_absorption_mj_m3": 27.8,
    "plateau_stress_mpa": 60.9,
    "densification_strain": 0.53,
    "specific_modulus_mpa_per_g_cc": null,
    "specific_strength_mpa_per_g_cc": null,
    "storage_modulus_mpa": null,
    "loss_tangent": null,
    "thermal_conductivity_w_mk": null,
    "cte_per_k": null,
    "moisture_uptake_pct": null
   },
   "evidence": [
    {
     "quote": "| SF4 | 71.2 | 60.9 | 0.53 | 27.8 | ",
     "location": "Table 5"
    },
    {
     "quote": "SF4 (T6) 1.77 61 43.3",
     "location": "Table 4"
    },
    {
     "quote": "all foam samples were subjected to quasi-static compression test (1 mm/min deformation rate)",
     "location": "Abstract"
    }
   ],
   "extractor_confidence": 0.9
  },
  {
   "record_id": null,
   "paper_id": null,
   "sample_label": "SF5 (T6)",
   "data_origin": "primary",
   "processing": {
    "matrix_class": "aluminum",
    "matrix_name": "Al 7075 (Zn 5.68, Mg 2.39, Cu 1.4 wt%), T6 heat treated (solution 480 C, aged 120 C / 24 h)",
    "particle_type": "ceramic_hollow",
    "particle_grade": "Bubble alumina hollow spheres, Alodur KKW (Imerys), 2-4 mm",
    "particle_true_density_g_cc": null,
    "particle_mean_diameter_um": null,
    "particle_wall_thickness_ratio": null,
    "particle_volume_fraction": 0.621,
    "particle_weight_fraction": null,
    "process_route": "pressure_infiltration",
    "cure_or_process_temperature_c": 720.0,
    "additional_fillers": null
   },
   "structure": {
    "measured_density_g_cc": 1.74,
    "theoretical_density_g_cc": null,
    "matrix_porosity_fraction": null,
    "particle_breakage_fraction": null,
    "microstructure_notes": "Total porosity (filler interior voids, Eq.3) = 0.447; sphere size 2-4 mm; some casting voids, broken sphere fragments and matrix-filled spheres observed; partial sintering of adjacent spheres. T6 sample."
   },
   "test": {
    "test_type": "compression",
    "strain_rate_per_s": 0.00056,
    "temperature_c": 25.0,
    "standard": "ISO 13314",
    "specimen_notes": "Cylinder 25 mm dia x 30 mm; crosshead 1 mm/min (strain rate computed as 1 mm/min / 30 mm = 5.6e-4 1/s); quasi-static, Shimadzu AG-IS 50 kN"
   },
   "properties": {
    "modulus_mpa": null,
    "strength_mpa": 44.4,
    "strain_at_failure": null,
    "energy_absorption_mj_m3": 20.5,
    "plateau_stress_mpa": 42.9,
    "densification_strain": 0.51,
    "specific_modulus_mpa_per_g_cc": null,
    "specific_strength_mpa_per_g_cc": null,
    "storage_modulus_mpa": null,
    "loss_tangent": null,
    "thermal_conductivity_w_mk": null,
    "cte_per_k": null,
    "moisture_uptake_pct": null
   },
   "evidence": [
    {
     "quote": "| SF5 | 44.4 | 42.9 | 0.51 | 20.5 | ",
     "location": "Table 5"
    },
    {
     "quote": "SF5 (T6) 1.74 62.1 44.7",
     "location": "Table 4"
    },
    {
     "quote": "all foam samples were subjected to quasi-static compression test (1 mm/min deformation rate)",
     "location": "Abstract"
    }
   ],
   "extractor_confidence": 0.9
  },
  {
   "record_id": null,
   "paper_id": null,
   "sample_label": "SF6 (T6)",
   "data_origin": "primary",
   "processing": {
    "matrix_class": "aluminum",
    "matrix_name": "Al 7075 (Zn 5.68, Mg 2.39, Cu 1.4 wt%), T6 heat treated (solution 480 C, aged 120 C / 24 h)",
    "particle_type": "ceramic_hollow",
    "particle_grade": "Bubble alumina hollow spheres, Alodur KKW (Imerys), 2-4 mm",
    "particle_true_density_g_cc": null,
    "particle_mean_diameter_um": null,
    "particle_wall_thickness_ratio": null,
    "particle_volume_fraction": 0.624,
    "particle_weight_fraction": null,
    "process_route": "pressure_infiltration",
    "cure_or_process_temperature_c": 720.0,
    "additional_fillers": null
   },
   "structure": {
    "measured_density_g_cc": 1.73,
    "theoretical_density_g_cc": null,
    "matrix_porosity_fraction": null,
    "particle_breakage_fraction": null,
    "microstructure_notes": "Total porosity (filler interior voids, Eq.3) = 0.451; sphere size 2-4 mm; some casting voids, broken sphere fragments and matrix-filled spheres observed; partial sintering of adjacent spheres. T6 sample."
   },
   "test": {
    "test_type": "compression",
    "strain_rate_per_s": 0.00056,
    "temperature_c": 25.0,
    "standard": "ISO 13314",
    "specimen_notes": "Cylinder 25 mm dia x 30 mm; crosshead 1 mm/min (strain rate computed as 1 mm/min / 30 mm = 5.6e-4 1/s); quasi-static, Shimadzu AG-IS 50 kN"
   },
   "properties": {
    "modulus_mpa": null,
    "strength_mpa": 39.8,
    "strain_at_failure": null,
    "energy_absorption_mj_m3": 24.9,
    "plateau_stress_mpa": 49.3,
    "densification_strain": 0.49,
    "specific_modulus_mpa_per_g_cc": null,
    "specific_strength_mpa_per_g_cc": null,
    "storage_modulus_mpa": null,
    "loss_tangent": null,
    "thermal_conductivity_w_mk": null,
    "cte_per_k": null,
    "moisture_uptake_pct": null
   },
   "evidence": [
    {
     "quote": "| SF6 | 39.8 | 49.3 | 0.49 | 24.9 | ",
     "location": "Table 5"
    },
    {
     "quote": "SF6 (T6) 1.73 62.4 45.1",
     "location": "Table 4"
    },
    {
     "quote": "all foam samples were subjected to quasi-static compression test (1 mm/min deformation rate)",
     "location": "Abstract"
    }
   ],
   "extractor_confidence": 0.9
  }
 ],
 "extraction_notes": "strength_mpa = compressive 1% proof strength per ISO 13314 (Table 5). Plateau stress = mean stress between 20-40% strain. Energy absorption W taken as reported (MJ/m3). Strain rate converted from 1 mm/min crosshead and 30 mm sample height (5.6e-4 1/s). Filler volume fraction and total porosity converted from %. Total porosity is the foam's total void fraction from hollow sphere interiors (Eq. 3), NOT matrix porosity, so stored in microstructure_notes. Particle mean diameter left null (only 2-4 mm range given); supplier bulk density 0.5-0.75 g/cm3 is a bulk, not true, density so left null. Elastic modulus not reported. Energy efficiency (0.73-0.91) has no schema field. Test temperature assumed room temperature."
}
