Repository: Harshelite2503/foamgpt

# FoamGPT

**An LLM-extracted, literature-scale Process–Structure–Property (PSP) dataset and benchmark for syntactic foams.**

Syntactic foams (hollow-particle-filled composites) have ~30 years of literature, but the quantitative
results live in tables and figures inside thousands of PDFs. FoamGPT turns that literature into a
machine-readable dataset and asks: *how well can classical ML and frontier LLMs predict foam properties,
and where do LLMs hallucinate?*

```
OpenAlex ──▶ OA PDFs ──▶ text+tables ──▶ Claude structured extraction ──▶ curated PSP table ──▶ benchmarks
 harvest      download      parse            extract / batch                  curate           bench-ml / bench-llm
```

File: data/extracted/agent/W3143873043.json
{
  "is_syntactic_foam_paper": true,
  "paper_summary": "A short research note describing production of an aluminium matrix syntactic foam by thixoinfiltration: fly-ash-derived hollow ceramic micro-balloons (5 wt% relative to the aluminium) were placed between two Al-5052 alloy discs and infiltrated at 644 C (78.14% liquid fraction) with a hydraulic press force limited to 5 kN. Optical/SEM microscopy showed homogeneous balloon dispersion and good matrix-balloon anchorage; image binarisation gave ~45% porosity and an approximate density of 1.8 g/cm3, a ~30% density reduction versus the aluminium matrix. Vickers microhardness in the foam region rose to 70-75 HV100 versus 63-67 HV100 for the laminate and 60 HV100 for the thixoformed material.",
  "records": [
    {
      "sample_label": "Al-5052 / Fly Ash syntactic foam (thixoinfiltrated, 5 wt% balloons)",
      "data_origin": "primary",
      "processing": {
        "matrix_class": "aluminum",
        "matrix_name": "Commercial aluminium alloy Al 5052 (1.882 wt% Mg, 0.309 Fe, 0.171 Cr, 0.12 Si, balance Al)",
        "particle_type": "fly_ash_cenosphere",
        "particle_grade": "Fly ash hollow ceramic micro-balloons, 100 grit sieve fraction",
        "particle_true_density_g_cc": null,
        "particle_mean_diameter_um": null,
        "particle_wall_thickness_ratio": null,
        "particle_volume_fraction": null,
        "particle_weight_fraction": 0.05,
        "process_route": "pressure_infiltration",
        "cure_or_process_temperature_c": 644,
        "additional_fillers": null
      },
      "structure": {
        "measured_density_g_cc": 1.8,
        "theoretical_density_g_cc": null,
        "matrix_porosity_fraction": null,
        "particle_breakage_fraction": null,
        "microstructure_notes": "Image-J binarisation of optical micrographs gave an average porosity of 45% and an approximate density of 1.8 g/cm3 (~30% density reduction vs the Al matrix). Homogeneous balloon distribution, total anchorage, no defects at balloon-matrix interface. Balloon mean dimensions A (length) 266.185 um and B (width) 197.745 um with 2.5 um wall thickness; fly-ash balloon density stated as 0.6-0.8 g/cm3. Infiltration force limited to 5 kN to avoid balloon collapse."
      },
      "test": {
        "test_type": "other",
        "strain_rate_per_s": null,
        "temperature_c": 25,
        "standard": "ASTM E384",
        "specimen_notes": "Vickers microhardness with 100 gf preload; foam region 70, 75, 75 HV100 vs 63/65/67 HV100 laminate and 60 HV100 thixoformed. Hardness is not a schema field, so no property value is filled. Compression tests of cellular materials are mentioned but no stress/modulus values are reported."
      },
      "properties": {
        "modulus_mpa": null,
        "strength_mpa": null,
        "strain_at_failure": null,
        "energy_absorption_mj_m3": null,
        "plateau_stress_mpa": null,
        "densification_strain": null,
        "specific_modulus_mpa_per_g_cc": null,
        "specific_strength_mpa_per_g_cc": null,
        "storage_modulus_mpa": null,
        "loss_tangent": null,
        "thermal_conductivity_w_mk": null,
        "cte_per_k": null,
        "moisture_uptake_pct": null
      },
      "evidence": [
        {
          "quote": "In a steel mold machined for the procedure, two aluminum alloy discs were positioned, and a 5% by weight portion, relative to the aluminum portion, of Fly Ash balloons between these discs.",
          "location": "Sec. 'Tixoinfiltration process', para 1"
        },
        {
          "quote": "By analyzing the images using Image J software, using the binarization tool it was possible to determine the average porosity and to calculate the approximate value of the obtained density 45% and 1.8g/cm3.",
          "location": "Sec. 'Results and discussions', para 1"
        },
        {
          "quote": "The assembly was baked at a heating rate of 5°C/min until it reached a working temperature of 644°C ... the infiltration force was limited to 5 kN to prevent balloon collapse during the process.",
          "location": "Sec. 'Tixoinfiltration process', para 1"
        }
      ],
      "extractor_confidence": 0.6
    }
  ],
  "extraction_notes": "Very short (3-page) note with almost no quantitative mechanical data. Only one material condition is reported, so one record. Reported quantities: 5 wt% balloon loading, 644 C processing temperature, 1.8 g/cm3 density, ~45% porosity, ~30% density reduction. No modulus, strength, strain or energy values are given anywhere (the abstract mentions standardized compression tests but no results are shown), so all Properties fields are null. Vickers hardness (63-75 HV100, Table 2) has no schema field and is recorded in specimen_notes only. The 45% 'average porosity' from image binarisation is the total hollow/pore area including the balloon interiors, not unintended matrix porosity, so matrix_porosity_fraction was left null and the value placed in microstructure_notes. Balloon true density is given only as a range (0.6-0.8 g/cm3) so it was left null. Balloon size is reported as two orthogonal dimensions (266.185 um length, 197.745 um width) rather than a mean diameter, and the radius ratio eta is not stated (only a 2.5 um wall thickness), so both fields were left null rather than derived. Test temperature assumed room temperature (25 C) for the hardness test."
}

File: data/extracted/agent/W3162570773.json
{
  "is_syntactic_foam_paper": true,
  "paper_summary": "Epoxy (E-51/100-1B) syntactic foams filled with 30 vol% 3M hollow glass microspheres (K1, S35, S60HS) were reinforced with warp-knitted spacer fabrics (B1-B4) to form 3DSMRC ternary composites, and compared with neat syntactic foam (NSF) under quasi-static compression (2 mm/min, 8 mm thick samples). Suitable WKSF (B1, B2, B4) raised yield strength by ~7-10% and compressive modulus by ~15-21% relative to NSF at nearly the same density, while NSF showed a higher peak stress; thicker-walled S60HS microspheres gave the best compression performance. A COMSOL FE model reproduced CWS60-30-B1 within ~8%.",
  "records": [
    {
      "record_id": null,
      "paper_id": null,
      "sample_label": "NSF",
      "data_origin": "primary",
      "processing": {
        "matrix_class": "epoxy",
        "matrix_name": "Bisphenol-A epoxy E-51 with amine hardener 100-1B (100:33), Wuxi Singmen",
        "particle_type": "glass_microballoon",
        "particle_grade": "3M S60HS",
        "particle_true_density_g_cc": 0.6,
        "particle_mean_diameter_um": 30,
        "particle_wall_thickness_ratio": 0.91,
        "particle_volume_fraction": 0.30,
        "particle_weight_fraction": null,
        "process_route": "mechanical_mixing_cast",
        "cure_or_process_temperature_c": 25,
        "additional_fillers": null
      },
      "structure": {
        "measured_density_g_cc": 0.953,
        "theoretical_density_g_cc": null,
        "matrix_porosity_fraction": null,
        "particle_breakage_fraction": null,
        "microstructure_notes": "Neat syntactic foam without spacer fabric; 8 mm thick cylindrical specimen."
      },
      "test": {
        "test_type": "compression",
        "strain_rate_per_s": 0.00417,
        "temperature_c": 25,
        "standard": null,
        "specimen_notes": "MTS810, 2 mm/min crosshead, 8 mm thick, compressed to 25% deformation; >=5 specimens"
      },
      "properties": {
        "modulus_mpa": 1170,
        "strength_mpa": 97.2,
        "strain_at_failure": null,
        "energy_absorption_mj_m3": null,
        "plateau_stress_mpa": null,
        "densification_strain": null,
        "specific_modulus_mpa_per_g_cc": null,
        "specific_strength_mpa_per_g_cc": null,
        "storage_modulus_mpa": null,
        "loss_tangent": null,
        "thermal_conductivity_w_mk": null,
        "cte_per_k": null,
        "moisture_uptake_pct": null
      },
      "evidence": [
        {
          "quote": "the density of syntactic foam matrix is the same as that of NSF shown in table 4, while the elasticity modulus, yield strength and tangent modulus of the syntactic foam matrix were obtained through the compression test on NSF.",
          "location": "Sec. 3 para 3 / Table 5"
        },
        {
          "quote": "Syntactic foam matrix 1.17e9 0.30 953 9.72e7 5.48e7",
          "location": "Table 5"
        },
        {
          "quote": "NSF S60HS 8 30 — 0.953",
          "location": "Table 4"
        }
      ],
      "extractor_confidence": 0.75
    },
    {
      "record_id": null,
      "paper_id": null,
      "sample_label": "CWS60-30-B1",
      "data_origin": "primary",
      "processing": {
        "matrix_class": "epoxy",
        "matrix_name": "Bisphenol-A epoxy E-51 with amine hardener 100-1B (100:33), Wuxi Singmen",
        "particle_type": "glass_microballoon",
        "particle_grade": "3M S60HS",
        "particle_true_density_g_cc": 0.6,
        "particle_mean_diameter_um": 30,
        "particle_wall_thickness_ratio": 0.91,
        "particle_volume_fraction": 0.30,
        "particle_weight_fraction": null,
        "process_route": "mechanical_mixing_cast",
        "cure_or_process_temperature_c": 25,
        "additional_fillers": "Warp-knitted spacer fabric B1 (PET; Chain+Inlay surface, spacer yarn type I, 0.2 mm, lapping movement 3)"
      },
      "structure": {
        "measured_density_g_cc": 0.975,
        "theoretical_density_g_cc": null,
        "matrix_porosity_fraction": null,
        "particle_breakage_fraction": null,
        "microstructure_notes": "Modulus 21% higher and yield strength ~8% higher than NSF (Fig. 3b, text); peak stress lower than NSF."
      },
      "test": {
        "test_type": "compression",
        "strain_rate_per_s": 0.00417,
        "temperature_c": 25,
        "standard": null,
        "specimen_notes": "MTS810, 2 mm/min crosshead, 8 mm thick, compressed to 25% deformation; >=5 specimens"
      },
      "properties": {
        "modulus_mpa": null,
        "strength_mpa": null,
        "strain_at_failure": null,
        "energy_absorption_mj_m3": null,
        "plateau_stress_mpa": null,
        "densification_strain": null,
        "specific_modulus_mpa_per_g_cc": null,
        "specific_strength_mpa_per_g_cc": null,
        "storage_modulus_mpa": null,
        "loss_tangent": null,
        "thermal_conductivity_w_mk": null,
        "cte_per_k": null,
        "moisture_uptake_pct": null
      },
      "evidence": [
        {
          "quote": "CWS60-30-B1 S60HS 8 30 B1 0.975",
          "location": "Table 4"
        },
        {
          "quote": "compared with NSF, CWS60-30-B1, CWS60-30-B2 and CWS60-30-B4 have 21%, 17% and 15% higher values in compressive modulus, respectively.",
          "location": "Sec. 4.1 para 2"
        }
      ],
      "extractor_confidence": 0.7
    },
    {
      "record_id": null,
      "paper_id": null,
      "sample_label": "CWS60-30-B2",
      "data_origin": "primary",
      "processing": {
        "matrix_class": "epoxy",
        "matrix_name": "Bisphenol-A epoxy E-51 with amine hardener 100-1B (100:33), Wuxi Singmen",
        "particle_type": "glass_microballoon",
        "particle_grade": "3M S60HS",
        "particle_true_density_g_cc": 0.6,
        "particle_mean_diameter_um": 30,
        "particle_wall_thickness_ratio": 0.91,
        "particle_volume_fraction": 0.30,
        "particle_weight_fraction": null,
        "process_route": "mechanical_mixing_cast",
        "cure_or_process_temperature_c": 25,
        "additional_fillers": "Warp-knitted spacer fabric B2 (PET; Chain+Inlay surface, spacer yarn type II, 0.2 mm, lapping movement 4)"
      },
      "structure": {
        "measured_density_g_cc": 0.968,
        "theoretical_density_g_cc": null,
        "matrix_porosity_fraction": null,
        "particle_breakage_fraction": null,
        "microstructure_notes": "Modulus 17% higher and yield strength ~10% higher than NSF (Fig. 3b, text)."
      },
      "test": {
        "test_type": "compression",
        "strain_rate_per_s": 0.00417,
        "temperature_c": 25,
        "standard": null,
        "specimen_notes": "MTS810, 2 mm/min crosshead, 8 mm thick, compressed to 25% deformation; >=5 specimens"
      },
      "properties": {
        "modulus_mpa": null,
        "strength_mpa": null,
        "strain_at_failure": null,
        "energy_absorption_mj_m3": null,
        "plateau_stress_mpa": null,
        "densification_strain": null,
        "specific_modulus_mpa_per_g_cc": null,
        "specific_strength_mpa_per_g_cc": null,
        "storage_modulus_mpa": null,
        "loss_tangent": null,
        "thermal_conductivity_w_mk": null,
        "cte_per_k": null,
        "moisture_uptake_pct": null
      },
      "evidence": [
        {
          "quote": "CWS60-30-B2 S60HS 8 30 B2 0.968",
          "location": "Table 4"
        },
        {
          "quote": "the yield strength of NSF has decreased by 8%, 10% and 7% compared with that of CWS60-30-B1, CWS60-30-B2 and CWS60-30-B4, respectively, just equivalent to the yield strength of CWS60-30-B3.",
          "location": "Sec. 4.1 para 2"
        }
      ],
      "extractor_confidence": 0.7
    },
    {
      "record_id": null,
      "paper_id": null,
      "sample_label": "CWS60-30-B3",
      "data_origin": "primary",
      "processing": {
        "matrix_class": "epoxy",
        "matrix_name": "Bisphenol-A epoxy E-51 with amine hardener 100-1B (100:33), Wuxi Singmen",
        "particle_type": "glass_microballoon",
        "particle_grade": "3M S60HS",
        "particle_true_density_g_cc": 0.6,
        "particle_mean_diameter_um": 30,
        "particle_wall_thickness_ratio": 0.91,
        "particle_volume_fraction": 0.30,
        "particle_weight_fraction": null,
        "process_route": "mechanical_mixing_cast",
        "cure_or_process_temperature_c": 25,
        "additional_fillers": "Warp-knitted spacer fabric B3 (PET; Hexagonal mesh surface, spacer yarn type I, 0.2 mm, lapping movement 3)"
      },
      "structure": {
        "measured_density_g_cc": 0.937,
        "theoretical_density_g_cc": null,
        "matrix_porosity_fraction": null,
        "particle_breakage_fraction": null,
        "microstructure_notes": "Yield strength and modulus approximately equal to NSF; peak stress lower than NSF."
      },
      "test": {
        "test_type": "compression",
        "strain_rate_per_s": 0.00417,
        "temperature_c": 25,
        "standard": null,
        "specimen_notes": "MTS810, 2 mm/min crosshead, 8 mm thick, compressed to 25% deformation; >=5 specimens"
      },
      "properties": {
        "modulus_mpa": null,
        "strength_mpa": null,
        "strain_at_failure": null,
        "energy_absorption_mj_m3": null,
        "plateau_stress_mpa": null,
        "densification_strain": null,
        "specific_modulus_mpa_per_g_cc": null,
        "specific_strength_mpa_per_g_cc": null,
        "storage_modulus_mpa": null,
        "loss_tangent": null,
        "thermal_conductivity_w_mk": null,
        "cte_per_k": null,
        "moisture_uptake_pct": null
      },
      "evidence": [
        {
          "quote": "CWS60-30-B3 S60HS 8 30 B3 0.937",
          "location": "Table 4"
        },
        {
          "quote": "the yield strength and compressive modulus of CWS60-30-B3 are similar to NSF",
          "location": "Sec. 4.1 para 4"
        }
      ],
      "extractor_confidence": 0.7
    },
    {
      "record_id": null,
      "paper_id": null,
      "sample_label": "CWS60-30-B4",
      "data_origin": "primary",
      "processing": {
        "matrix_class": "epoxy",
        "matrix_name": "Bisphenol-A epoxy E-51 with amine hardener 100-1B (100:33), Wuxi Singmen",
        "particle_type": "glass_microballoon",
        "particle_grade": "3M S60HS",
        "particle_true_density_g_cc": 0.6,
        "particle_mean_diameter_um": 30,
        "particle_wall_thickness_ratio": 0.91,
        "particle_volume_fraction": 0.30,
        "particle_weight_fraction": null,
        "process_route": "mechanical_mixing_cast",
        "cure_or_process_temperature_c": 25,
        "additional_fillers": "Warp-knitted spacer fabric B4 (PET; Chain+Inlay surface, spacer yarn type III, 0.16 mm, lapping movement 4)"
      },
      "structure": {
        "measured_density_g_cc": 0.958,
        "theoretical_density_g_cc": null,
        "matrix_porosity_fraction": null,
        "particle_breakage_fraction": null,
        "microstructure_notes": "Modulus 15% higher and yield strength ~7% higher than NSF (Fig. 3b, text)."
      },
      "test": {
        "test_type": "compression",
        "strain_rate_per_s": 0.00417,
        "temperature_c": 25,
        "standard": null,
        "specimen_notes": "MTS810, 2 mm/min crosshead, 8 mm thick, compressed to 25% deformation; >=5 specimens"
      },
      "properties": {
        "modulus_mpa": null,
        "strength_mpa": null,
        "strain_at_failure": null,
        "energy_absorption_mj_m3": null,
        "plateau_stress_mpa": null,
        "densification_strain": null,
        "specific_modulus_mpa_per_g_cc": null,
        "specific_strength_mpa_per_g_cc": null,
        "storage_modulus_mpa": null,
        "loss_tangent": null,
        "thermal_conductivity_w_mk": null,
        "cte_per_k": null,
        "moisture_uptake_pct": null
      },
      "evidence": [
        {
          "quote": "CWS60-30-B4 S60HS 8 30 B4 0.958",
          "location": "Table 4"
        },
        {
          "quote": "compared with NSF, CWS60-30-B1, CWS60-30-B2 and CWS60-30-B4 have 21%, 17% and 15% higher values in compressive modulus, respectively.",
          "location": "Sec. 4.1 para 2"
        }
      ],
      "extractor_confidence": 0.7
    },
    {
      "record_id": null,
      "paper_id": null,
      "sample_label": "CWK1-30-B1",
      "data_origin": "primary",
      "processing": {
        "matrix_class": "epoxy",
        "matrix_name": "Bisphenol-A epoxy E-51 with amine hardener 100-1B (100:33), Wuxi Singmen",
        "particle_type": "glass_microballoon",
        "particle_grade": "3M K1",
        "particle_true_density_g_cc": 0.125,
        "particle_mean_diameter_um": 65,
        "particle_wall_thickness_ratio": 0.98,
        "particle_volume_fraction": 0.30,
        "particle_weight_fraction": null,
        "process_route": "mechanical_mixing_cast",
        "cure_or_process_temperature_c": 25,
        "additional_fillers": "Warp-knitted spacer fabric B1 (PET; Chain+Inlay surface, spacer yarn type I, 0.2 mm, lapping movement 3)"
      },
      "structure": {
        "measured_density_g_cc": 0.825,
        "theoretical_density_g_cc": null,
        "matrix_porosity_fraction": null,
        "particle_breakage_fraction": null,
        "microstructure_notes": "CWS60-30-B1 modulus is 71% higher than this sample; lowest stress and yield strength of the three microsphere types."
      },
      "test": {
        "test_type": "compression",
        "strain_rate_per_s": 0.00417,
        "temperature_c": 25,
        "standard": null,
        "specimen_notes": "MTS810, 2 mm/min crosshead, 8 mm thick, compressed to 25% deformation; >=5 specimens"
      },
      "properties": {
        "modulus_mpa": null,
        "strength_mpa": null,
        "strain_at_failure": null,
        "energy_absorption_mj_m3": null,
        "plateau_stress_mpa": null,
        "densification_strain": null,
        "specific_modulus_mpa_per_g_cc": null,
        "specific_strength_mpa_per_g_cc": null,
        "storage_modulus_mpa": null,
        "loss_tangent": null,
        "thermal_conductivity_w_mk": null,
        "cte_per_k": null,
        "moisture_uptake_pct": null
      },
      "evidence": [
        {
          "quote": "CWK1-30-B1 K1 8 30 B1 0.825",
          "location": "Table 4"
        },
        {
          "quote": "CWS60-30-B1 has 71% and 28% higher compressive modulus values than CWK1-30-B1 and CWS35-30-B1, respectively.",
          "location": "Sec. 4.1 para 7"
        }
      ],
      "extractor_confidence": 0.7
    },
    {
      "record_id": null,
      "paper_id": null,
      "sample_label": "CWS35-30-B1",
      "data_origin": "primary",
      "processing": {
        "matrix_class": "epoxy",
        "matrix_name": "Bisphenol-A epoxy E-51 with amine hardener 100-1B (100:33), Wuxi Singmen",
        "particle_type": "glass_microballoon",
        "particle_grade": "3M S35",
        "particle_true_density_g_cc": 0.35,
        "particle_mean_diameter_um": 40,
        "particle_wall_thickness_ratio": 0.95,
        "particle_volume_fraction": 0.30,
        "particle_weight_fraction": null,
        "process_route": "mechanical_mixing_cast",
        "cure_or_process_temperature_c": 25,
        "additional_fillers": "Warp-knitted spacer fabric B1 (PET; Chain+Inlay surface, spacer yarn type I, 0.2 mm, lapping movement 3)"
      },
      "structure": {
        "measured_density_g_cc": 0.902,
        "theoretical_density_g_cc": null,
        "matrix_porosity_fraction": null,
        "particle_breakage_fraction": null,
        "microstructure_notes": "CWS60-30-B1 modulus is 28% higher than this sample."
      },
      "test": {
        "test_type": "compression",
        "strain_rate_per_s": 0.00417,
        "temperature_c": 25,
        "standard": null,
        "specimen_notes": "MTS810, 2 mm/min crosshead, 8 mm thick, compressed to 25% deformation; >=5 specimens"
      },
      "properties": {
        "modulus_mpa": null,
        "strength_mpa": null,
        "strain_at_failure": null,
        "energy_absorption_mj_m3": null,
        "plateau_stress_mpa": null,
        "densification_strain": null,
        "specific_modulus_mpa_per_g_cc": null,
        "specific_strength_mpa_per_g_cc": null,
        "storage_modulus_mpa": null,
        "loss_tangent": null,
        "thermal_conductivity_w_mk": null,
        "cte_per_k": null,
        "moisture_uptake_pct": null
      },
      "evidence": [
        {
          "quote": "CWS35-30-B1 S35 8 30 B1 0.902",
          "location": "Table 4"
        },
        {
          "quote": "CWS60-30-B1 has 71% and 28% higher compressive modulus values than CWK1-30-B1 and CWS35-30-B1, respectively.",
          "location": "Sec. 4.1 para 7"
        }
      ],
      "extractor_confidence": 0.7
    }
  ],
  "extraction_notes": "Absolute yield strength and modulus for the 3DSMRC samples are only shown as bars in Fig. 3(b) and as percentage differences relative to NSF in the text, so they are left null (percentages recorded in microstructure_notes). NSF modulus (1.17 GPa -> 1170 MPa) and yield stress (9.72e7 Pa -> 97.2 MPa) taken from Table 5, which the paper states were obtained from the NSF compression test; the Table 5 density of 953 kg/m3 matches Table 4. Strain rate computed as 2 mm/min / 8 mm = 4.17e-3 1/s. Cure at room temperature (24 h) recorded as 25 C. Radius ratio from Table 3 used for particle_wall_thickness_ratio. Particle density in Table 3 is the manufacturer nominal density. FE simulation results (yield 7.5% lower, modulus 8.5% higher than experiment for CWS60-30-B1) not given as absolute numbers, so no model records were created."
}

File: data/extracted/agent/W4229639736.json
{
  "is_syntactic_foam_paper": true,
  "paper_summary": "Hybrid syntactic foams were made by hand lay-up casting of K20 hollow glass microballoons and fly ash cenospheres into a DGEBA-based vinyl ester matrix (MEKP hardener), at two total filler loadings (50 and 60 vol%) with the internal glass:cenosphere ratio varied in 25 vol% steps. Unnotched Izod impact (ASTM D256) and three-point flexure (ASTM D790) were measured. Increasing cenosphere content raised flexural modulus and, in most cases, flexural strength; the maximum reported gains were 111% in impact strength and 39%/58% in flexural strength/modulus relative to the all-glass-microballoon foam, while matrix porosity stayed in the 7-10% range.",
  "records": [
    {
      "sample_label": "50HSF-100-0",
      "data_origin": "primary",
      "processing": {
        "matrix_class": "vinyl_ester",
        "matrix_name": "Vinyl ester resin (DGEBA-based, 45% styrene), MEKP hardener, resin:hardener 97:3",
        "particle_type": "glass_microballoon",
        "particle_grade": "3M K20",
        "particle_true_density_g_cc": 0.2,
        "particle_mean_diameter_um": 60.0,
        "particle_wall_thickness_ratio": null,
        "particle_volume_fraction": 0.5,
        "particle_weight_fraction": null,
        "process_route": "mechanical_mixing_cast",
        "cure_or_process_temperature_c": 72.0,
        "additional_fillers": null
      },
      "structure": {
        "measured_density_g_cc": null,
        "theoretical_density_g_cc": null,
        "matrix_porosity_fraction": null,
        "particle_breakage_fraction": null,
        "microstructure_notes": "Matrix porosity of all hybrid syntactic foams reported only as a 7-10% range (Fig. 1); per-sample density values are shown only in Fig. 1."
      },
      "test": {
        "test_type": "flexure",
        "strain_rate_per_s": null,
        "temperature_c": 25.0,
        "standard": "ASTM D790-03",
        "specimen_notes": "Three-point bending, specimen 127 x 12 x 3.2 mm, 52 mm span, span:depth 16:1"
      },
      "properties": {
        "modulus_mpa": null,
        "strength_mpa": 35.86,
        "strain_at_failure": null,
        "energy_absorption_mj_m3": null,
        "plateau_stress_mpa": null,
        "densification_strain": null,
        "specific_modulus_mpa_per_g_cc": null,
        "specific_strength_mpa_per_g_cc": null,
        "storage_modulus_mpa": null,
        "loss_tangent": null,
        "thermal_conductivity_w_mk": null,
        "cte_per_k": null,
        "moisture_uptake_pct": null
      },
      "evidence": [
        {
          "quote": "In plain syntactic foams, syntactic foam containing only K20 hollow glass microballoons (i.e. 50HSF-100-0) had a flexural strength of 35.86 MPa.",
          "location": "Sec. IV.C.1 (Flexural properties, 50% total fillers), p. 5"
        },
        {
          "quote": "For example, 60HSF-75-25 represents hybrid syntactic foam with 75 vol% of K20 glass microballoons and 25 vol% of flyash cenospheres in total filler volume fraction of 60.",
          "location": "Sec. II.C (Design of experiments and Specimen Coding), p. 3"
        }
      ],
      "extractor_confidence": 0.85
    },
    {
      "sample_label": "50HSF-0-100",
      "data_origin": "primary",
      "processing": {
        "matrix_class": "vinyl_ester",
        "matrix_name": "Vinyl ester resin (DGEBA-based, 45% styrene), MEKP hardener, resin:hardener 97:3",
        "particle_type": "fly_ash_cenosphere",
        "particle_grade": "Petra Buildcare fly ash cenospheres",
        "particle_true_density_g_cc": null,
        "particle_mean_diameter_um": null,
        "particle_wall_thickness_ratio": null,
        "particle_volume_fraction": 0.5,
        "particle_weight_fraction": null,
        "process_route": "mechanical_mixing_cast",
        "cure_or_process_temperature_c": 72.0,
        "additional_fillers": null
      },
      "structure": {
        "measured_density_g_cc": null,
        "theoretical_density_g_cc": null,
        "matrix_porosity_fraction": null,
        "particle_breakage_fraction": null,
        "microstructure_notes": "Cenosphere true particle density given only as a 0.6-0.8 g/cc range and particle size only as '<300 microns' (Table II)."
      },
      "test": {
        "test_type": "flexure",
        "strain_rate_per_s": null,
        "temperature_c": 25.0,
        "standard": "ASTM D790-03",
        "specimen_notes": "Three-point bending, specimen 127 x 12 x 3.2 mm, 52 mm span, span:depth 16:1"
      },
      "properties": {
        "modulus_mpa": null,
        "strength_mpa": 43.19,
        "strain_at_failure": null,
        "energy_absorption_mj_m3": null,
        "plateau_stress_mpa": null,
        "densification_strain": null,
        "specific_modulus_mpa_per_g_cc": null,
        "specific_strength_mpa_per_g_cc": null,
        "storage_modulus_mpa": null,
        "loss_tangent": null,
        "thermal_conductivity_w_mk": null,
        "cte_per_k": null,
        "moisture_uptake_pct": null
      },
      "evidence": [
        {
          "quote": "The flexural strength of plane flyash cenospheres syntactic foam (i.e. 50 HSF-0-100) was 43.19 MPa.",
          "location": "Sec. IV.C.1 (Flexural properties, 50% total fillers), p. 5"
        }
      ],
      "extractor_confidence": 0.85
    },
    {
      "sample_label": "60HSF-100-0",
      "data_origin": "primary",
      "processing": {
        "matrix_class": "vinyl_ester",
        "matrix_name": "Vinyl ester resin (DGEBA-based, 45% styrene), MEKP hardener, resin:hardener 97:3",
        "particle_type": "glass_microballoon",
        "particle_grade": "3M K20",
        "particle_true_density_g_cc": 0.2,
        "particle_mean_diameter_um": 60.0,
        "particle_wall_thickness_ratio": null,
        "particle_volume_fraction": 0.6,
        "particle_weight_fraction": null,
        "process_route": "mechanical_mixing_cast",
        "cure_or_process_temperature_c": 72.0,
        "additional_fillers": null
      },
      "structure": {
        "measured_density_g_cc": null,
        "theoretical_density_g_cc": null,
        "matrix_porosity_fraction": null,
        "particle_breakage_fraction": null,
        "microstructure_notes": "At 60 vol% filler the matrix content drops to 40%, reported to give weak filler-matrix bonding and debonding-dominated failure (Fig. 15)."
      },
      "test": {
        "test_type": "flexure",
        "strain_rate_per_s": null,
        "temperature_c": 25.0,
        "standard": "ASTM D790-03",
        "specimen_notes": "Three-point bending, specimen 127 x 12 x 3.2 mm, 52 mm span, span:depth 16:1"
      },
      "properties": {
        "modulus_mpa": null,
        "strength_mpa": 22.7,
        "strain_at_failure": null,
        "energy_absorption_mj_m3": null,
        "plateau_stress_mpa": null,
        "densification_strain": null,
        "specific_modulus_mpa_per_g_cc": null,
        "specific_strength_mpa_per_g_cc": null,
        "storage_modulus_mpa": null,
        "loss_tangent": null,
        "thermal_conductivity_w_mk": null,
        "cte_per_k": null,
        "moisture_uptake_pct": null
      },
      "evidence": [
        {
          "quote": "In plain syntactic foams with 60% filler, syntactic foam containing K20 glass micro balloons (i.e. 60HSF-100-0) had a lowest flexural strength of 22.70 MPa.",
          "location": "Sec. IV.C.2 (Flexural properties, 60% total fillers), p. 6"
        }
      ],
      "extractor_confidence": 0.85
    },
    {
      "sample_label": "60HSF-0-100",
      "data_origin": "primary",
      "processing": {
        "matrix_class": "vinyl_ester",
        "matrix_name": "Vinyl ester resin (DGEBA-based, 45% styrene), MEKP hardener, resin:hardener 97:3",
        "particle_type": "fly_ash_cenosphere",
        "particle_grade": "Petra Buildcare fly ash cenospheres",
        "particle_true_density_g_cc": null,
        "particle_mean_diameter_um": null,
        "particle_wall_thickness_ratio": null,
        "particle_volume_fraction": 0.6,
        "particle_weight_fraction": null,
        "process_route": "mechanical_mixing_cast",
        "cure_or_process_temperature_c": 72.0,
        "additional_fillers": null
      },
      "structure": {
        "measured_density_g_cc": null,
        "theoretical_density_g_cc": null,
        "matrix_porosity_fraction": null,
        "particle_breakage_fraction": null,
        "microstructure_notes": "Increasing cenosphere content raised matrix porosity because of cenosphere surface irregularity and air entrapment during mixing."
      },
      "test": {
        "test_type": "flexure",
        "strain_rate_per_s": null,
        "temperature_c": 25.0,
        "standard": "ASTM D790-03",
        "specimen_notes": "Three-point bending, specimen 127 x 12 x 3.2 mm, 52 mm span, span:depth 16:1"
      },
      "properties": {
        "modulus_mpa": null,
        "strength_mpa": 44.22,
        "strain_at_failure": null,
        "energy_absorption_mj_m3": null,
        "plateau_stress_mpa": null,
        "densification_strain": null,
        "specific_modulus_mpa_per_g_cc": null,
        "specific_strength_mpa_per_g_cc": null,
        "storage_modulus_mpa": null,
        "loss_tangent": null,
        "thermal_conductivity_w_mk": null,
        "cte_per_k": null,
        "moisture_uptake_pct": null
      },
      "evidence": [
        {
          "quote": "The flexural strength of plane flyash cenospheres syntactic foam (i.e. 60 HSF-0-100) was 44.22 MPa.",
          "location": "Sec. IV.C.2 (Flexural properties, 60% total fillers), p. 6"
        }
      ],
      "extractor_confidence": 0.85
    },
    {
      "sample_label": "Neat vinyl ester resin (value quoted from Tagliavia, Porfiri & Gupta, Composites Part B 41(1) 2010, 86-93 [ref 17])",
      "data_origin": "secondary",
      "processing": {
        "matrix_class": "vinyl_ester",
        "matrix_name": "Neat vinyl ester resin (no filler)",
        "particle_type": "glass_microballoon",
        "particle_grade": null,
        "particle_true_density_g_cc": null,
        "particle_mean_diameter_um": null,
        "particle_wall_thickness_ratio": null,
        "particle_volume_fraction": 0.0,
        "particle_weight_fraction": null,
        "process_route": "mechanical_mixing_cast",
        "cure_or_process_temperature_c": null,
        "additional_fillers": null
      },
      "structure": {
        "measured_density_g_cc": 1.23,
        "theoretical_density_g_cc": null,
        "matrix_porosity_fraction": null,
        "particle_breakage_fraction": null,
        "microstructure_notes": "Unfilled matrix baseline; density 1.23 g/cm3 is the resin density stated in Sec. II.A of this paper."
      },
      "test": {
        "test_type": "flexure",
        "strain_rate_per_s": null,
        "temperature_c": 25.0,
        "standard": "ASTM D790-03",
        "specimen_notes": "Baseline value taken from an earlier study, not measured in this work."
      },
      "properties": {
        "modulus_mpa": null,
        "strength_mpa": 104.0,
        "strain_at_failure": null,
        "energy_absorption_mj_m3": null,
        "plateau_stress_mpa": null,
        "densification_strain": null,
        "specific_modulus_mpa_per_g_cc": null,
        "specific_strength_mpa_per_g_cc": null,
        "storage_modulus_mpa": null,
        "loss_tangent": null,
        "thermal_conductivity_w_mk": null,
        "cte_per_k": null,
        "moisture_uptake_pct": null
      },
      "evidence": [
        {
          "quote": "The flexural strength of the neat resin was measured as 104 MPa in a previous study [17].",
          "location": "Sec. IV.C.1 (Flexural properties, 50% total fillers), p. 5"
        },
        {
          "quote": "Vinyl ester resin used in present work is synthesized from bisphenol-A diglycidyl ether (DGEBA) and poses density of 1.23 g/cm3.",
          "location": "Sec. II.A (Materials), p. 2"
        }
      ],
      "extractor_confidence": 0.6
    }
  ],
  "extraction_notes": "Only five absolute property values are stated numerically in this paper; everything else appears solely in unlabelled bar charts (Fig. 1 density/porosity, Figs. 2 and 6 impact strength, Figs. 9-10 and 12-13 flexural strength/modulus) and was therefore left null per rule 2. The six hybrid compositions (50/60HSF-75-25, -50-50, -25-75) were NOT emitted as records: the paper reports them only as percentage changes relative to the all-glass foam (e.g. '-23, 1.4% and 9%' for the 50% series, '18%, 9% and 39%' for the 60% series), and back-computing absolute strengths from those percentages would be a derived, not a stated, number. Flexural modulus is likewise only given as percentage change with no stated absolute baseline, so modulus_mpa is null for every record. Impact results (unnotched Izod, ASTM D256-02) are reported in J/m and J-m2/kg, units with no corresponding schema field, so no impact records were created; the qualitative findings are captured in paper_summary. Filler is a two-particle hybrid but particle_type is a single enum, so only the plain (single-filler) compositions are represented here and particle_volume_fraction is the TOTAL filler volume fraction (0.50 or 0.60). K20 particle_true_density_g_cc is entered as 0.20 g/cm3, the midpoint of the manufacturer's 0.18-0.22 g/cm3 true-density range (Table I); mean diameter 60 um is the 50th-percentile size. Cenosphere true density (0.6-0.8 g/cc) and size ('<300 microns') are ranges only and were left null. cure_or_process_temperature_c = 72 C is the post-cure temperature (3 h at 72 C after ~20 h room-temperature cure). Test temperature was not stated and is assumed room temperature (25 C). The neat-resin flexural strength of 104 MPa is marked data_origin=secondary because the paper attributes it to ref [17] (Tagliavia, Porfiri & Gupta 2010); its particle_type entry is a schema placeholder since the sample contains no particles (particle_volume_fraction = 0). Note the paper cites ASTM D256-02 in the text but lists ASTM D6110-10 (Charpy) as ref [13], an internal inconsistency."
}
