Repository: Harshelite2503/foamgpt

# FoamGPT

**An LLM-extracted, literature-scale Process–Structure–Property (PSP) dataset and benchmark for syntactic foams.**

Syntactic foams (hollow-particle-filled composites) have ~30 years of literature, but the quantitative
results live in tables and figures inside thousands of PDFs. FoamGPT turns that literature into a
machine-readable dataset and asks: *how well can classical ML and frontier LLMs predict foam properties,
and where do LLMs hallucinate?*

```
OpenAlex ──▶ OA PDFs ──▶ text+tables ──▶ Claude structured extraction ──▶ curated PSP table ──▶ benchmarks
 harvest      download      parse            extract / batch                  curate           bench-ml / bench-llm
```

File: data/extracted/agent/W4231870301.json
{
 "is_syntactic_foam_paper": true,
 "paper_summary": "Book chapter (Altenaiji, Schleyer and Zhao, 2012, 'Composites and Their Properties', Chapter 19, InTech) reviewing the characterisation of aluminium matrix syntactic foams (metal matrix with hollow or porous ceramic micro-spheres) under static and dynamic loading. It surveys fabrication (stir casting and infiltration casting), porosity relations, the effect of micro-sphere size, wall-thickness-to-radius ratio (t/R), volume fraction and matrix alloy on compressive strength and failure mode, and the test methods used (quasi-static compression, drop weight, Charpy/Izod, split Hopkinson pressure bar and gas gun). The authors report their own SHPB specimen data (Table 1) and ANSYS finite element modelling of a 20 mm cube under 100 kN, and note that dynamic compression gives 10-30% higher peak strength than quasi-static and that Young's modulus increases with relative particle wall thickness.",
 "records": [
  {
   "sample_label": "SHPB #2 - aluminium matrix syntactic foam, split Hopkinson pressure bar test at 21.6 m/s",
   "data_origin": "primary",
   "processing": {
    "matrix_class": "aluminum",
    "matrix_name": null,
    "particle_type": "ceramic_hollow",
    "particle_grade": null,
    "particle_true_density_g_cc": null,
    "particle_mean_diameter_um": null,
    "particle_wall_thickness_ratio": null,
    "particle_volume_fraction": null,
    "particle_weight_fraction": null,
    "process_route": "other",
    "cure_or_process_temperature_c": null,
    "additional_fillers": null
   },
   "structure": {
    "measured_density_g_cc": null,
    "theoretical_density_g_cc": null,
    "matrix_porosity_fraction": null,
    "particle_breakage_fraction": null,
    "microstructure_notes": null
   },
   "test": {
    "test_type": "impact",
    "strain_rate_per_s": null,
    "temperature_c": null,
    "standard": null,
    "specimen_notes": "Split Hopkinson pressure bar (SHPB); striker velocity 21.6 m/s. Pre-test specimen: 12.6 g, length 16.84 mm, average width 21.40 +/-0.1 mm. Post-test: 12.6 g, length 14.26 mm, average width 24.00 +/-0.2 mm. Incident and transmitter bars: steel, 1000 mm long, 20 mm diameter, E = 207 GPa, elastic wave speed 5890 m/s, Poisson's ratio 0.29. No stress or strength value is tabulated for this specimen; only the Fig. 9 stress-strain curve (unreadable to precision) is given."
   },
   "properties": {
    "modulus_mpa": null,
    "strength_mpa": null,
    "strain_at_failure": null,
    "energy_absorption_mj_m3": null,
    "plateau_stress_mpa": null,
    "densification_strain": null,
    "specific_modulus_mpa_per_g_cc": null,
    "specific_strength_mpa_per_g_cc": null,
    "storage_modulus_mpa": null,
    "loss_tangent": null,
    "thermal_conductivity_w_mk": null,
    "cte_per_k": null,
    "moisture_uptake_pct": null
   },
   "evidence": [
    {
     "quote": "| Pre | SHPB #2 | 12.6 | 16.84 | 21.40 ±0.1 | 21.6 | | Post |  | 12.6 | 14.26 | 24.00 ±0.2 |  |",
     "location": "Table 1 (Summary of experimental results of aluminium matrix syntactic foams under dynamic loading in SHPB), p. 450"
    }
   ],
   "extractor_confidence": 0.4
  },
  {
   "sample_label": "SHPB #3 - aluminium matrix syntactic foam, split Hopkinson pressure bar test at 35 +/-1 m/s",
   "data_origin": "primary",
   "processing": {
    "matrix_class": "aluminum",
    "matrix_name": null,
    "particle_type": "ceramic_hollow",
    "particle_grade": null,
    "particle_true_density_g_cc": null,
    "particle_mean_diameter_um": null,
    "particle_wall_thickness_ratio": null,
    "particle_volume_fraction": null,
    "particle_weight_fraction": null,
    "process_route": "other",
    "cure_or_process_temperature_c": null,
    "additional_fillers": null
   },
   "structure": {
    "measured_density_g_cc": null,
    "theoretical_density_g_cc": null,
    "matrix_porosity_fraction": null,
    "particle_breakage_fraction": null,
    "microstructure_notes": "Specimen lost most of its mass during the test (12.6 g before, 3.6 g after), indicating extensive fragmentation at this velocity."
   },
   "test": {
    "test_type": "impact",
    "strain_rate_per_s": null,
    "temperature_c": null,
    "standard": null,
    "specimen_notes": "Split Hopkinson pressure bar (SHPB); striker velocity 35 +/-1 m/s. Pre-test specimen: 12.6 g, length 16.84 mm, average width 21.40 +/-0.1 mm. Post-test: 3.6 g, length 3.69 mm, average width 29.00 +/-1 mm."
   },
   "properties": {
    "modulus_mpa": null,
    "strength_mpa": null,
    "strain_at_failure": null,
    "energy_absorption_mj_m3": null,
    "plateau_stress_mpa": null,
    "densification_strain": null,
    "specific_modulus_mpa_per_g_cc": null,
    "specific_strength_mpa_per_g_cc": null,
    "storage_modulus_mpa": null,
    "loss_tangent": null,
    "thermal_conductivity_w_mk": null,
    "cte_per_k": null,
    "moisture_uptake_pct": null
   },
   "evidence": [
    {
     "quote": "| Pre | SHPB #3 | 12.6 | 16.84 | 21.40 ± 0.1 | 35 ± 1 | | Post |  | 3.6 | 3.69 | 29.00 ± 1 |  |",
     "location": "Table 1 (Summary of experimental results of aluminium matrix syntactic foams under dynamic loading in SHPB), p. 450"
    }
   ],
   "extractor_confidence": 0.4
  },
  {
   "sample_label": "SHPB #4 - aluminium matrix syntactic foam, split Hopkinson pressure bar test at 22.35 +/-1 m/s",
   "data_origin": "primary",
   "processing": {
    "matrix_class": "aluminum",
    "matrix_name": null,
    "particle_type": "ceramic_hollow",
    "particle_grade": null,
    "particle_true_density_g_cc": null,
    "particle_mean_diameter_um": null,
    "particle_wall_thickness_ratio": null,
    "particle_volume_fraction": null,
    "particle_weight_fraction": null,
    "process_route": "other",
    "cure_or_process_temperature_c": null,
    "additional_fillers": null
   },
   "structure": {
    "measured_density_g_cc": null,
    "theoretical_density_g_cc": null,
    "matrix_porosity_fraction": null,
    "particle_breakage_fraction": null,
    "microstructure_notes": null
   },
   "test": {
    "test_type": "impact",
    "strain_rate_per_s": null,
    "temperature_c": null,
    "standard": null,
    "specimen_notes": "Split Hopkinson pressure bar (SHPB); striker velocity 22.35 +/-1 m/s. Pre-test specimen: 11.5 g, length 17.04 mm, average width 20.60 +/-0.5 mm. Post-test: 7 g, length 7.74 mm, average width 22.15 +/-1 mm."
   },
   "properties": {
    "modulus_mpa": null,
    "strength_mpa": null,
    "strain_at_failure": null,
    "energy_absorption_mj_m3": null,
    "plateau_stress_mpa": null,
    "densification_strain": null,
    "specific_modulus_mpa_per_g_cc": null,
    "specific_strength_mpa_per_g_cc": null,
    "storage_modulus_mpa": null,
    "loss_tangent": null,
    "thermal_conductivity_w_mk": null,
    "cte_per_k": null,
    "moisture_uptake_pct": null
   },
   "evidence": [
    {
     "quote": "| Pre | SHPB #4 | 11.5 | 17.04 | 20.60 ± 0.5 | 22.35 ±1 | | Post |  | 7 | 7.74 | 22.15 ±1 |  |",
     "location": "Table 1 (Summary of experimental results of aluminium matrix syntactic foams under dynamic loading in SHPB), p. 450"
    }
   ],
   "extractor_confidence": 0.4
  },
  {
   "sample_label": "SHPB #6 - aluminium matrix syntactic foam, split Hopkinson pressure bar test at 35 m/s",
   "data_origin": "primary",
   "processing": {
    "matrix_class": "aluminum",
    "matrix_name": null,
    "particle_type": "ceramic_hollow",
    "particle_grade": null,
    "particle_true_density_g_cc": null,
    "particle_mean_diameter_um": null,
    "particle_wall_thickness_ratio": null,
    "particle_volume_fraction": null,
    "particle_weight_fraction": null,
    "process_route": "other",
    "cure_or_process_temperature_c": null,
    "additional_fillers": null
   },
   "structure": {
    "measured_density_g_cc": null,
    "theoretical_density_g_cc": null,
    "matrix_porosity_fraction": null,
    "particle_breakage_fraction": null,
    "microstructure_notes": "Specimen lost most of its mass during the test (12 g before, 2.1 g after), indicating extensive fragmentation at this velocity."
   },
   "test": {
    "test_type": "impact",
    "strain_rate_per_s": null,
    "temperature_c": null,
    "standard": null,
    "specimen_notes": "Split Hopkinson pressure bar (SHPB); striker velocity 35 m/s. Pre-test specimen: 12 g, length 15.2 mm, average width 20.60 +/-0.5 mm. Post-test: 2.1 g, length 2.63 mm, average width 27.50 +/-1 mm."
   },
   "properties": {
    "modulus_mpa": null,
    "strength_mpa": null,
    "strain_at_failure": null,
    "energy_absorption_mj_m3": null,
    "plateau_stress_mpa": null,
    "densification_strain": null,
    "specific_modulus_mpa_per_g_cc": null,
    "specific_strength_mpa_per_g_cc": null,
    "storage_modulus_mpa": null,
    "loss_tangent": null,
    "thermal_conductivity_w_mk": null,
    "cte_per_k": null,
    "moisture_uptake_pct": null
   },
   "evidence": [
    {
     "quote": "| Pre | SHPB #6 | 12 | 15.2 | 20.60 ± 0.5 | 35 | | Post |  | 2.1 | 2.63 | 27.50 ± 1 |  |",
     "location": "Table 1 (Summary of experimental results of aluminium matrix syntactic foams under dynamic loading in SHPB), p. 450"
    }
   ],
   "extractor_confidence": 0.4
  },
  {
   "sample_label": "Kiser, He and Zok (1999), 'The mechanical response of ceramic micro-balloon reinforced aluminium matrix composites under compressive loading' - low wall-thickness-to-radius ratio, t/R = 0.12",
   "data_origin": "secondary",
   "processing": {
    "matrix_class": "aluminum",
    "matrix_name": null,
    "particle_type": "ceramic_hollow",
    "particle_grade": null,
    "particle_true_density_g_cc": null,
    "particle_mean_diameter_um": null,
    "particle_wall_thickness_ratio": 0.88,
    "particle_volume_fraction": null,
    "particle_weight_fraction": null,
    "process_route": "other",
    "cure_or_process_temperature_c": null,
    "additional_fillers": null
   },
   "structure": {
    "measured_density_g_cc": null,
    "theoretical_density_g_cc": null,
    "matrix_porosity_fraction": null,
    "particle_breakage_fraction": null,
    "microstructure_notes": "Ceramic micro-balloons with wall thickness to radius ratio t/R = 0.12; low t/R foams are reported to fail in a brittle manner."
   },
   "test": {
    "test_type": "compression",
    "strain_rate_per_s": null,
    "temperature_c": null,
    "standard": null,
    "specimen_notes": "Value quoted in the literature review of this chapter from Kiser et al. (1999); test conditions of the cited study are not restated here."
   },
   "properties": {
    "modulus_mpa": null,
    "strength_mpa": 70.0,
    "strain_at_failure": null,
    "energy_absorption_mj_m3": null,
    "plateau_stress_mpa": null,
    "densification_strain": null,
    "specific_modulus_mpa_per_g_cc": null,
    "specific_strength_mpa_per_g_cc": null,
    "storage_modulus_mpa": null,
    "loss_tangent": null,
    "thermal_conductivity_w_mk": null,
    "cte_per_k": null,
    "moisture_uptake_pct": null
   },
   "evidence": [
    {
     "quote": "Earlier reports (Kiser et. al, 1999) indicated that the compressive strength of metal matrix syntactic foam increased from 70 to 230 MPa with the increase of the factor, (t/r) from 0.12 to 0.48, i.e. an increase by a factor of 3 for a similar factor of increase in the pressure.",
     "location": "Sec. 2.3 'Compressive strength of metallic matrix syntactic foam', p. 443"
    },
    {
     "quote": "ρₒ = f(1 - t/R)³ ... Where, ρ₀ is the porosity, ƒ is the volume percentage of the hollow spheres, and t is the shell thickness and, R is the radius of the hollow spheres.",
     "location": "Sec. 2.2 'Porosity', Eq. 4, p. 442 (basis for converting t/R to the inner/outer radius ratio)"
    }
   ],
   "extractor_confidence": 0.5
  },
  {
   "sample_label": "Kiser, He and Zok (1999), 'The mechanical response of ceramic micro-balloon reinforced aluminium matrix composites under compressive loading' - high wall-thickness-to-radius ratio, t/R = 0.48",
   "data_origin": "secondary",
   "processing": {
    "matrix_class": "aluminum",
    "matrix_name": null,
    "particle_type": "ceramic_hollow",
    "particle_grade": null,
    "particle_true_density_g_cc": null,
    "particle_mean_diameter_um": null,
    "particle_wall_thickness_ratio": 0.52,
    "particle_volume_fraction": null,
    "particle_weight_fraction": null,
    "process_route": "other",
    "cure_or_process_temperature_c": null,
    "additional_fillers": null
   },
   "structure": {
    "measured_density_g_cc": null,
    "theoretical_density_g_cc": null,
    "matrix_porosity_fraction": null,
    "particle_breakage_fraction": null,
    "microstructure_notes": "Ceramic micro-balloons with wall thickness to radius ratio t/R = 0.48; high t/R foams are reported to fail in a ductile (crushing/collapse) manner."
   },
   "test": {
    "test_type": "compression",
    "strain_rate_per_s": null,
    "temperature_c": null,
    "standard": null,
    "specimen_notes": "Value quoted in the literature review of this chapter from Kiser et al. (1999); test conditions of the cited study are not restated here."
   },
   "properties": {
    "modulus_mpa": null,
    "strength_mpa": 230.0,
    "strain_at_failure": null,
    "energy_absorption_mj_m3": null,
    "plateau_stress_mpa": null,
    "densification_strain": null,
    "specific_modulus_mpa_per_g_cc": null,
    "specific_strength_mpa_per_g_cc": null,
    "storage_modulus_mpa": null,
    "loss_tangent": null,
    "thermal_conductivity_w_mk": null,
    "cte_per_k": null,
    "moisture_uptake_pct": null
   },
   "evidence": [
    {
     "quote": "Earlier reports (Kiser et. al, 1999) indicated that the compressive strength of metal matrix syntactic foam increased from 70 to 230 MPa with the increase of the factor, (t/r) from 0.12 to 0.48, i.e. an increase by a factor of 3 for a similar factor of increase in the pressure.",
     "location": "Sec. 2.3 'Compressive strength of metallic matrix syntactic foam', p. 443"
    },
    {
     "quote": "ρₒ = f(1 - t/R)³ ... Where, ρ₀ is the porosity, ƒ is the volume percentage of the hollow spheres, and t is the shell thickness and, R is the radius of the hollow spheres.",
     "location": "Sec. 2.2 'Porosity', Eq. 4, p. 442 (basis for converting t/R to the inner/outer radius ratio)"
    }
   ],
   "extractor_confidence": 0.5
  }
 ],
 "extraction_notes": "This is a REVIEW book chapter (InTech, 'Composites and Their Properties', Ch. 19) and is overwhelmingly qualitative. It is on-topic (aluminium matrix syntactic foams = metal matrix with hollow/porous ceramic micro-spheres) but contains almost no tabulated property numbers, so the harvest is small (6 records) and low-confidence.\n\nRecords 1-4 are the authors' own SHPB experiments from Table 1 (specimens SHPB #2, #3, #4, #6). Table 1 lists ONLY specimen mass, pre/post length, pre/post average width and striker velocity - no stress, strength, modulus or energy value is tabulated for any of them, so every property field is null and the geometry is preserved in test.specimen_notes. Post-test compressive strain was deliberately NOT computed from the pre/post lengths: the schema's strain_at_failure means strain at failure/peak, whereas the post-test length change is the permanent deformation after fragmentation (specimens #3 and #6 lost 70-83% of their mass), so the two are not the same quantity. Specimen density was likewise not computed, because the cross-sectional shape behind 'Avg. Width' is never stated.\n\nRecords 5-6 are SECONDARY, quoted by the authors from Kiser, He and Zok (1999): compressive strength 70 MPa at t/R = 0.12 and 230 MPa at t/R = 0.48. UNIT/DEFINITION CONVERSION: the chapter reports the wall-thickness-to-radius ratio t/R, whereas the schema field particle_wall_thickness_ratio is eta = inner/outer radius. Equation 4 of the chapter, rho_o = f(1 - t/R)^3, establishes that (1 - t/R) is exactly the inner/outer radius ratio, so eta = 1 - 0.12 = 0.88 and eta = 1 - 0.48 = 0.52 were entered. The matrix alloy, particle grade, volume fraction and processing route of the cited Kiser study are not restated in this chapter, so process_route is 'other' and those fields are null.\n\nprocess_route was set to 'other' for all records: the chapter describes both stir casting and (pressure) infiltration casting as the two routes for metal matrix syntactic foams, but never states which was used for its own SHPB specimens. Similarly particle_type was set to 'ceramic_hollow' because the chapter defines these foams as metal matrices with 'hollow or porous ceramic particles' but does not state which type its own specimens used - this is the single largest uncertainty in records 1-4.\n\nDeliberately NOT extracted:\n- Figures 4, 5, 9, 10 and 12 (stress-strain curves for AlF25 / Alf75 / Alf250 and for Al7075-75 / al 6082-75, SHPB curves for Tests 2/3/4, and kinetic energy vs. depth of penetration). No numeric values are stated in the text or a table for these curves; only axis ranges survive OCR, so per the extraction rules nothing was read off the plots.\n- All purely relative statements, which carry no absolute value: 'the compressive strength of al7075-t is double that of al 6082-T'; al 7075 gives 'approximately double' the strength of pure aluminium (Balch & Dunand, 2006); yield strength under dynamic loading '~ 45-60% higher' than quasi-static (Dou et al., 2007); 'two had 10%-30% higher plateau stress' (Zhang & Zhao, 2007); 'Dynamic compression testing showed a 10-30% increase in peak strength compared to the quasi-static results' (Balch et al., 2005).\n- Non-foam apparatus numbers: SHPB steel bars (1000 mm x 20 mm, E = 207 GPa, wave speed 5890 m/s, Poisson 0.29), the dynamic load factor 1.77, and the gas gun (12 mm steel spheres up to 620 m/s).\n- The ANSYS FE model (100 kN applied to a 20 x 20 x 20 mm aluminium matrix syntactic foam cube, SOLID186/SOLID187 and SURF154 elements, multi-linear isotropic hardening). No output property value is reported - only the qualitative findings that Young's modulus increases with relative wall thickness and that peak stress occurs on the inner surface of the particles - so no 'model' record could be created. The 250 MPa nominal stress implied by 100 kN over a 20 x 20 mm face is an applied load, not a measured or predicted material property, and was not recorded.\n\nNo test temperature is stated anywhere, so temperature_c is null throughout rather than assumed to be room temperature."
}

File: data/extracted/agent/W4244770627.json (part 1 of 2)
{
 "is_syntactic_foam_paper": true,
 "paper_summary": "7055 Al-alloy matrix syntactic foams reinforced with 1-2 mm Al2O3 hollow particles (52 vol.%) were made by simple gravity infiltration casting at 740, 770, 800 and 830 C, then normalized, annealed, quenched or solution-aged (470 C/1 h base). Average foam density was 1.73 g/cm3 with 40.89 % porosity. Quasi-static compression (1e-3 /s) gave the best as-cast properties at 800 C infiltration (yield 78.23 MPa, compressive strength 79.52 MPa, plateau 26.6 MPa); solution-aging gave the highest strength (95.32/96.45 MPa) and normalizing the best plateau stress (78.63 MPa) and energy absorption (48.14 MJ/m3, 28.04 kJ/kg).",
 "records": [
  {
   "record_id": null,
   "paper_id": null,
   "sample_label": "As-cast, infiltration at 740 C",
   "data_origin": "primary",
   "processing": {
    "matrix_class": "aluminum",
    "matrix_name": "7055 Al alloy (Al-Zn-Mg-Cu, 8.35Zn-2.38Cu-2.27Mg wt.%)",
    "particle_type": "ceramic_hollow",
    "particle_grade": "Al2O3 hollow particles (>99 wt.% Al2O3), 1-2 mm, Gongyi City Hongle Mineral Products",
    "particle_true_density_g_cc": null,
    "particle_mean_diameter_um": null,
    "particle_wall_thickness_ratio": null,
    "particle_volume_fraction": 0.52,
    "particle_weight_fraction": null,
    "process_route": "other",
    "cure_or_process_temperature_c": 740,
    "additional_fillers": null
   },
   "structure": {
    "measured_density_g_cc": 1.75,
    "theoretical_density_g_cc": null,
    "matrix_porosity_fraction": null,
    "particle_breakage_fraction": null,
    "microstructure_notes": "Total porosity of the syntactic foam (from hollow particles) = 40.23 %; 7055-Al matrix density 2.81 g/cm3. As-cast condition."
   },
   "test": {
    "test_type": "compression",
    "strain_rate_per_s": 0.001,
    "temperature_c": 25,
    "standard": null,
    "specimen_notes": "Cylindrical specimens phi 8 mm x 12 mm, universal testing machine WDW3100, ambient temperature"
   },
   "properties": {
    "modulus_mpa": null,
    "strength_mpa": 65.18,
    "strain_at_failure": null,
    "energy_absorption_mj_m3": 15.93,
    "plateau_stress_mpa": 19.51,
    "densification_strain": 0.7058,
    "specific_modulus_mpa_per_g_cc": null,
    "specific_strength_mpa_per_g_cc": null,
    "storage_modulus_mpa": null,
    "loss_tangent": null,
    "thermal_conductivity_w_mk": null,
    "cte_per_k": null,
    "moisture_uptake_pct": null
   },
   "evidence": [
    {
     "quote": "Infiltration at 740 C  61.46  65.18  19.51  70.58",
     "location": "Table 6 (Compressive properties of syntactic foams at different conditions)"
    },
    {
     "quote": "Syntactic foam, infiltration at 740 C  1.75  40.23",
     "location": "Table 5 (Density and porosity of syntactic foams)"
    },
    {
     "quote": "Infiltration at 740 C  70.58  15.93  9.15",
     "location": "Table 7 (Energy absorption properties)"
    }
   ],
   "extractor_confidence": 0.9
  },
  {
   "record_id": null,
   "paper_id": null,
   "sample_label": "As-cast, infiltration at 770 C",
   "data_origin": "primary",
   "processing": {
    "matrix_class": "aluminum",
    "matrix_name": "7055 Al alloy (Al-Zn-Mg-Cu, 8.35Zn-2.38Cu-2.27Mg wt.%)",
    "particle_type": "ceramic_hollow",
    "particle_grade": "Al2O3 hollow particles (>99 wt.% Al2O3), 1-2 mm, Gongyi City Hongle Mineral Products",
    "particle_true_density_g_cc": null,
    "particle_mean_diameter_um": null,
    "particle_wall_thickness_ratio": null,
    "particle_volume_fraction": 0.52,
    "particle_weight_fraction": null,
    "process_route": "other",
    "cure_or_process_temperature_c": 770,
    "additional_fillers": null
   },
   "structure": {
    "measured_density_g_cc": 1.73,
    "theoretical_density_g_cc": null,
    "matrix_porosity_fraction": null,
    "particle_breakage_fraction": null,
    "microstructure_notes": "Total porosity of the syntactic foam (from hollow particles) = 40.98 %; 7055-Al matrix density 2.81 g/cm3. As-cast condition."
   },
   "test": {
    "test_type": "compression",
    "strain_rate_per_s": 0.001,
    "temperature_c": 25,
    "standard": null,
    "specimen_notes": "Cylindrical specimens phi 8 mm x 12 mm, universal testing machine WDW3100, ambient temperature"
   },
   "properties": {
    "modulus_mpa": null,
    "strength_mpa": 75.45,
    "strain_at_failure": null,
    "energy_absorption_mj_m3": 20.34,
    "plateau_stress_mpa": 25.94,
    "densification_strain": 0.7041,
    "specific_modulus_mpa_per_g_cc": null,
    "specific_strength_mpa_per_g_cc": null,
    "storage_modulus_mpa": null,
    "loss_tangent": null,
    "thermal_conductivity_w_mk": null,
    "cte_per_k": null,
    "moisture_uptake_pct": null
   },
   "evidence": [
    {
     "quote": "Infiltration at 770 C  74.74  75.45  25.94  70.41",
     "location": "Table 6 (Compressive properties of syntactic foams at different conditions)"
    },
    {
     "quote": "Syntactic foam, infiltration at 770 C  1.73  40.98",
     "location": "Table 5 (Density and porosity of syntactic foams)"
    },
    {
     "quote": "Infiltration at 770 C  70.41  20.34  11.75",
     "location": "Table 7 (Energy absorption properties)"
    }
   ],
   "extractor_confidence": 0.9
  },
  {
   "record_id": null,
   "paper_id": null,
   "sample_label": "As-cast, infiltration at 800 C",
   "data_origin": "primary",
   "processing": {
    "matrix_class": "aluminum",
    "matrix_name": "7055 Al alloy (Al-Zn-Mg-Cu, 8.35Zn-2.38Cu-2.27Mg wt.%)",
    "particle_type": "ceramic_hollow",
    "particle_grade": "Al2O3 hollow particles (>99 wt.% Al2O3), 1-2 mm, Gongyi City Hongle Mineral Products",
    "particle_true_density_g_cc": null,
    "particle_mean_diameter_um": null,
    "particle_wall_thickness_ratio": null,
    "particle_volume_fraction": 0.52,
    "particle_weight_fraction": null,
    "process_route": "other",
    "cure_or_process_temperature_c": 800,
    "additional_fillers": null
   },
   "structure": {
    "measured_density_g_cc": 1.74,
    "theoretical_density_g_cc": null,
    "matrix_porosity_fraction": null,
    "particle_breakage_fraction": null,
    "microstructure_notes": "Total porosity of the syntactic foam (from hollow particles) = 40.61 %; 7055-Al matrix density 2.81 g/cm3. As-cast condition."
   },
   "test": {
    "test_type": "compression",
    "strain_rate_per_s": 0.001,
    "temperature_c": 25,
    "standard": null,
    "specimen_notes": "Cylindrical specimens phi 8 mm x 12 mm, universal testing machine WDW3100, ambient temperature"
   },
   "properties": {
    "modulus_mpa": null,
    "strength_mpa": 79.52,
    "strain_at_failure": null,
    "energy_absorption_mj_m3": 20.58,
    "plateau_stress_mpa": 26.6,
    "densification_strain": 0.6983,
    "specific_modulus_mpa_per_g_cc": null,
    "specific_strength_mpa_per_g_cc": null,
    "storage_modulus_mpa": null,
    "loss_tangent": null,
    "thermal_conductivity_w_mk": null,
    "cte_per_k": null,
    "moisture_uptake_pct": null
   },
   "evidence": [
    {
     "quote": "Infiltration at 800 C  78.23  79.52  26.6  69.83",
     "location": "Table 6 (Compressive properties of syntactic foams at different conditions)"
    },
    {
     "quote": "Syntactic foam, infiltration at 800 C  1.74  40.61",
     "location": "Table 5 (Density and porosity of syntactic foams)"
    },
    {
     "quote": "Infiltration at 800 C  69.83  20.58  11.84",
     "location": "Table 7 (Energy absorption properties)"
    }
   ],
   "extractor_confidence": 0.9
  },
  {
   "record_id": null,
   "paper_id": null,
   "sample_label": "As-cast, infiltration at 830 C",
   "data_origin": "primary",
   "processing": {
    "matrix_class": "aluminum",
    "matrix_name": "7055 Al alloy (Al-Zn-Mg-Cu, 8.35Zn-2.38Cu-2.27Mg wt.%)",
    "particle_type": "ceramic_hollow",
    "particle_grade": "Al2O3 hollow particles (>99 wt.% Al2O3), 1-2 mm, Gongyi City Hongle Mineral Products",
    "particle_true_density_g_cc": null,
    "particle_mean_diameter_um": null,
    "particle_wall_thickness_ratio": null,
    "particle_volume_fraction": 0.52,
    "particle_weight_fraction": null,
    "process_route": "other",
    "cure_or_process_temperature_c": 830,
    "additional_fillers": null
   },
   "structure": {
    "measured_density_g_cc": 1.77,
    "theoretical_density_g_cc": null,
    "matrix_porosity_fraction": null,
    "particle_breakage_fraction": null,
    "microstructure_notes": "Total porosity of the syntactic foam (from hollow particles) = 39.46 %; 7055-Al matrix density 2.81 g/cm3. As-cast condition."
   },
   "test": {
    "test_type": "compression",
    "strain_rate_per_s": 0.001,
    "temperature_c": 25,
    "standard": null,
    "specimen_notes": "Cylindrical specimens phi 8 mm x 12 mm, universal testing machine WDW3100, ambient temperature"
   },
   "properties": {
    "modulus_mpa": null,
    "strength_mpa": 77.74,
    "strain_at_failure": null,
    "energy_absorption_mj_m3": 12.95,
    "plateau_stress_mpa": 13.62,
    "densification_strain": 0.7288,
    "specific_modulus_mpa_per_g_cc": null,
    "specific_strength_mpa_per_g_cc": null,
    "storage_modulus_mpa": null,
    "loss_tangent": null,
    "thermal_conductivity_w_mk": null,
    "cte_per_k": null,
    "moisture_uptake_pct": null
   },
   "evidence": [
    {
     "quote": "Infiltration at 830 C  77.47  77.74  13.62  72.88",
     "location": "Table 6 (Compressive properties of syntactic foams at different conditions)"
    },
    {
     "quote": "Syntactic foam, infiltration at 830 C  1.77  39.46",
     "location": "Table 5 (Density and porosity of syntactic foams)"
    },
    {
     "quote": "Infiltration at 830 C  72.88  12.95  7.38",
     "location": "Table 7 (Energy absorption properties)"
    }
   ],
   "extractor_confidence": 0.9
  },
  {
   "record_id": null,
   "paper_id": null,
   "sample_label": "Normalizing, 470 C/1 h/AC",
   "data_origin": "primary",
   "processing": {
    "matrix_class": "aluminum",
    "matrix_name": "7055 Al alloy (Al-Zn-Mg-Cu, 8.35Zn-2.38Cu-2.27Mg wt.%)",
    "particle_type": "ceramic_hollow",
    "particle_grade": "Al2O3 hollow particles (>99 wt.% Al2O3), 1-2 mm, Gongyi City Hongle Mineral Products",
    "particle_true_density_g_cc": null,
    "particle_mean_diameter_um": null,
    "particle_wall_thickness_ratio": null,
    "particle_volume_fraction": 0.52,
    "particle_weight_fraction": null,
    "process_route": "other",
    "cure_or_process_temperature_c": 800,
    "additional_fillers": null
   },
   "structure": {
    "measured_density_g_cc": 1.72,
    "theoretical_density_g_cc": null,
    "matrix_porosity_fraction": null,
    "particle_breakage_fraction": null,
    "microstructure_notes": "Total porosity of the syntactic foam (from hollow particles) = 41.36 %; 7055-Al matrix density 2.81 g/cm3. Heat-treated after gravity infiltration casting at 800 C: Normalizing, 470 C/1 h/AC."
   },
   "test": {
    "test_type": "compression",
    "strain_rate_per_s": 0.001,
    "temperature_c": 25,
    "standard": null,
    "specimen_notes": "Cylindrical specimens phi 8 mm x 12 mm, universal testing machine WDW3100, ambient temperature"
   },
   "properties": {
    "modulus_mpa": null,
    "strength_mpa": 84.54,
    "strain_at_failure": null,
    "energy_absorption_mj_m3": 48.14,
    "plateau_stress_mpa": 78.63,
    "densification_strain": 0.6316,
    "specific_modulus_mpa_per_g_cc": null,
    "specific_strength_mpa_per_g_cc": null,
    "storage_modulus_mpa": null,
    "loss_tangent": null,
    "thermal_conductivity_w_mk": null,
    "cte_per_k": null,
    "moisture_uptake_pct": null
   },
   "evidence": [
    {
     "quote": "Normalizing, 470 C/1 h/AC  83.28  84.54  78.63  63.16",
     "location": "Table 6 (Compressive properties of syntactic foams at different conditions)"
    },
    {
     "quote": "Syntactic foam, Normalizing, 470 C/1 h/AC  1.72  41.36",
     "location": "Table 5 (Density and porosity of syntactic foams)"
    },
    {
     "quote": "Normalizing, 470 C/1 h/AC  63.16  48.14  28.04",
     "location": "Table 7 (Energy absorption properties)"
    }
   ],
   "extractor_confidence": 0.9
  },
  {
   "record_id": null,
   "paper_id": null,
   "sample_label": "Annealing, 470 C/1 h/FC",
   "data_origin": "primary",
   "processing": {
    "matrix_class": "aluminum",
    "matrix_name": "7055 Al alloy (Al-Zn-Mg-Cu, 8.35Zn-2.38Cu-2.27Mg wt.%)",
    "particle_type": "ceramic_hollow",
    "particle_grade": "Al2O3 hollow particles (>99 wt.% Al2O3), 1-2 mm, Gongyi City Hongle Mineral Products",
    "particle_true_density_g_cc": null,
    "particle_mean_diameter_um": null,
    "particle_wall_thickness_ratio": null,
    "particle_volume_fraction": 0.52,
    "particle_weight_fraction": null,
    "process_route": "other",
    "cure_or_process_temperature_c": 800,
    "additional_fillers": null
   },
   "structure": {
    "measured_density_g_cc": 1.76,
    "theoretical_density_g_cc": null,
    "matrix_porosity_fraction": null,
    "particle_breakage_fraction": null,
    "microstructure_notes": "Total porosity of the syntactic foam (from hollow particles) = 39.85 %; 7055-Al matrix density 2.81 g/cm3. Heat-treated after gravity infiltration casting at 800 C: Annealing, 470 C/1 h/FC."
   },
   "test": {
    "test_type": "compression",
    "strain_rate_per_s": 0.001,
    "temperature_c": 25,
    "standard": null,
    "specimen_notes": "Cylindrical specimens phi 8 mm x 12 mm, universal testing machine WDW3100, ambient temperature"
   },
   "properties": {
    "modulus_mpa": null,
    "strength_mpa": 64.58,
    "strain_at_failure": null,
    "energy_absorption_mj_m3": 20.67,
    "plateau_stress_mpa": 28.87,
    "densification_strain": 0.6791,
    "specific_modulus_mpa_per_g_cc": null,
    "specific_strength_mpa_per_g_cc": null,
    "storage_modulus_mpa": null,
    "loss_tangent": null,
    "thermal_conductivity_w_mk": null,
    "cte_per_k": null,
    "moisture_uptake_pct": null
   },
   "evidence": [
    {
     "quote": "Annealing, 470 C/1 h/FC  63.19  64.58  28.87  67.91",
     "location": "Table 6 (Compressive properties of syntactic foams at different conditions)"
    },
    {
     "quote": "Syntactic foam, Annealing, 470 C/1 h/FC  1.76  39.85",
     "location": "Table 5 (Density and porosity of syntactic foams)"
    },
    {
     "quote": "Annealing, 470 C/1 h/FC  67.91  20.67  11.73",
     "location": "Table 7 (Energy absorption properties)"
    }
   ],
   "extractor_confidence": 0.9
  },
  {
   "record_id": null,
   "paper_id": null,
   "sample_label": "Quenching, 470 C/1 h/WQ",
   "data_origin": "primary",
   "processing": {
    "matrix_class": "aluminum",
    "matrix_name": "7055 Al alloy (Al-Zn-Mg-Cu, 8.35Zn-2.38Cu-2.27Mg wt.%)",
    "particle_type": "ceramic_hollow",
    "particle_grade": "Al2O3 hollow particles (>99 wt.% Al2O3), 1-2 mm, Gongyi City Hongle Mineral Products",
    "particle_true_density_g_cc": null,
    "particle_mean_diameter_um": null,
    "particle_wall_thickness_ratio": null,
    "particle_volume_fraction": 0.52,
    "particle_weight_fraction": null,
    "process_route": "other",
    "cure_or_process_temperature_c": 800,
    "additional_fillers": null
   },
   "structure": {
    "measured_density_g_cc": 1.61,
    "theoretical_density_g_cc": null,
    "matrix_porosity_fraction": null,
    "particle_breakage_fraction": null,
    "microstructure_notes": "Total porosity of the syntactic foam (from hollow particles) = 45.54 %; 7055-Al matrix density 2.81 g/cm3. Heat-treated after gravity infiltration casting at 800 C: Quenching, 470 C/1 h/WQ."
   },
   "test": {
    "test_type": "compression",
    "strain_rate_per_s": 0.001,
    "temperature_c": 25,
    "standard": null,
    "specimen_notes": "Cylindrical specimens phi 8 mm x 12 mm, universal testing machine WDW3100, ambient temperature"
   },
   "properties": {
    "modulus_mpa": null,
    "strength_mpa": 71.53,
    "strain_at_failure": null,
    "energy_absorption_mj_m3": 27.93,
    "plateau_stress_mpa": 37.97,
    "densification_strain": 0.7174,
    "specific_modulus_mpa_per_g_cc": null,
    "specific_strength_mpa_per_g_cc": null,
    "storage_modulus_mpa": null,
    "loss_tangent": null,
    "thermal_conductivity_w_mk": null,
    "cte_per_k": null,
    "moisture_uptake_pct": null
   },
   "evidence": [
    {
     "quote": "Quenching, 470 C/1 h/WQ  68.53  71.53  37.97  71.74",
     "location": "Table 6 (Compressive properties of syntactic foams at different conditions)"
    },
    {
     "quote": "Syntactic foam, Quenching, 470 C/1 h/WQ  1.61  45.54",
     "location": "Table 5 (Density and porosity of syntactic foams)"
    },
    {
     "quote": "Quenching, 470 C/1 h/WQ  71.74  27.93  17.39",
     "location": "Table 7 (Energy absorption properties)"
    }
   ],
   "extractor_confidence": 0.9
  },
  {
   "record_id": null,
   "paper_id": null,
   "sample_label": "Solution-aging, 470 C/1 h/WQ + 120 C/24 h/AC",
   "data_origin": "primary",
   "processing": {
    "matrix_class": "aluminum",
    "matrix_name": "7055 Al alloy (Al-Zn-Mg-Cu, 8.35Zn-2.38Cu-2.27Mg wt.%)",
    "particle_type": "ceramic_hollow",
    "particle_grade": "Al2O3 hollow particles (>99 wt.% Al2O3), 1-2 mm, Gongyi City Hongle Mineral Products",
    "particle_true_density_g_cc": null,
    "particle_mean_diameter_um": null,
    "particle_wall_thickness_ratio": null,
    "particle_volume_fraction": 0.52,
    "particle_weight_fraction": null,
    "process_route": "other",
    "cure_or_process_temperature_c": 800,
    "additional_fillers": null
   },
   "structure": {
    "measured_density_g_cc": 1.78,
    "theoretical_density_g_cc": null,
    "matrix_porosity_fraction": null,
    "particle_breakage_fraction": null,
    "microstructure_notes": "Total porosity of the syntactic foam (from hollow particles) = 39.1 %; 7055-Al matrix density 2.81 g/cm3. Heat-treated after gravity infiltration casting at 800 C: Solution-aging, 470 C/1 h/WQ + 120 C/24 h/AC."
   },
   "test": {
    "test_type": "compression",
    "strain_rate_per_s": 0.001,
    "temperature_c": 25,
    "standard": null,
    "specimen_notes": "Cylindrical specimens phi 8 mm x 12 mm, universal testing machine WDW3100, ambient temperature"
   },
   "properties": {
    "modulus_mpa": null,
    "strength_mpa": 96.45,
    "strain_at_failure": null,
    "energy_absorption_mj_m3": 32.84,
    "plateau_stress_mpa": 43.43,
    "densification_strain": 0.7246,
    "specific_modulus_mpa_per_g_cc": null,
    "specific_strength_mpa_per_g_cc": null,
    "storage_modulus_mpa": null,
    "loss_tangent": null,
    "thermal_conductivity_w_mk": null,
    "cte_per_k": null,
    "moisture_uptake_pct": null
   },
   "evidence": [
    {
     "quote": "Solution-aging, 470 C/1 h/WQ + 120 C/24 h/AC  95.32  96.45  43.43  72.46",
     "location": "Table 6 (Compressive properties of syntactic foams at different conditions)"
    },
    {
     "quote": "Syntactic foam, Solution-aging, 470 C/1 h/WQ + 120 C/24 h/AC  1.78  39.1",
     "location": "Table 5 (Density and porosity of syntactic foams)"
    },
    {
     "quote": "Solution-aging, 470 C/1 h/WQ + 120 C/24 h/AC  72.46  32.84  18.45",
     "location": "Table 7 (Energy absorption properties)"
    }
   ],
   "extractor_confidence": 0.9
  },
  {
   "record_id": null,
   "paper_id": null,
   "sample_label": "Pure Al, Microwave sintering - literature value cited in Table 8, ref [57] Akinwekomi et al. 2019",
   "data_origin": "secondary",
   "processing": {
    "matrix_class": "aluminum",
    "matrix_name": "Pure Al",
    "particle_type": "other",
    "particle_grade": null,
    "particle_true_density_g_cc": null,
    "particle_mean_diameter_um": null,
    "particle_wall_thickness_ratio": null,
    "particle_volume_fraction": null,
    "particle_weight_fraction": null,
    "process_route": "powder_metallurgy",
    "cure_or_process_temperature_c": null,
    "additional_fillers": null
   },
   "structure": {
    "measured_density_g_cc": 1.85,
    "theoretical_density_g_cc": null,
    "matrix_porosity_fraction": null,
    "particle_breakage_fraction": null,
    "microstructure_notes": "Comparison row in Table 8; hollow-particle type not stated in this paper."
   },
   "test": {
    "test_type": "compression",
    "strain_rate_per_s": null,
    "temperature_c": null,
    "standard": null,
    "specimen_notes": "Test conditions not restated in the comparison table."
   },
   "properties": {
    "modulus_mpa": null,
    "strength_mpa": null,
    "strain_at_failure": null,
    "energy_absorption_mj_m3": 18.61,
    "plateau_stress_mpa": null,
    "densification_strain": null,
    "specific_modulus_mpa_per_g_cc": null,
    "specific_strength_mpa_per_g_cc": null,
    "storage_modulus_mpa": null,
    "loss_tangent": null,
    "thermal_conductivity_w_mk": null,
    "cte_per_k": null,
    "moisture_uptake_pct": null
   },
   "evidence": [
    {
     "quote": "Microwave sintering  Pure Al  1.85  18.61  8.09  [57]",
     "location": "Table 8 (Comparison of compressive energy absorption capacity of syntactic foams from the present work with AMSFs reported in recent years)"
    }
   ],
   "extractor_confidence": 0.75
  },
  {
   "record_id": null,
   "paper_id": null,
   "sample_label": "ZL111 Al alloy, Stirring casting - literature value cited in Table 8, ref [25] Su et al. 2019",
   "data_origin": "secondary",
   "processing": {
    "matrix_class": "aluminum",
    "matrix_name": "ZL111 Al alloy",
    "particle_type": "other",
    "particle_grade": null,
    "particle_true_density_g_cc": null,
    "particle_mean_diameter_um": null,
    "particle_wall_thickness_ratio": null,
    "particle_volume_fraction": null,
    "particle_weight_fraction": null,
    "process_route": "stir_casting",
    "cure_or_process_temperature_c": null,
    "additional_fillers": null
   },
   "structure": {
    "measured_density_g_cc": 2.05,
    "theoretical_density_g_cc": null,
    "matrix_porosity_fraction": null,
    "particle_breakage_fraction": null,
    "microstructure_notes": "Comparison row in Table 8; hollow-particle type not stated in this paper."
   },
   "test": {
    "test_type": "compression",
    "strain_rate_per_s": null,
    "temperature_c": null,
    "standard": null,
    "specimen_notes": "Test conditions not restated in the comparison table."
   },
   "properties": {
    "modulus_mpa": null,
    "strength_mpa": null,
    "strain_at_failure": null,
    "energy_absorption_mj_m3": 47.31,
    "plateau_stress_mpa": null,
    "densification_strain": null,
    "specific_modulus_mpa_per_g_cc": null,
    "specific_strength_mpa_per_g_cc": null,
    "storage_modulus_mpa": null,
    "loss_tangent": null,
    "thermal_conductivity_w_mk": null,
    "cte_per_k": null,
    "moisture_uptake_pct": null
   },
   "evidence": [
    {
     "quote": "Stirring casting  ZL111 Al alloy  2.05  47.31  23.08  [25]",
     "location": "Table 8 (Comparison of compressive energy absorption capacity of syntactic foams from the present work with AMSFs reported in recent years)"
    }
   ],
   "extractor_confidence": 0.75
  },
  {
   "record_id": null,
   "paper_id": null,
   "sample_label": "AA2014 Al alloy, Stirring casting - literature value cited in Table 8, ref [58] Sahu et al. 2019",
   "data_origin": "secondary",
   "processing": {
    "matrix_class": "aluminum",
    "matrix_name": "AA2014 Al alloy",
    "particle_type": "other",
    "particle_grade": null,
    "particle_true_density_g_cc": null,
    "particle_mean_diameter_um": null,
    "particle_wall_thickness_ratio": null,
    "particle_volume_fraction": null,
    "particle_weight_fraction": null,
    "process_route": "stir_casting",
    "cure_or_process_temperature_c": null,
    "additional_fillers": null
   },
   "structure": {
    "measured_density_g_cc": 1.99,
    "theoretical_density_g_cc": null,
    "matrix_porosity_fraction": null,
    "particle_breakage_fraction": null,
    "microstructure_notes": "Comparison row in Table 8; hollow-particle type not stated in this paper."
   },
   "test": {
    "test_type": "compression",
    "strain_rate_per_s": null,
    "temperature_c": null,
    "standard": null,
    "specimen_notes": "Test conditions not restated in the comparison table."
   },
   "properties": {
    "modulus_mpa": null,
    "strength_mpa": null,
    "strain_at_failure": null,
    "energy_absorption_mj_m3": 65.0,
    "plateau_stress_mpa": null,
    "densification_strain": null,
    "specific_modulus_mpa_per_g_cc": null,
    "specific_strength_mpa_per_g_cc": null,
    "storage_modulus_mpa": null,
    "loss_tangent": null,
    "thermal_conductivity_w_mk": null,
    "cte_per_k": null,
    "moisture_uptake_pct": null
   },
   "evidence": [
    {
     "quote": "Stirring casting  AA2014 Al alloy  1.99  65.0  32.66  [58]",
     "location": "Table 8 (Comparison of compressive energy absorption capacity of syntactic foams from the present work with AMSFs reported in recent years)"
    }
   ],
   "extractor_confidence": 0.75
  },
  {
   "record_id": null,
   "paper_id": null,
   "sample_label": "A356 Al alloy, Counter-gravity infiltration - literature value cited in Table 8, ref [23] Taherishargh et al. 2018 (density reported as a range 1.06-1.11 g/cm3)",
   "data_origin": "secondary",
   "processing": {
    "matrix_class": "aluminum",
    "matrix_name": "A356 Al alloy",
    "particle_type": "other",
    "particle_grade": null,
    "particle_true_density_g_cc": null,
    "particle_mean_diameter_um": null,
    "particle_wall_thickness_ratio": null,
    "particle_volume_fraction": null,
    "particle_weight_fraction": null,
    "process_route": "other",
    "cure_or_process_temperature_c": null,
    "additional_fillers": null
   },
   "structure": {
    "measured_density_g_cc": null,
    "theoretical_density_g_cc": null,
    "matrix_porosity_fraction": null,
    "particle_breakage_fraction": null,
    "microstructure_notes": "Comparison row in Table 8; hollow-particle type not stated in this paper."
   },
   "test": {
    "test_type": "compression",
    "strain_rate_per_s": null,
    "temperature_c": null,
    "standard": null,
    "specimen_notes": "Test conditions not restated in the comparison table."
   },
   "properties": {
    "modulus_mpa": null,
    "strength_mpa": null,
    "strain_at_failure": null,
    "energy_absorption_mj_m3": 19.8,
    "plateau_stress_mpa": null,
    "densification_strain": null,
    "specific_modulus_mpa_per_g_cc": null,
    "specific_strength_mpa_per_g_cc": null,
    "storage_modulus_mpa": null,
    "loss_tangent": null,
    "thermal_conductivity_w_mk": null,
    "cte_per_k": null,
    "moisture_uptake_pct": null
   },
   "evidence": [
    {
     "quote": "Counter-gravity infiltration  A356 Al alloy  1.06-1.11  19.8  17.8-18.7  [23]",
     "location": "Table 8 (Comparison of compressive energy absorption capacity of syntactic foams from the present work with AMSFs reported in recent years)"
    }
   ],
   "extractor_confidence": 0.75
  },
  {
   "record_id": null,
   "paper_id": null,
   "sample_label": "5A03 Al alloy, Pressure infiltration - literature value cited in Table 8, ref [9] Zhang et al. 2018",
   "data_origin": "secondary",
   "processing": {
    "matrix_class": "aluminum",
    "matrix_name": "5A03 Al alloy",
    "particle_type": "other",
    "particle_grade": null,
    "particle_true_density_g_cc": null,
    "particle_mean_diameter_um": null,
    "particle_wall_thickness_ratio": null,
    "particle_volume_fraction": null,
    "particle_weight_fraction": null,
    "process_route": "pressure_infiltration",
    "cure_or_process_temperature_c": null,
    "additional_fillers": null
   },
   "structure": {
    "measured_density_g_cc": 1.22,
    "theoretical_density_g_cc": null,
    "matrix_porosity_fraction": null,
    "particle_breakage_fraction": null,
    "microstructure_notes": "Comparison row in Table 8; hollow-particle type not stated in this paper."
   },
   "test": {
    "test_type": "compression",
    "strain_rate_per_s": null,
    "temperature_c": null,
    "standard": null,
    "specimen_notes": "Test conditions not restated in the comparison table."
   },
   "properties": {
    "modulus_mpa": null,
    "strength_mpa": null,
    "strain_at_failure": null,
    "energy_absorption_mj_m3": 51.2,
    "plateau_stress_mpa": null,
    "densification_strain": null,
    "specific_modulus_mpa_per_g_cc": null,
    "specific_strength_mpa_per_g_cc": null,
    "storage_modulus_mpa": null,
    "loss_tangent": null,
    "thermal_conductivity_w_mk": null,
    "cte_per_k": null,
    "moisture_uptake_pct": null
   },
   "evidence": [
    {
     "quote": "Pressure infiltration  5A03 Al alloy  1.22  51.2  42.0  [9]",
     "location": "Table 8 (Comparison of compressive energy absorption capacity of syntactic foams from the present work with AMSFs reported in recent years)"
    }
   ],
   "extractor_confidence": 0.75
  },
  {
   "record_id": null,
   "paper_id": null,
   "sample_label": "A356 Al alloy, Pressure infiltration - literature value cited in Table 8, ref [27] Broxtermann et al. 2017",
   "data_origin": "secondary",
   "processing": {
    "matrix_class": "aluminum",
    "matrix_name": "A356 Al alloy",
    "particle_type": "other",
    "particle_grade": null,
    "particle_true_density_g_cc": null,
    "particle_mean_diameter_um": null,
    "particle_wall_thickness_ratio": null,
    "particle_volume_fraction": null,
    "particle_weight_fraction": null,
    "process_route": "pressure_infiltration",
    "cure_or_process_temperature_c": null,
    "additional_fillers": null
   },
   "structure": {
    "measured_density_g_cc": 0.76,
    "theoretical_density_g_cc": null,
    "matrix_porosity_fraction": null,
    "particle_breakage_fraction": null,
    "microstructure_notes": "Comparison row in Table 8; hollow-particle type not stated in this paper."
   },
   "test": {
    "test_type": "compression",
    "strain_rate_per_s": null,
    "temperature_c": null,
    "standard": null,
    "specimen_notes": "Test conditions not restated in the comparison table."
   },
   "properties": {
    "modulus_mpa": null,
    "strength_mpa": null,
    "strain_at_failure": null,
    "energy_absorption_mj_m3": 6.6,
    "plateau_stress_mpa": null,
    "densification_strain": null,
    "specific_modulus_mpa_per_g_cc": null,
    "specific_strength_mpa_per_g_cc": null,
    "storage_modulus_mpa": null,
    "loss_tangent": null,
    "thermal_conductivity_w_mk": null,
    "cte_per_k": null,
    "moisture_uptake_pct": null
   },
   "evidence": [
    {
     "quote": "Pressure infiltration  A356 Al alloy  0.76  6.6  8.68  [27]",
     "location": "Table 8 (Comparison of compressive energy absorption capacity of syntactic foams from the present work with AMSFs reported in recent years)"
    }
   ],
   "extractor_confidence": 0.75
  },
  {
   "record_id": null,
   "paper_id": null,
   "sample_label": "Pure Al, Pressure infiltration - literature value cited in Table 8, ref [12] Lin et al. 2017",
   "data_origin": "secondary",
   "processing": {
    "matrix_class": "aluminum",
    "matrix_name": "Pure Al",
    "particle_type": "other",
    "particle_grade": null,
    "particle_true_density_g_cc": null,
    "particle_mean_diameter_um": null,
    "particle_wall_thickness_ratio": null,
    "particle_volume_fraction": null,
    "particle_weight_fraction": null,
    "process_route": "pressure_infiltration",
    "cure_or_process_temperature_c": null,
    "additional_fillers": null
   },
   "structure": {
    "measured_density_g_cc": 1.2,
    "theoretical_density_g_cc": null,
    "matrix_porosity_fraction": null,
    "particle_breakage_fraction": null,
    "microstructure_notes": "Comparison row in Table 8; hollow-particle type not stated in this paper."
   },
   "test": {
    "test_type": "compression",
    "strain_rate_per_s": null,
    "temperature_c": null,
    "standard": null,
    "specimen_notes": "Test conditions not restated in the comparison table."
   },
   "properties": {
    "modulus_mpa": null,
    "strength_mpa": null,
    "strain_at_failure": null,
    "energy_absorption_mj_m3": 35.7,
    "plateau_stress_mpa": null,
    "densification_strain": null,
    "specific_modulus_mpa_per_g_cc": null,
    "specific_strength_mpa_per_g_cc": null,
    "storage_modulus_mpa": null,
    "loss_tangent": null,
    "thermal_conductivity_w_mk": null,
    "cte_per_k": null,
    "moisture_uptake_pct": null
   },
   "evidence": [
    {
     "quote": "Pressure infiltration  Pure Al  1.2  35.7  29.8  [12]",
     "location": "Table 8 (Comparison of compressive energy absorption capacity of syntactic foams from the present work with AMSFs reported in recent years)"
    }
   ],
   "extractor_confidence": 0.75
  },
  {
   "record_id": null,
   "paper_id": null,
   "sample_label": "5A03 Al alloy, Pressure infiltration - literature value cited in Table 8, ref [12] Lin et al. 2017",
   "data_origin": "secondary",
   "processing": {
    "matrix_class": "aluminum",
    "matrix_name": "5A03 Al alloy",
    "particle_type": "other",
    "particle_grade": null,
    "particle_true_density_g_cc": null,
    "particle_mean_diameter_um": null,
    "particle_wall_thickness_ratio": null,
    "particle_volume_fraction": null,
    "particle_weight_fraction": null,
    "process_route": "pressure_infiltration",
    "cure_or_process_temperature_c": null,
    "additional_fillers": null
   },
   "structure": {
    "measured_density_g_cc": 1.23,
    "theoretical_density_g_cc": null,
    "matrix_porosity_fraction": null,
    "particle_breakage_fraction": null,
    "microstructure_notes": "Comparison row in Table 8; hollow-particle type not stated in this paper."
   },
   "test": {
    "test_type": "compression",
    "strain_rate_per_s": null,
    "temperature_c": null,
    "standard": null,
    "specimen_notes": "Test conditions not restated in the comparison table."
   },
   "properties": {
    "modulus_mpa": null,
    "strength_mpa": null,
    "strain_at_failure": null,
    "energy_absorption_mj_m3": 60.8,
    "plateau_stress_mpa": null,
    "densification_strain": null,
    "specific_modulus_mpa_per_g_cc": null,
    "specific_strength_mpa_per_g_cc": null,
    "storage_modulus_mpa": null,
    "loss_tangent": null,
    "thermal_conductivity_w_mk": null,
    "cte_per_k": null,
    "moisture_uptake_pct": null
   },
   "evidence": [
    {
     "quote": "Pressure infiltration  5A03 Al alloy  1.23  60.8  49.4  [12]",
     "location": "Table 8 (Comparison of compressive energy absorption capacity of syntactic foams from the present work with AMSFs reported in recent years)"
    }
   ],
   "extractor_confidence": 0.75
  },
  {
   "record_id": null,
   "paper_id": null,
   "sample_label": "5A06 Al alloy, Pressure infiltration - literature value cited in Table 8, ref [12] Lin et al. 2017",
   "data_origin": "secondary",
   "processing": {
    "matrix_class": "aluminum",
    "matrix_name": "5A06 Al alloy",
    "particle_type": "other",
    "particle_grade": null,
    "particle_true_density_g_cc": null,
    "particle_mean_diameter_um": null,
    "particle_wall_thickness_ratio": null,
    "particle_volume_fraction": null,
    "particle_weight_fraction": null,
    "process_route": "pressure_infiltration",
    "cure_or_process_temperature_c": null,
    "additional_fillers": null
   },
   "structure": {
    "measured_density_g_cc": 1.4,
    "theoretical_density_g_cc": null,
    "matrix_porosity_fraction": null,
    "particle_breakage_fraction": null,
    "microstructure_notes": "Comparison row in Table 8; hollow-particle type not stated in this paper."
   },
   "test": {
    "test_type": "compression",
    "strain_rate_per_s": null,
    "temperature_c": null,
    "standard": null,
    "specimen_notes": "Test conditions not restated in the comparison table."
   },
   "properties": {
    "modulus_mpa": null,
    "strength_mpa": null,
    "strain_at_failure": null,
    "energy_absorption_mj_m3": 62.8,
    "plateau_stress_mpa": null,
    "densification_strain": null,
    "specific_modulus_mpa_per_g_cc": null,
    "specific_strength_mpa_per_g_cc": null,
    "storage_modulus_mpa": null,
    "loss_tangent": null,
    "thermal_conductivity_w_mk": null,
    "cte_per_k": null,
    "moisture_uptake_pct": null
   },
   "evidence": [
    {
     "quote": "Pressure infiltration  5A06 Al alloy  1.4  62.8  44.9  [12]",
     "location": "Table 8 (Comparison of compressive energy absorption capacity of syntactic foams from the present work with AMSFs reported in recent years)"
    }
   ],
   "extractor_confidence": 0.75
  },
  {
   "record_id": null,
   "paper_id": null,
   "sample_label": "AA2014 alloy, Stirring casting - literature value cited in Table 8, ref [59] Birla et al. 2017",
   "data_origin": "secondary",
   "processing": {
    "matrix_class": "aluminum",
    "matrix_name": "AA2014 alloy",
    "particle_type": "other",
    "particle_grade": null,
    "particle_true_density_g_cc": null,
    "particle_mean_diameter_um": null,
    "particle_wall_thickness_ratio": null,
    "particle_volume_fraction": null,
    "particle_weight_fraction": null,
    "process_route": "stir_casting",
    "cure_or_process_temperature_c": null,
    "additional_fillers": null
   },
   "structure": {
    "measured_density_g_cc": 2.11,
    "theoretical_density_g_cc": null,
    "matrix_porosity_fraction": null,
    "particle_breakage_fraction": null,
    "microstructure_notes": "Comparison row in Table 8; hollow-particle type not stated in this paper."
   },
   "test": {
    "test_type": "compression",
    "strain_rate_per_s": null,
    "temperature_c": null,
    "standard": null,
    "specimen_notes": "Test conditions not restated in the comparison table."
   },
   "properties": {
    "modulus_mpa": null,
    "strength_mpa": null,
    "strain_at_failure": null,
    "energy_absorption_mj_m3": 23.5,
    "plateau_stress_mpa": null,
    "densification_strain": null,
    "specific_modulus_mpa_per_g_cc": null,
    "specific_strength_mpa_per_g_cc": null,
    "storage_modulus_mpa": null,
    "loss_tangent": null,
    "thermal_conductivity_w_mk": null,
    "cte_per_k": null,
    "moisture_uptake_pct": null
   },
   "evidence": [
    {
     "quote": "Stirring casting  AA2014 alloy  2.11  23.5  11.15  [59]",
     "location": "Table 8 (Comparison of compressive energy absorption capacity of syntactic foams from the present work with AMSFs reported in recent years)"
    }
   ],
   "extractor_confidence": 0.75
  },
  {
   "record_id": null,
   "paper_id": null,
   "sample_label": "Al-12Si alloy, Vacuum casting - literature value cited in Table 8, ref [60] Wright & Kennedy 2017",
   "data_origin": "secondary",
   "processing": {
    "matrix_class": "aluminum",
    "matrix_name": "Al-12Si alloy",
    "particle_type": "other",
    "particle_grade": null,
    "particle_true_density_g_cc": null,
    "particle_mean_diameter_um": null,
    "particle_wall_thickness_ratio": null,
    "particle_volume_fraction": null,
    "particle_weight_fraction": null,
    "process_route": "vacuum_assisted",
    "cure_or_process_temperature_c": null,
    "additional_fillers": null
   },
   "structure": {
    "measured_density_g_cc": 1.13,
    "theoretical_density_g_cc": null,
    "matrix_porosity_fraction": null,
    "particle_breakage_fraction": null,
    "microstructure_notes": "Comparison row in Table 8; hollow-particle type not stated in this paper."
   },
   "test": {
    "test_type": "compression",
    "strain_rate_per_s": null,
    "temperature_c": null,
    "standard": null,
    "specimen_notes": "Test conditions not restated in the comparison table."
   },
   "properties": {
    "modulus_mpa": null,
    "strength_mpa": null,
    "strain_at_failure": null,
    "energy_absorption_mj_m3": 7.0,
    "plateau_stress_mpa": null,
    "densification_strain": null,
    "specific_modulus_mpa_per_g_cc": null,
    "specific_strength_mpa_per_g_cc": null,
    "storage_modulus_mpa": null,
    "loss_tangent": null,
    "thermal_conductivity_w_mk": null,
    "cte_per_k": null,
    "moisture_uptake_pct": null
   },
   "evidence": [
    {
     "quote": "Vacuum casting  Al-12Si alloy  1.13  7.0  6.2  [60]",
