Repository: Harshelite2503/foamgpt

# FoamGPT

**An LLM-extracted, literature-scale Process–Structure–Property (PSP) dataset and benchmark for syntactic foams.**

Syntactic foams (hollow-particle-filled composites) have ~30 years of literature, but the quantitative
results live in tables and figures inside thousands of PDFs. FoamGPT turns that literature into a
machine-readable dataset and asks: *how well can classical ML and frontier LLMs predict foam properties,
and where do LLMs hallucinate?*

```
OpenAlex ──▶ OA PDFs ──▶ text+tables ──▶ Claude structured extraction ──▶ curated PSP table ──▶ benchmarks
 harvest      download      parse            extract / batch                  curate           bench-ml / bench-llm
```

File: data/extracted/agent/W4255314655.json
{
  "is_syntactic_foam_paper": true,
  "paper_summary": "Spanish-language PhD thesis (UPM, 2021) on aluminium syntactic foams (ASF / metal matrix syntactic foams) made by mechanically-assisted gravity melt infiltration (DIM) of an AA6063 (Al-Mg-Si) matrix into beds of porous nodules. Two series were produced: C-ASF, reinforced with ~11.5 mm expanded-clay (Arlita/LECA) nodules infiltrated at 700 C, and T-ASF, reinforced with in-house 8-9 mm foamed commercially-pure aluminium nodules (TPM, foamed with marble/CaCO3) infiltrated at 750 C. Samples were annealed (AA6063-O) and compressed quasi-statically (1e-3 1/s, 20 C) per ISO 13314:2011; T-ASF gave higher quasi-elastic gradient (mean 525 MPa vs 325 MPa) and slightly higher yield, while C-ASF absorbed ~20-24% more energy because of its longer plateau, and the Goga viscoelastic model was validated for both series.",
  "extraction_notes": "1) Text is Spanish; property names mapped as follows: Gqs (gradiente cuasi-elastico, ISO 13314 quasi-elastic gradient) -> modulus_mpa; Sry (tension relativa a compresion, 0.2% plastic strain) -> strength_mpa; Spl (tension plateau) -> plateau_stress_mpa; Eple (deformacion final del regimen plateau) -> densification_strain; W(Eple) -> energy_absorption_mj_m3. 2) Tables use the comma as decimal separator (e.g. '324,570' = 324.570 MPa); values transcribed with a decimal point. 3) measured_density_g_cc is NOT tabulated per sample. It was computed as (relative density from Tabla 5-11/5-12) x 2.70 g/cm3, the AA6063 density stated in Tabla 4-4. The results fall inside the ranges the paper states in text (T-ASF 1440-1623 kg/m3, C-ASF 1560-1670 kg/m3), so the derivation is consistent, but these are derived not directly quoted. Relative density is also recorded verbatim in microstructure_notes. 4) Total porosity (Tabla 5-11/5-12) is reported in microstructure_notes rather than matrix_porosity_fraction, because that column is the TOTAL foam porosity, not the unintended matrix/residual porosity. The paper gives residual/matrix porosity only as series averages (~10% for T-ASF, ~3% for C-ASF, Conclusion 4), so it was not attributed to individual samples and matrix_porosity_fraction is left null. 5) particle_true_density_g_cc is given only for the TPM nodules as a stated mean (820 kg/m3 = 0.820 g/cm3); for the Arlita nodules only ranges (700-870 kg/m3) are given, so it is left null. 6) Samples C-ASF01, C-ASF06, T-ASF05 and T-ASF07 were physically characterised but not compression tested; they are recorded with test_type 'other' and null mechanical properties. 7) Standalone compression tests on the nodules themselves (Tablas 5-2, 5-7 to 5-10, series ARL-NT/TT and TPM-NTV/TTV/NTH/TTH) are constituent-particle data, not hollow-particle-composite data, and are therefore not extracted as records. 8) Stress-strain curves (Figuras 5-74, 5-75) were not read off; only tabulated values were used. 9) Conductivity results (%IACS) have no schema field and were omitted. 10) All samples were annealed at 415 C / 180 min (AA6063-O) before testing.",
  "records": [
    {
      "sample_label": "C-ASF02 (CASF02 / LECA02)",
      "data_origin": "primary",
      "processing": {
        "matrix_class": "aluminum",
        "matrix_name": "AA6063 (EN AW-AlMg0.7Si), Al-Mg-Si, annealed to AA6063-O",
        "particle_type": "ceramic_hollow",
        "particle_grade": "Arlita / LECA expanded-clay nodules (BATLLE), Group II-S, 10.5-12.5 mm",
        "particle_true_density_g_cc": null,
        "particle_mean_diameter_um": 11500,
        "particle_wall_thickness_ratio": null,
        "particle_volume_fraction": 0.522,
        "particle_weight_fraction": null,
        "process_route": "pressure_infiltration",
        "cure_or_process_temperature_c": 700,
        "additional_fillers": null
      },
      "structure": {
        "measured_density_g_cc": 1.566,
        "theoretical_density_g_cc": null,
        "matrix_porosity_fraction": null,
        "particle_breakage_fraction": null,
        "microstructure_notes": "Relative density 0.580; total porosity 49.14%; nodular volume fraction 52.20 vol%; H/D 0.75; conductivity 53.895 %IACS. DIM (mechanically assisted gravity melt infiltration), infiltration stopped by a 1 kN force switch."
      },
      "test": {
        "test_type": "compression",
        "strain_rate_per_s": 0.001,
        "temperature_c": 20,
        "standard": "ISO 13314:2011",
        "specimen_notes": "Quasi-static uniaxial compression, 300 kN load cell, unlubricated, cylindrical specimen H/D = 0.75, annealed AA6063-O (415 C, 180 min)."
      },
      "properties": {
        "modulus_mpa": 324.57,
        "strength_mpa": 15.736,
        "strain_at_failure": null,
        "energy_absorption_mj_m3": 8.681,
        "plateau_stress_mpa": 34.379,
        "densification_strain": 0.31145,
        "specific_modulus_mpa_per_g_cc": null,
        "specific_strength_mpa_per_g_cc": null,
        "storage_modulus_mpa": null,
        "loss_tangent": null,
        "thermal_conductivity_w_mk": null,
        "cte_per_k": null,
        "moisture_uptake_pct": null
      },
      "evidence": [
        {
          "quote": "C-ASF02 324,570 15,736 N/A 34,379 31,145 8,681 62,362",
          "location": "Tabla 5-13. Propiedades mecanicas de la serie C-ASF de acuerdo con ISO13314:2011 (p. 129); columns Gqs [MPa], Sry [MPa], S1c [MPa], Spl [MPa], Eple [%], W(Eple) [MJ/m3], We [%]"
        },
        {
          "quote": "C-ASF02 0.75 0.580 49.14 52.20 53.895",
          "location": "Tabla 5-11. Propiedades fisicas de las espumas sinteticas de la Serie C-ASF (p. 127); columns H/D, Densidad Relativa, Porosidad [%], Proporcion nodular [vol%], Conductividad [%IACS]"
        },
        {
          "quote": "Serie C-ASF: A este conjunto pertenecen las muestras que incluyen nodulos de ARLITA. Para su fabricacion se empleo una temperatura de infiltracion de 700 ºC.",
          "location": "Sec. 5.1.4.2 Espumas sinteticas (p. 126)"
        }
      ],
      "extractor_confidence": 0.85
    },
    {
      "sample_label": "C-ASF03 (CASF03 / LECA03)",
      "data_origin": "primary",
      "processing": {
        "matrix_class": "aluminum",
        "matrix_name": "AA6063 (EN AW-AlMg0.7Si), Al-Mg-Si, annealed to AA6063-O",
        "particle_type": "ceramic_hollow",
        "particle_grade": "Arlita / LECA expanded-clay nodules (BATLLE), Group II-S, 10.5-12.5 mm",
        "particle_true_density_g_cc": null,
        "particle_mean_diameter_um": 11500,
        "particle_wall_thickness_ratio": null,
        "particle_volume_fraction": 0.479,
        "particle_weight_fraction": null,
        "process_route": "pressure_infiltration",
        "cure_or_process_temperature_c": 700,
        "additional_fillers": null
      },
      "structure": {
        "measured_density_g_cc": 1.593,
        "theoretical_density_g_cc": null,
        "matrix_porosity_fraction": null,
        "particle_breakage_fraction": null,
        "microstructure_notes": "Relative density 0.590; total porosity 48.50%; nodular volume fraction 47.90 vol%; H/D 0.82; conductivity 45.14 %IACS (irregular surface nodule distribution noted)."
      },
      "test": {
        "test_type": "compression",
        "strain_rate_per_s": 0.001,
        "temperature_c": 20,
        "standard": "ISO 13314:2011",
        "specimen_notes": "Quasi-static uniaxial compression, 300 kN load cell, unlubricated, cylindrical specimen H/D = 0.82, annealed AA6063-O."
      },
      "properties": {
        "modulus_mpa": 336.854,
        "strength_mpa": 24.306,
        "strain_at_failure": null,
        "energy_absorption_mj_m3": 10.278,
        "plateau_stress_mpa": 39.695,
        "densification_strain": 0.30537,
        "specific_modulus_mpa_per_g_cc": null,
        "specific_strength_mpa_per_g_cc": null,
        "storage_modulus_mpa": null,
        "loss_tangent": null,
        "thermal_conductivity_w_mk": null,
        "cte_per_k": null,
        "moisture_uptake_pct": null
      },
      "evidence": [
        {
          "quote": "C-ASF03 336,854 24,306 N/A 39,695 30,537 10,278 65,223",
          "location": "Tabla 5-13 (p. 129); Gqs, Sry, S1c, Spl, Eple, W(Eple), We"
        },
        {
          "quote": "C-ASF03 0.82 0.590 48.50 47.90 45.14",
          "location": "Tabla 5-11 (p. 127)"
        }
      ],
      "extractor_confidence": 0.85
    },
    {
      "sample_label": "C-ASF04 (CASF04 / LECA04)",
      "data_origin": "primary",
      "processing": {
        "matrix_class": "aluminum",
        "matrix_name": "AA6063 (EN AW-AlMg0.7Si), Al-Mg-Si, annealed to AA6063-O",
        "particle_type": "ceramic_hollow",
        "particle_grade": "Arlita / LECA expanded-clay nodules (BATLLE), Group II-S, 10.5-12.5 mm",
        "particle_true_density_g_cc": null,
        "particle_mean_diameter_um": 11500,
        "particle_wall_thickness_ratio": null,
        "particle_volume_fraction": 0.568,
        "particle_weight_fraction": null,
        "process_route": "pressure_infiltration",
        "cure_or_process_temperature_c": 700,
        "additional_fillers": null
      },
      "structure": {
        "measured_density_g_cc": 1.658,
        "theoretical_density_g_cc": null,
        "matrix_porosity_fraction": null,
        "particle_breakage_fraction": null,
        "microstructure_notes": "Relative density 0.614; total porosity 41.95%; nodular volume fraction 56.80 vol%; H/D 0.816; conductivity 47.69 %IACS."
      },
      "test": {
        "test_type": "compression",
        "strain_rate_per_s": 0.001,
        "temperature_c": 20,
        "standard": "ISO 13314:2011",
        "specimen_notes": "Quasi-static uniaxial compression, 300 kN load cell, unlubricated, cylindrical specimen H/D = 0.816, annealed AA6063-O."
      },
      "properties": {
        "modulus_mpa": 383.243,
        "strength_mpa": 22.869,
        "strain_at_failure": null,
        "energy_absorption_mj_m3": 9.723,
        "plateau_stress_mpa": 39.256,
        "densification_strain": 0.3011,
        "specific_modulus_mpa_per_g_cc": null,
        "specific_strength_mpa_per_g_cc": null,
        "storage_modulus_mpa": null,
        "loss_tangent": null,
        "thermal_conductivity_w_mk": null,
        "cte_per_k": null,
        "moisture_uptake_pct": null
      },
      "evidence": [
        {
          "quote": "C-ASF04 383,243 22,869 N/A 39,256 30,110 9,723 63,272",
          "location": "Tabla 5-13 (p. 129)"
        },
        {
          "quote": "C-ASF04 0.816 0.614 41.95 56.80 47.69",
          "location": "Tabla 5-11 (p. 127)"
        }
      ],
      "extractor_confidence": 0.85
    },
    {
      "sample_label": "C-ASF05 (CASF05 / LECA05)",
      "data_origin": "primary",
      "processing": {
        "matrix_class": "aluminum",
        "matrix_name": "AA6063 (EN AW-AlMg0.7Si), Al-Mg-Si, annealed to AA6063-O",
        "particle_type": "ceramic_hollow",
        "particle_grade": "Arlita / LECA expanded-clay nodules (BATLLE), Group II-S, 10.5-12.5 mm",
        "particle_true_density_g_cc": null,
        "particle_mean_diameter_um": 11500,
        "particle_wall_thickness_ratio": null,
        "particle_volume_fraction": 0.557,
        "particle_weight_fraction": null,
        "process_route": "pressure_infiltration",
        "cure_or_process_temperature_c": 700,
        "additional_fillers": null
      },
      "structure": {
        "measured_density_g_cc": 1.563,
        "theoretical_density_g_cc": null,
        "matrix_porosity_fraction": null,
        "particle_breakage_fraction": null,
        "microstructure_notes": "Relative density 0.579; total porosity 48.21%; nodular volume fraction 55.70 vol%; H/D 0.796; conductivity 52.63 %IACS."
      },
      "test": {
        "test_type": "compression",
        "strain_rate_per_s": 0.001,
        "temperature_c": 20,
        "standard": "ISO 13314:2011",
        "specimen_notes": "Quasi-static uniaxial compression, 300 kN load cell, unlubricated, cylindrical specimen H/D = 0.796, annealed AA6063-O."
      },
      "properties": {
        "modulus_mpa": 256.252,
        "strength_mpa": 16.005,
        "strain_at_failure": null,
        "energy_absorption_mj_m3": 8.922,
        "plateau_stress_mpa": 32.249,
        "densification_strain": 0.33714,
        "specific_modulus_mpa_per_g_cc": null,
        "specific_strength_mpa_per_g_cc": null,
        "storage_modulus_mpa": null,
        "loss_tangent": null,
        "thermal_conductivity_w_mk": null,
        "cte_per_k": null,
        "moisture_uptake_pct": null
      },
      "evidence": [
        {
          "quote": "C-ASF05 256,252 16,005 N/A 32,249 33,714 8,922 63,122",
          "location": "Tabla 5-13 (p. 129)"
        },
        {
          "quote": "C-ASF05 0.796 0.579 48.21 55.70 52.63",
          "location": "Tabla 5-11 (p. 127)"
        }
      ],
      "extractor_confidence": 0.85
    },
    {
      "sample_label": "C-ASF01 (CASF01 / LECA01)",
      "data_origin": "primary",
      "processing": {
        "matrix_class": "aluminum",
        "matrix_name": "AA6063 (EN AW-AlMg0.7Si), Al-Mg-Si, annealed to AA6063-O",
        "particle_type": "ceramic_hollow",
        "particle_grade": "Arlita / LECA expanded-clay nodules (BATLLE), Group II-S, 10.5-12.5 mm",
        "particle_true_density_g_cc": null,
        "particle_mean_diameter_um": 11500,
        "particle_wall_thickness_ratio": null,
        "particle_volume_fraction": 0.553,
        "particle_weight_fraction": null,
        "process_route": "pressure_infiltration",
        "cure_or_process_temperature_c": 700,
        "additional_fillers": null
      },
      "structure": {
        "measured_density_g_cc": 1.663,
        "theoretical_density_g_cc": null,
        "matrix_porosity_fraction": null,
        "particle_breakage_fraction": null,
        "microstructure_notes": "Relative density 0.616; total porosity 42.10%; nodular volume fraction 55.30 vol%; H/D 0.84; conductivity 51.27 %IACS. First C-ASF sample, infiltrated at 1 kN: the excess pressure fractured/collapsed the nodules in contact with the punch and at the base, so infiltration pressure was reduced by 90% (to 0.1 kN) for the later samples."
      },
      "test": {
        "test_type": "other",
        "strain_rate_per_s": null,
        "temperature_c": 20,
        "standard": null,
        "specimen_notes": "Physical (density/porosity) and eddy-current conductivity characterisation only; this sample was not compression tested (it is absent from Tabla 5-13)."
      },
      "properties": {
        "modulus_mpa": null,
        "strength_mpa": null,
        "strain_at_failure": null,
        "energy_absorption_mj_m3": null,
        "plateau_stress_mpa": null,
        "densification_strain": null,
        "specific_modulus_mpa_per_g_cc": null,
        "specific_strength_mpa_per_g_cc": null,
        "storage_modulus_mpa": null,
        "loss_tangent": null,
        "thermal_conductivity_w_mk": null,
        "cte_per_k": null,
        "moisture_uptake_pct": null
      },
      "evidence": [
        {
          "quote": "C-ASF01 0.84 0.616 42.10 55.30 51.27",
          "location": "Tabla 5-11. Propiedades fisicas de las espumas sinteticas de la Serie C-ASF (p. 127)"
        },
        {
          "quote": "La muestra CASF01 se fabrico empleando 1 KN de presion al finalizar el recorrido de infiltracion",
          "location": "Sec. 5.1.1.2, p. 82"
        }
      ],
      "extractor_confidence": 0.75
    },
    {
      "sample_label": "C-ASF06 (CASF06 / LECA06)",
      "data_origin": "primary",
      "processing": {
        "matrix_class": "aluminum",
        "matrix_name": "AA6063 (EN AW-AlMg0.7Si), Al-Mg-Si, annealed to AA6063-O",
        "particle_type": "ceramic_hollow",
        "particle_grade": "Arlita / LECA expanded-clay nodules (BATLLE), Group II-S, 10.5-12.5 mm",
        "particle_true_density_g_cc": null,
        "particle_mean_diameter_um": 11500,
        "particle_wall_thickness_ratio": null,
        "particle_volume_fraction": 0.5,
        "particle_weight_fraction": null,
        "process_route": "pressure_infiltration",
        "cure_or_process_temperature_c": 700,
        "additional_fillers": null
      },
      "structure": {
        "measured_density_g_cc": 1.598,
        "theoretical_density_g_cc": null,
        "matrix_porosity_fraction": null,
        "particle_breakage_fraction": null,
        "microstructure_notes": "Relative density 0.592; total porosity 47.76%; nodular volume fraction 50 vol%; H/D 0.808; conductivity not measured (N/A). Longitudinal surface striations from a worn infiltration mould were noted."
      },
      "test": {
        "test_type": "other",
        "strain_rate_per_s": null,
        "temperature_c": 20,
        "standard": null,
        "specimen_notes": "Physical (density/porosity) characterisation only; not compression tested (absent from Tabla 5-13)."
      },
      "properties": {
        "modulus_mpa": null,
        "strength_mpa": null,
        "strain_at_failure": null,
        "energy_absorption_mj_m3": null,
        "plateau_stress_mpa": null,
        "densification_strain": null,
        "specific_modulus_mpa_per_g_cc": null,
        "specific_strength_mpa_per_g_cc": null,
        "storage_modulus_mpa": null,
        "loss_tangent": null,
        "thermal_conductivity_w_mk": null,
        "cte_per_k": null,
        "moisture_uptake_pct": null
      },
      "evidence": [
        {
          "quote": "C-ASF06 0.808 0.592 47.76 50 N/A",
          "location": "Tabla 5-11 (p. 127)"
        }
      ],
      "extractor_confidence": 0.75
    },
    {
      "sample_label": "T-ASF02 (TASF02 / M002)",
      "data_origin": "primary",
      "processing": {
        "matrix_class": "aluminum",
        "matrix_name": "AA6063 (EN AW-AlMg0.7Si), Al-Mg-Si, annealed to AA6063-O",
        "particle_type": "metal_hollow",
        "particle_grade": "TPM nodules: commercially pure Al (99.5%) + 10 wt% marble (CaCO3) foaming agent, extruded precursor foamed at 750 C; 8-9 mm",
        "particle_true_density_g_cc": 0.82,
        "particle_mean_diameter_um": null,
        "particle_wall_thickness_ratio": null,
        "particle_volume_fraction": 0.523,
        "particle_weight_fraction": null,
        "process_route": "pressure_infiltration",
        "cure_or_process_temperature_c": 750,
        "additional_fillers": null
      },
      "structure": {
        "measured_density_g_cc": 1.623,
        "theoretical_density_g_cc": null,
        "matrix_porosity_fraction": null,
        "particle_breakage_fraction": null,
        "microstructure_notes": "Relative density 0.601; total porosity 39.89%; nodular volume fraction 52.30 vol%; H/D 0.947; conductivity 52.535 %IACS. Nodules have ~70% mean porosity; nodule-matrix bond is purely mechanical (no chemical reaction at 750 C)."
      },
      "test": {
        "test_type": "compression",
        "strain_rate_per_s": 0.001,
        "temperature_c": 20,
        "standard": "ISO 13314:2011",
        "specimen_notes": "Quasi-static uniaxial compression, 300 kN load cell, unlubricated, cylindrical specimen H/D = 0.947, annealed AA6063-O."
      },
      "properties": {
        "modulus_mpa": 574.787,
        "strength_mpa": 26.017,
        "strain_at_failure": null,
        "energy_absorption_mj_m3": 8.155,
        "plateau_stress_mpa": 39.6,
        "densification_strain": 0.23289,
        "specific_modulus_mpa_per_g_cc": null,
        "specific_strength_mpa_per_g_cc": null,
        "storage_modulus_mpa": null,
        "loss_tangent": null,
        "thermal_conductivity_w_mk": null,
        "cte_per_k": null,
        "moisture_uptake_pct": null
      },
      "evidence": [
        {
          "quote": "T-ASF02 574,787 26,017 N/A 39,600 23,289 8,155 68,018",
          "location": "Tabla 5-14. Propiedades mecanicas de la serie T-ASF de acuerdo con ISO13314:2011 (p. 129)"
        },
        {
          "quote": "T-ASF02 0.947 0.601 39.89 52.30 52.535",
          "location": "Tabla 5-12. Propiedades fisicas de las espumas sinteticas de la Serie T-ASF (p. 127)"
        },
        {
          "quote": "Serie T-ASF: A este conjunto pertenecen las muestras que incluyen particulas TPM. Se empleo una temperatura de infiltracion de 750 ºC para aumentar la fluidez del fundido.",
          "location": "Sec. 5.1.4.2 Espumas sinteticas (p. 126)"
        }
      ],
      "extractor_confidence": 0.85
    },
    {
      "sample_label": "T-ASF04 (TASF04 / M004)",
      "data_origin": "primary",
      "processing": {
        "matrix_class": "aluminum",
        "matrix_name": "AA6063 (EN AW-AlMg0.7Si), Al-Mg-Si, annealed to AA6063-O",
        "particle_type": "metal_hollow",
        "particle_grade": "TPM nodules: commercially pure Al (99.5%) + 10 wt% marble (CaCO3) foaming agent, extruded precursor foamed at 750 C; 8-9 mm",
        "particle_true_density_g_cc": 0.82,
        "particle_mean_diameter_um": null,
        "particle_wall_thickness_ratio": null,
        "particle_volume_fraction": 0.531,
        "particle_weight_fraction": null,
        "process_route": "pressure_infiltration",
        "cure_or_process_temperature_c": 750,
        "additional_fillers": null
      },
      "structure": {
        "measured_density_g_cc": 1.436,
        "theoretical_density_g_cc": null,
        "matrix_porosity_fraction": null,
        "particle_breakage_fraction": null,
        "microstructure_notes": "Relative density 0.532; total porosity 46.80%; nodular volume fraction 53.10 vol%; H/D 0.93; conductivity 52.825 %IACS."
      },
      "test": {
        "test_type": "compression",
        "strain_rate_per_s": 0.001,
        "temperature_c": 20,
        "standard": "ISO 13314:2011",
        "specimen_notes": "Quasi-static uniaxial compression, 300 kN load cell, unlubricated, cylindrical specimen H/D = 0.93, annealed AA6063-O."
      },
      "properties": {
        "modulus_mpa": 402.712,
        "strength_mpa": 17.806,
        "strain_at_failure": null,
        "energy_absorption_mj_m3": 6.13,
        "plateau_stress_mpa": 30.862,
        "densification_strain": 0.29443,
        "specific_modulus_mpa_per_g_cc": null,
        "specific_strength_mpa_per_g_cc": null,
        "storage_modulus_mpa": null,
        "loss_tangent": null,
        "thermal_conductivity_w_mk": null,
        "cte_per_k": null,
        "moisture_uptake_pct": null
      },
      "evidence": [
        {
          "quote": "T-ASF04 402,712 17,806 N/A 30,862 29,443 6,130 51,890",
          "location": "Tabla 5-14 (p. 129)"
        },
        {
          "quote": "T-ASF04 0.93 0.532 46.80 53.10 52.825",
          "location": "Tabla 5-12 (p. 127)"
        }
      ],
      "extractor_confidence": 0.85
    },
    {
      "sample_label": "T-ASF06 (TASF06 / M006)",
      "data_origin": "primary",
      "processing": {
        "matrix_class": "aluminum",
        "matrix_name": "AA6063 (EN AW-AlMg0.7Si), Al-Mg-Si, annealed to AA6063-O",
        "particle_type": "metal_hollow",
        "particle_grade": "TPM nodules: commercially pure Al (99.5%) + 10 wt% marble (CaCO3) foaming agent, extruded precursor foamed at 750 C; 8-9 mm",
        "particle_true_density_g_cc": 0.82,
        "particle_mean_diameter_um": null,
        "particle_wall_thickness_ratio": null,
        "particle_volume_fraction": 0.493,
        "particle_weight_fraction": null,
        "process_route": "pressure_infiltration",
        "cure_or_process_temperature_c": 750,
        "additional_fillers": null
      },
      "structure": {
        "measured_density_g_cc": 1.523,
        "theoretical_density_g_cc": null,
        "matrix_porosity_fraction": null,
        "particle_breakage_fraction": null,
        "microstructure_notes": "Relative density 0.564; total porosity 43.75%; nodular volume fraction 49.30 vol%; H/D 1.004; conductivity 48.12 %IACS."
      },
      "test": {
        "test_type": "compression",
        "strain_rate_per_s": 0.001,
        "temperature_c": 20,
        "standard": "ISO 13314:2011",
        "specimen_notes": "Quasi-static uniaxial compression, 300 kN load cell, unlubricated, cylindrical specimen H/D = 1.004, annealed AA6063-O."
      },
      "properties": {
        "modulus_mpa": 597.755,
        "strength_mpa": 22.043,
        "strain_at_failure": null,
        "energy_absorption_mj_m3": 8.465,
        "plateau_stress_mpa": 38.11,
        "densification_strain": 0.24321,
        "specific_modulus_mpa_per_g_cc": null,
        "specific_strength_mpa_per_g_cc": null,
        "storage_modulus_mpa": null,
        "loss_tangent": null,
        "thermal_conductivity_w_mk": null,
        "cte_per_k": null,
        "moisture_uptake_pct": null
      },
      "evidence": [
        {
          "quote": "T-ASF06 597,755 22,043 N/A 38,110 24,321 8,465 70,254",
          "location": "Tabla 5-14 (p. 129)"
        },
        {
          "quote": "T-ASF06 1.004 0.564 43.75 49.30 48.12",
          "location": "Tabla 5-12 (p. 127)"
        }
      ],
      "extractor_confidence": 0.85
    },
    {
      "sample_label": "T-ASF05 (TASF05 / M005)",
      "data_origin": "primary",
      "processing": {
        "matrix_class": "aluminum",
        "matrix_name": "AA6063 (EN AW-AlMg0.7Si), Al-Mg-Si, annealed to AA6063-O",
        "particle_type": "metal_hollow",
        "particle_grade": "TPM nodules: commercially pure Al (99.5%) + 10 wt% marble (CaCO3) foaming agent, extruded precursor foamed at 750 C; 8-9 mm",
        "particle_true_density_g_cc": 0.82,
        "particle_mean_diameter_um": null,
        "particle_wall_thickness_ratio": null,
        "particle_volume_fraction": 0.519,
        "particle_weight_fraction": null,
        "process_route": "pressure_infiltration",
        "cure_or_process_temperature_c": 750,
        "additional_fillers": null
      },
      "structure": {
        "measured_density_g_cc": 1.496,
        "theoretical_density_g_cc": null,
        "matrix_porosity_fraction": null,
        "particle_breakage_fraction": null,
        "microstructure_notes": "Relative density 0.554; total porosity 45.47%; nodular volume fraction 51.90 vol%; H/D 0.955; conductivity 51.93 %IACS."
      },
      "test": {
        "test_type": "other",
        "strain_rate_per_s": null,
        "temperature_c": 20,
        "standard": null,
        "specimen_notes": "Physical (density/porosity) and eddy-current conductivity characterisation only; not compression tested (absent from Tabla 5-14)."
      },
      "properties": {
        "modulus_mpa": null,
        "strength_mpa": null,
        "strain_at_failure": null,
        "energy_absorption_mj_m3": null,
        "plateau_stress_mpa": null,
        "densification_strain": null,
        "specific_modulus_mpa_per_g_cc": null,
        "specific_strength_mpa_per_g_cc": null,
        "storage_modulus_mpa": null,
        "loss_tangent": null,
        "thermal_conductivity_w_mk": null,
        "cte_per_k": null,
        "moisture_uptake_pct": null
      },
      "evidence": [
        {
          "quote": "T-ASF05 0.955 0.554 45.47 51.90 51.93",
          "location": "Tabla 5-12. Propiedades fisicas de las espumas sinteticas de la Serie T-ASF (p. 127)"
        }
      ],
      "extractor_confidence": 0.75
    },
    {
      "sample_label": "T-ASF07 (TASF07 / M007)",
      "data_origin": "primary",
      "processing": {
        "matrix_class": "aluminum",
        "matrix_name": "AA6063 (EN AW-AlMg0.7Si), Al-Mg-Si, annealed to AA6063-O",
        "particle_type": "metal_hollow",
        "particle_grade": "TPM nodules: commercially pure Al (99.5%) + 10 wt% marble (CaCO3) foaming agent, extruded precursor foamed at 750 C; 8-9 mm",
        "particle_true_density_g_cc": 0.82,
        "particle_mean_diameter_um": null,
        "particle_wall_thickness_ratio": null,
        "particle_volume_fraction": 0.531,
        "particle_weight_fraction": null,
        "process_route": "pressure_infiltration",
        "cure_or_process_temperature_c": 750,
        "additional_fillers": null
      },
      "structure": {
        "measured_density_g_cc": 1.623,
        "theoretical_density_g_cc": null,
        "matrix_porosity_fraction": null,
        "particle_breakage_fraction": null,
        "microstructure_notes": "Relative density 0.601; total porosity 39.91%; nodular volume fraction 53.10 vol%; H/D 0.93; conductivity 48.795 %IACS."
      },
      "test": {
        "test_type": "other",
        "strain_rate_per_s": null,
        "temperature_c": 20,
        "standard": null,
        "specimen_notes": "Physical (density/porosity) and eddy-current conductivity characterisation only; not compression tested (absent from Tabla 5-14)."
      },
      "properties": {
        "modulus_mpa": null,
        "strength_mpa": null,
        "strain_at_failure": null,
        "energy_absorption_mj_m3": null,
        "plateau_stress_mpa": null,
        "densification_strain": null,
        "specific_modulus_mpa_per_g_cc": null,
        "specific_strength_mpa_per_g_cc": null,
        "storage_modulus_mpa": null,
        "loss_tangent": null,
        "thermal_conductivity_w_mk": null,
        "cte_per_k": null,
        "moisture_uptake_pct": null
      },
      "evidence": [
        {
          "quote": "T-ASF07 0.93 0.601 39.91 53.10 48.795",
          "location": "Tabla 5-12 (p. 127)"
        }
      ],
      "extractor_confidence": 0.75
    }
  ]
}
