Repository: Harshelite2503/foamgpt

# FoamGPT

**An LLM-extracted, literature-scale Process–Structure–Property (PSP) dataset and benchmark for syntactic foams.**

Syntactic foams (hollow-particle-filled composites) have ~30 years of literature, but the quantitative
results live in tables and figures inside thousands of PDFs. FoamGPT turns that literature into a
machine-readable dataset and asks: *how well can classical ML and frontier LLMs predict foam properties,
and where do LLMs hallucinate?*

```
OpenAlex ──▶ OA PDFs ──▶ text+tables ──▶ Claude structured extraction ──▶ curated PSP table ──▶ benchmarks
 harvest      download      parse            extract / batch                  curate           bench-ml / bench-llm
```

File: data/extracted/agent/W427753402.json
{
  "is_syntactic_foam_paper": true,
  "paper_summary": "Kitahara, Akiyama and Ueno (Journal of Japan Institute of Light Metals, 40(12), 1990, in Japanese) study a metal-matrix syntactic foam, 'SBAC', made of Shirasu Balloons (SB - volcanic hollow glass microballoons, specific gravity 0.563, 149-210 um) in an Al-12%Si casting alloy (AC3A). The SB volume fraction VSB was varied from 0 to 60 vol% by packing SB together with 149-490 um Al-12%Si alloy powder into a die and pressure-infiltrating molten Al-12%Si into the interstices. Tensile strength, compressive strength, shear modulus, internal friction coefficient and electrical conductivity were measured against VSB: shear modulus fell exponentially and monotonically and followed a logarithmic mixture rule (Kerner and Takano models did not fit), while tensile strength, compressive strength and conductivity fell exponentially with a sharp downward knee near 50 vol% and internal friction rose linearly with a sharp upward knee at the same point, attributed to a rapid increase in SB-SB contact points above the loosest cubic packing fraction (52.4 vol%).",
  "records": [
    {
      "sample_label": "SBAC matrix baseline, VSB = 0 vol% (SB-free sample made from Al-12%Si alloy powder only)",
      "data_origin": "primary",
      "processing": {
        "matrix_class": "aluminum",
        "matrix_name": "Al-12%Si casting alloy (AC3A); die packed with 149-490 um Al-12%Si alloy powder and pressure-infiltrated with molten Al-12%Si",
        "particle_type": "glass_microballoon",
        "particle_grade": "Shirasu Balloons (SB), volcanic glass microballoons, Furue, Kagoshima",
        "particle_true_density_g_cc": 0.563,
        "particle_mean_diameter_um": 179.6,
        "particle_wall_thickness_ratio": 0.9422,
        "particle_volume_fraction": 0.0,
        "particle_weight_fraction": null,
        "process_route": "pressure_infiltration",
        "cure_or_process_temperature_c": null,
        "additional_fillers": "Al-12%Si alloy powder, 149-490 um (part of the matrix; the matrix metal is a composite of the alloy powder and the infiltrated alloy)"
      },
      "structure": {
        "measured_density_g_cc": null,
        "theoretical_density_g_cc": null,
        "matrix_porosity_fraction": null,
        "particle_breakage_fraction": null,
        "microstructure_notes": "SB-free reference sample. SB properties for the composite series: mean particle radius R = 89.8 um, measured wall thickness h = 5.19 um; SB adhere well to the matrix metal and fracture on the same plane as the matrix without debonding (Fig. 4 SEM)."
      },
      "test": {
        "test_type": "tension",
        "strain_rate_per_s": 0.000555,
        "temperature_c": null,
        "standard": null,
        "specimen_notes": "Instron-type universal testing machine, crosshead speed 8.33 um/s. Tensile specimen machined from a 25 x 30 x 84 mm cast block, effective cross-section 5 x 15 mm with a 15 mm parallel length. Strain rate is NOT stated in the paper; the listed 5.55e-4 1/s is the nominal rate computed as 8.33 um/s divided by the 15 mm parallel length."
      },
      "properties": {
        "modulus_mpa": null,
        "strength_mpa": 145,
        "strain_at_failure": null,
        "energy_absorption_mj_m3": null,
        "plateau_stress_mpa": null,
        "densification_strain": null,
        "specific_modulus_mpa_per_g_cc": null,
        "specific_strength_mpa_per_g_cc": null,
        "storage_modulus_mpa": null,
        "loss_tangent": null,
        "thermal_conductivity_w_mk": null,
        "cte_per_k": null,
        "moisture_uptake_pct": null
      },
      "evidence": [
        {
          "quote": "この基地金属, すなわち合金粉末のみを充填して造ったSBを含まない試料の特性は, 引張強さσT=145MPa, 圧縮強さ*1σC=209MPa, 剛性率G=27.4Pa, 内部摩擦係数Q-1=0.0040, 電気伝導度C=8.40MS/mであった。",
          "location": "Sec. 3 実験結果および考察 (Results and Discussion), p. 926"
        },
        {
          "quote": "引張試験と圧縮試験にはインストロン型の万能試験機を用い, 試験時のクロスヘッド速度は共に8.33μm/sとした。",
          "location": "Sec. 2.2 特性評価 (Property evaluation), p. 926"
        }
      ],
      "extractor_confidence": 0.75
    },
    {
      "sample_label": "SBAC matrix baseline, VSB = 0 vol% (SB-free sample made from Al-12%Si alloy powder only)",
      "data_origin": "primary",
      "processing": {
        "matrix_class": "aluminum",
        "matrix_name": "Al-12%Si casting alloy (AC3A); die packed with 149-490 um Al-12%Si alloy powder and pressure-infiltrated with molten Al-12%Si",
        "particle_type": "glass_microballoon",
        "particle_grade": "Shirasu Balloons (SB), volcanic glass microballoons, Furue, Kagoshima",
        "particle_true_density_g_cc": 0.563,
        "particle_mean_diameter_um": 179.6,
        "particle_wall_thickness_ratio": 0.9422,
        "particle_volume_fraction": 0.0,
        "particle_weight_fraction": null,
        "process_route": "pressure_infiltration",
        "cure_or_process_temperature_c": null,
        "additional_fillers": "Al-12%Si alloy powder, 149-490 um (part of the matrix)"
      },
      "structure": {
        "measured_density_g_cc": null,
        "theoretical_density_g_cc": null,
        "matrix_porosity_fraction": null,
        "particle_breakage_fraction": null,
        "microstructure_notes": "SB-free reference sample."
      },
      "test": {
        "test_type": "compression",
        "strain_rate_per_s": 0.000417,
        "temperature_c": null,
        "standard": null,
        "specimen_notes": "Instron-type universal testing machine, crosshead speed 8.33 um/s. Compression specimen 10 mm diameter x 20 mm high. The reported compressive strength is the 0.2% proof stress, because no clear load maximum appears up to VSB = 10 vol% (footnote *1). Strain rate is NOT stated; the listed 4.17e-4 1/s is the nominal rate computed as 8.33 um/s divided by the 20 mm specimen height."
      },
      "properties": {
        "modulus_mpa": null,
        "strength_mpa": 209,
        "strain_at_failure": null,
        "energy_absorption_mj_m3": null,
        "plateau_stress_mpa": null,
        "densification_strain": null,
        "specific_modulus_mpa_per_g_cc": null,
        "specific_strength_mpa_per_g_cc": null,
        "storage_modulus_mpa": null,
        "loss_tangent": null,
        "thermal_conductivity_w_mk": null,
        "cte_per_k": null,
        "moisture_uptake_pct": null
      },
      "evidence": [
        {
          "quote": "この基地金属, すなわち合金粉末のみを充填して造ったSBを含まない試料の特性は, 引張強さσT=145MPa, 圧縮強さ*1σC=209MPa, 剛性率G=27.4Pa, 内部摩擦係数Q-1=0.0040, 電気伝導度C=8.40MS/mであった。",
          "location": "Sec. 3 実験結果および考察 (Results and Discussion), p. 926"
        },
        {
          "quote": "*1 VSBが10vol%までは明瞭な荷重極大点が表れないので, 0.2%耐力を測定した。",
          "location": "Footnote *1, p. 926"
        }
      ],
      "extractor_confidence": 0.75
    },
    {
      "sample_label": "SBAC matrix baseline, VSB = 0 vol% (SB-free sample made from Al-12%Si alloy powder only)",
      "data_origin": "primary",
      "processing": {
        "matrix_class": "aluminum",
        "matrix_name": "Al-12%Si casting alloy (AC3A); die packed with 149-490 um Al-12%Si alloy powder and pressure-infiltrated with molten Al-12%Si",
        "particle_type": "glass_microballoon",
        "particle_grade": "Shirasu Balloons (SB), volcanic glass microballoons, Furue, Kagoshima",
        "particle_true_density_g_cc": 0.563,
        "particle_mean_diameter_um": 179.6,
        "particle_wall_thickness_ratio": 0.9422,
        "particle_volume_fraction": 0.0,
        "particle_weight_fraction": null,
        "process_route": "pressure_infiltration",
        "cure_or_process_temperature_c": null,
        "additional_fillers": "Al-12%Si alloy powder, 149-490 um (part of the matrix)"
      },
      "structure": {
        "measured_density_g_cc": null,
        "theoretical_density_g_cc": null,
        "matrix_porosity_fraction": null,
        "particle_breakage_fraction": null,
        "microstructure_notes": "SB-free reference sample; matrix Poisson's ratio taken from the literature as 0.34."
      },
      "test": {
        "test_type": "shear",
        "strain_rate_per_s": null,
        "temperature_c": null,
        "standard": null,
        "specimen_notes": "Torsional pendulum (torsional vibration) method on a 1 x 4 x 80 mm specimen, added inertia moment 7.11 kg.cm2, measured in vacuum at 1.3 Pa. modulus_mpa is the shear (rigidity) modulus G; loss_tangent is the internal friction coefficient Q^-1. The text prints 'G=27.4Pa', a typographical slip for 27.4 GPa (confirmed later by 'Gmには実測値27.4GPa')."
      },
      "properties": {
        "modulus_mpa": 27400,
        "strength_mpa": null,
        "strain_at_failure": null,
        "energy_absorption_mj_m3": null,
        "plateau_stress_mpa": null,
        "densification_strain": null,
        "specific_modulus_mpa_per_g_cc": null,
        "specific_strength_mpa_per_g_cc": null,
        "storage_modulus_mpa": null,
        "loss_tangent": 0.004,
        "thermal_conductivity_w_mk": null,
        "cte_per_k": null,
        "moisture_uptake_pct": null
      },
      "evidence": [
        {
          "quote": "この基地金属, すなわち合金粉末のみを充填して造ったSBを含まない試料の特性は, 引張強さσT=145MPa, 圧縮強さ*1σC=209MPa, 剛性率G=27.4Pa, 内部摩擦係数Q-1=0.0040, 電気伝導度C=8.40MS/mであった。",
          "location": "Sec. 3 実験結果および考察 (Results and Discussion), p. 926"
        },
        {
          "quote": "SBACの剛性率に(1)式が適合するかどうかを検討するのに, Gmには実測値27.4GPa, νmには文献値のアルミニウムのポアソン比0.3415)を用いた。",
          "location": "Sec. 3, p. 927 (Kerner equation discussion)"
        },
        {
          "quote": "剛性率と内部摩擦係数の測定はねじり振動法9)によった。ねじり振動時の付加慣性体の慣性能率は, 7.11kg・cm2で測定は1.3Paの真空槽内で行った。",
          "location": "Sec. 2.2 特性評価 (Property evaluation), p. 926"
        }
      ],
      "extractor_confidence": 0.75
    }
  ],
  "extraction_notes": "MAJOR CAVEAT: this 1990 Japanese-language paper reports the whole VSB dependence graphically only. Tensile strength and compressive strength vs VSB (Fig. 1 and the log-log Fig. 5), shear modulus and internal friction vs VSB (Fig. 2) and specific conductivity vs VSB (Fig. 3) carry no numeric values in the text and there is no data table for the composites. The only property values stated numerically anywhere in the text are those of the SB-free matrix baseline (VSB = 0). Therefore NO record could be created for any actual SB-containing composition, even though the study covers VSB = 0-60 vol%; reading values off the figures is not permitted. The three records here are all the VSB = 0 matrix baseline, one per test type (tension, compression, torsion/shear).\n\nThe paper is definitely on-topic: SBAC is an Al-12%Si matrix syntactic foam filled with hollow volcanic glass microballoons (Shirasu Balloons), made by pressure infiltration of molten alloy into a die pre-packed with SB plus 149-490 um Al-12%Si alloy powder.\n\nDERIVED VALUES (flagged, not stated verbatim in the paper):\n- particle_mean_diameter_um = 179.6 um, from the stated mean particle RADIUS R = 89.8 um (x2). Size range given as 149-210 um diameter.\n- particle_wall_thickness_ratio = 0.9422, computed as eta = (R - h)/R from the stated R = 89.8 um and measured wall thickness h = 5.19 um.\n- strain_rate_per_s: the paper gives only the crosshead speed (8.33 um/s, identical for tension and compression). Nominal rates were computed as speed / specimen length: 8.33e-3 mm/s / 15 mm parallel length = 5.55e-4 1/s (tension) and / 20 mm height = 4.17e-4 1/s (compression). Both are quasi-static.\n\nUNIT / TYPO NOTES: 'G=27.4Pa' in the results paragraph is a typo for 27.4 GPa (confirmed by the later sentence using 'the measured value 27.4 GPa'); recorded as 27400 MPa. The internal friction coefficient Q^-1 = 0.0040 is mapped to loss_tangent (Q^-1 = tan delta). SB specific gravity 0.563 is used as particle_true_density_g_cc.\n\nNOT REPRESENTABLE IN THE SCHEMA: electrical conductivity of the matrix, C = 8.40 MS/m (and the whole conductivity-vs-VSB curve), has no schema field and is not recorded. Compressive strength for VSB <= 10 vol% is a 0.2% proof stress, not a peak stress (footnote *1).\n\nMODEL / CONSTITUENT VALUES NOT MADE INTO RECORDS (they are properties of the balloons or the glass, not of a composite specimen): apparent bulk modulus of SB KSB = 3.45 GPa; apparent shear modulus of SB GSB estimated as 2.38 GPa (elastic relation), 3.15 GPa (Takano model), 3.44 GPa (log mixture-rule least-squares fit, eq. 4) - note the conclusions section instead quotes GSB = 2.63 GPa and Gm = 27.4 GPa, which is inconsistent with the 27.2 / 3.44 GPa pair given in eq. (4) in the body; Shirasu glass wall properties calculated from oxide composition, ESG = 69.9 GPa, GSG = 28.6 GPa, nu_SG = 0.22. Kerner's and Takano's mixture rules were both found not to fit; the empirical logarithmic mixture rule log G = (1-VSB) log Gm + VSB log GSB fitted well."
}

File: data/extracted/agent/W4288758470.json
{
  "is_syntactic_foam_paper": true,
  "paper_summary": "Cinar (Eur. J. Eng. App. Sci. 2022) develops a syntactic foam from MGS R285/H285 epoxy filled with 56 wt% expanded (porous) recycled-glass granules of 1-2 mm, and uses it as a filler core inside 6060-T6 aluminum circular tubes (20 mm OD, 1 mm wall, 25 mm high). Quasi-static axial compression tests compare empty base tubes (BT), bare syntactic foam (SF) and foam-filled tubes (FFT). Foam filling changed the tube collapse mode from diamond to ring/concertina, and the foam-filled tube absorbed more energy than the sum of the separate tube and foam, indicating a tube-foam interaction effect; the addition of the foam raised specific absorbed energy by 42% and absorbed energy by 188%.",
  "records": [
    {
      "sample_label": "SF (syntactic foam: epoxy + 56 wt% expanded glass)",
      "data_origin": "primary",
      "processing": {
        "matrix_class": "epoxy",
        "matrix_name": "MGS R285 resin / H285 hardener, mixed 100/40 by weight (Hexion laminating resin system)",
        "particle_type": "other",
        "particle_grade": "STIKLOPORAS expanded (porous) recycled glass granules, 1-2 mm",
        "particle_true_density_g_cc": 0.23,
        "particle_mean_diameter_um": null,
        "particle_wall_thickness_ratio": null,
        "particle_volume_fraction": null,
        "particle_weight_fraction": 0.56,
        "process_route": "mechanical_mixing_cast",
        "cure_or_process_temperature_c": null,
        "additional_fillers": null
      },
      "structure": {
        "measured_density_g_cc": null,
        "theoretical_density_g_cc": null,
        "matrix_porosity_fraction": null,
        "particle_breakage_fraction": null,
        "microstructure_notes": "Filler is expanded glass in the form of small porous spheres, particle size 1-2 mm, crush strength 1.5-2.5 MPa. Micrographs show microvoids inside the expanded glass particles and macro voids between them; after compression the spheres are crushed and elongated. Specimens turned to 18 mm outer diameter and 25 mm height; three samples per configuration."
      },
      "test": {
        "test_type": "compression",
        "strain_rate_per_s": null,
        "temperature_c": null,
        "standard": null,
        "specimen_notes": "Quasi-static axial compression, cylindrical foam specimen 18 mm diameter x 25 mm high, total compression displacement 20 mm (values considered up to the compaction region). Load-displacement curve shows linear, plateau and densification regions; failure initiates by shear deformation followed by material separation."
      },
      "properties": {
        "modulus_mpa": null,
        "strength_mpa": null,
        "strain_at_failure": null,
        "energy_absorption_mj_m3": null,
        "plateau_stress_mpa": null,
        "densification_strain": null,
        "specific_modulus_mpa_per_g_cc": null,
        "specific_strength_mpa_per_g_cc": null,
        "storage_modulus_mpa": null,
        "loss_tangent": null,
        "thermal_conductivity_w_mk": null,
        "cte_per_k": null,
        "moisture_uptake_pct": null
      },
      "evidence": [
        {
          "quote": "The samples included expanded glasses with a mass fraction of 56%. The foam material had an 18 mm outer diameter and 25 mm height.",
          "location": "Sec. 2 Materials and Manufacturing (p. 38)"
        },
        {
          "quote": "Epoxy resin system MGS R285/H285 was preferred as the matrix material for binding expanded glasses. ... Syntactic foam samples were manufactured through mechanical mixing. Firstly, resin and its hardener are mixed at a ratio of 100/40 by weight for five minutes.",
          "location": "Sec. 2 Materials and Manufacturing (p. 38)"
        },
        {
          "quote": "Expanded glass [25] Density (kg/m3) 230 Crush strength (MPa) 1.5-2.5 Particle size (mm) 1-2",
          "location": "Table 1 'Mechanical and physical properties of the resin system and the expanded glass' (p. 39)"
        },
        {
          "quote": "There are three stages in the curves for all samples; linear region, plateau region, and densification (compaction) region.",
          "location": "Sec. 3 Results and Discussions (p. 38)"
        }
      ],
      "extractor_confidence": 0.75
    },
    {
      "sample_label": "Cured neat epoxy matrix baseline, MGS R285/H285 (supplier data, Ref. [26]) - no filler",
      "data_origin": "secondary",
      "processing": {
        "matrix_class": "epoxy",
        "matrix_name": "MGS R285 resin / H285 hardener, cured",
        "particle_type": "other",
        "particle_grade": null,
        "particle_true_density_g_cc": null,
        "particle_mean_diameter_um": null,
        "particle_wall_thickness_ratio": null,
        "particle_volume_fraction": 0.0,
        "particle_weight_fraction": 0.0,
        "process_route": "mechanical_mixing_cast",
        "cure_or_process_temperature_c": null,
        "additional_fillers": null
      },
      "structure": {
        "measured_density_g_cc": 1.2,
        "theoretical_density_g_cc": null,
        "matrix_porosity_fraction": null,
        "particle_breakage_fraction": null,
        "microstructure_notes": "Unfilled cured resin baseline (no particles); Poisson's ratio 0.36, shear modulus 1.18 GPa."
      },
      "test": {
        "test_type": "compression",
        "strain_rate_per_s": null,
        "temperature_c": null,
        "standard": null,
        "specimen_notes": "Supplier technical-datasheet values for the cured resin system, not measured in this study. Compressive strength is quoted only as a range (120-140 MPa) and tensile strength as 70-80 MPa, so no single strength value is recorded; the 3.2 GPa elastic modulus is recorded as the modulus."
      },
      "properties": {
        "modulus_mpa": 3200,
        "strength_mpa": null,
        "strain_at_failure": null,
        "energy_absorption_mj_m3": null,
        "plateau_stress_mpa": null,
        "densification_strain": null,
        "specific_modulus_mpa_per_g_cc": null,
        "specific_strength_mpa_per_g_cc": null,
        "storage_modulus_mpa": null,
        "loss_tangent": null,
        "thermal_conductivity_w_mk": null,
        "cte_per_k": null,
        "moisture_uptake_pct": null
      },
      "evidence": [
        {
          "quote": "Cured resin (MGS R285/H285) [26] Properties Values Tensile strength, (MPa) 70-80 Compressive strength (MPa) 120-140 Elastic modulus, (GPa) 3.2 Poisson's ratio 0.36 Shear modulus (GPa) 1.18 Density (g/cm3) 1.20",
          "location": "Table 1 'Mechanical and physical properties of the resin system and the expanded glass' (p. 39)"
        }
      ],
      "extractor_confidence": 0.8
    }
  ],
  "extraction_notes": "MAJOR CAVEAT: this 5-page short paper reports essentially all of its measured mechanical results in figures only. Load-displacement curves (Fig. 2), the interaction-effect area (Fig. 4) and the specific absorbed energy / absorbed energy bar charts (Fig. 6) carry no numeric values in the text, and there is no results table. Consequently no modulus, strength, plateau stress, densification strain or energy absorption value could be extracted for the syntactic foam, the base tube or the foam-filled tube - only the relative improvements '42% higher specific absorbed energy' and '188% higher absorbed energy' for the foam-filled tube versus the empty tube are stated, which cannot be converted to absolute schema units. Those fields are left null per the no-invented-numbers rule.\n\nPARTICLE TYPE: the filler is expanded (foamed) recycled glass granules, i.e. porous rather than single-cavity hollow microballoons, and is coarse (1-2 mm) compared with typical microballoons, so particle_type is set to 'other' rather than glass_microballoon. The paper nevertheless calls the material a syntactic foam throughout, so is_syntactic_foam_paper=true.\n\nDENSITY AMBIGUITY: Table 1 lists the expanded glass 'Density (kg/m3) 230' without stating whether this is the poured bulk density of the granules or the true particle density; it is recorded as particle_true_density_g_cc = 0.23 (230 kg/m3 / 1000) with this caveat.\n\nCOMPOSITION: only a mass (weight) fraction of 56% expanded glass is reported; no volume fraction is given and no conversion was attempted, so particle_volume_fraction is null. Particle size is given only as a 1-2 mm range with no mean, so particle_mean_diameter_um is null and the range is recorded in microstructure_notes.\n\nNOT EXTRACTED AS RECORDS: the 6060-T6 aluminum tube properties in Table 2 (yield 195 MPa, tensile 230 MPa, E 69 GPa, elongation 12%) describe the metal tube, not a hollow-particle composite, and the base tube (BT) and foam-filled tube (FFT) configurations are structural assemblies rather than foam compositions; none of these produced usable material-property numbers anyway. The neat cured resin record is supplier datasheet data (Ref. [26]) included as a filler-free matrix baseline and marked secondary; particle_type there is 'other' at zero fraction only because the schema requires a particle type.\n\nUNIT CONVERSIONS: elastic modulus 3.2 GPa -> 3200 MPa; expanded glass density 230 kg/m3 -> 0.23 g/cm3."
}
