Repository: Harshelite2503/foamgpt

# FoamGPT

**An LLM-extracted, literature-scale Process–Structure–Property (PSP) dataset and benchmark for syntactic foams.**

Syntactic foams (hollow-particle-filled composites) have ~30 years of literature, but the quantitative
results live in tables and figures inside thousands of PDFs. FoamGPT turns that literature into a
machine-readable dataset and asks: *how well can classical ML and frontier LLMs predict foam properties,
and where do LLMs hallucinate?*

```
OpenAlex ──▶ OA PDFs ──▶ text+tables ──▶ Claude structured extraction ──▶ curated PSP table ──▶ benchmarks
 harvest      download      parse            extract / batch                  curate           bench-ml / bench-llm
```

File: data/extracted/agent/W4289812685.json
{
 "is_syntactic_foam_paper": true,
 "paper_summary": "Metal matrix syntactic foams were produced by low-pressure (500 kPa argon) infiltration of molten A356 aluminium (7Si-0.3Mg) at 840 C into a mixture of Glober Al2O3 ceramic hollow spheres (2.29 +- 0.16 mm) and 20 wt% ceramic reinforcing grains, then T6 heat treated. Four reinforcements were compared with a non-reinforced reference: FS 18, FS 40 and FS 46 Al2O3 grains and FS 46 SiC grains. Quasi-static compression tests to ISO 13314:2011 show the matrix reinforcement always raises compressive strength (by more than 17 % on average, from 108.2 MPa to 116.4-133.8 MPa) but generally lowers the energy absorbed up to 50 % strain; FS 18 Al2O3 performed best.",
 "records": [
  {
   "sample_label": "A356 + Glober Al2O3 hollow spheres, non-reinforced matrix",
   "data_origin": "primary",
   "processing": {
    "matrix_class": "aluminum",
    "matrix_name": "A356 aluminium alloy (7Si-0.3Mg), T6 heat treated (535 C / 4 h, water quench; 150 C / 15 h)",
    "particle_type": "ceramic_hollow",
    "particle_grade": "Glober® ceramic (Al2O3) hollow spheres, Hollomet GmbH",
    "particle_true_density_g_cc": null,
    "particle_mean_diameter_um": 2290.0,
    "particle_wall_thickness_ratio": null,
    "particle_volume_fraction": null,
    "particle_weight_fraction": null,
    "process_route": "pressure_infiltration",
    "cure_or_process_temperature_c": 840.0,
    "additional_fillers": null
   },
   "structure": {
    "measured_density_g_cc": 1.65,
    "theoretical_density_g_cc": null,
    "matrix_porosity_fraction": null,
    "particle_breakage_fraction": null,
    "microstructure_notes": "Reference syntactic foam without matrix reinforcement. Optical microscopy showed good matrix/filler and matrix/reinforcement bonding with no considerable porosity or segregation at the boundaries."
   },
   "test": {
    "test_type": "compression",
    "strain_rate_per_s": null,
    "temperature_c": null,
    "standard": "ISO 13314:2011",
    "specimen_notes": "Quasi-static compression on an MTS 810 machine (250 kN load cell) at 4 mm/min cross-head speed to at least 50 % engineering strain; 0.3 mm Kolofol Teflon foil between platens and specimen. sigma_c = first local maximum after elastic deformation; W50 = energy absorbed up to 50 % strain."
   },
   "properties": {
    "modulus_mpa": null,
    "strength_mpa": 108.24,
    "strain_at_failure": null,
    "energy_absorption_mj_m3": 44.5,
    "plateau_stress_mpa": null,
    "densification_strain": null,
    "specific_modulus_mpa_per_g_cc": null,
    "specific_strength_mpa_per_g_cc": null,
    "storage_modulus_mpa": null,
    "loss_tangent": null,
    "thermal_conductivity_w_mk": null,
    "cte_per_k": null,
    "moisture_uptake_pct": null
   },
   "evidence": [
    {
     "quote": "Table 2. The examined mechanical properties | Reinforcing material | Density (g/cm3) | σ c (MPa) | W 50 (J/cm3) | ... | Non- reinforced | 1.65±0.02 | 108.24±6.49 | 44.50±2.49 |",
     "location": "Table 2 (also reproduced as [TABLE p4-1]), Sec. 3 Results"
    },
    {
     "quote": "The ceramic spherical shells were aluminum-oxide marked with a typical diameter of 2.29 ± 0.16 mm [13, 14]. The hollow interior of the spherical shell will give the porosity of the metal foam.",
     "location": "Sec. 2.1 Materials"
    }
   ],
   "extractor_confidence": 0.9
  },
  {
   "sample_label": "A356 + Glober Al2O3 hollow spheres, matrix reinforced with 20 wt% FS 46 SiC",
   "data_origin": "primary",
   "processing": {
    "matrix_class": "aluminum",
    "matrix_name": "A356 aluminium alloy (7Si-0.3Mg), T6 heat treated (535 C / 4 h, water quench; 150 C / 15 h)",
    "particle_type": "ceramic_hollow",
    "particle_grade": "Glober® ceramic (Al2O3) hollow spheres, Hollomet GmbH",
    "particle_true_density_g_cc": null,
    "particle_mean_diameter_um": 2290.0,
    "particle_wall_thickness_ratio": null,
    "particle_volume_fraction": null,
    "particle_weight_fraction": null,
    "process_route": "pressure_infiltration",
    "cure_or_process_temperature_c": 840.0,
    "additional_fillers": "20 wt% FS 46 SiC grains, measured diameter 0.45 +- 0.09 mm (nominal sieve range 0.35-0.6 mm)"
   },
   "structure": {
    "measured_density_g_cc": 1.78,
    "theoretical_density_g_cc": null,
    "matrix_porosity_fraction": null,
    "particle_breakage_fraction": null,
    "microstructure_notes": "Matrix reinforced with SiC grains. Optical microscopy showed good matrix/filler and matrix/reinforcement bonding with no considerable porosity or segregation at the boundaries."
   },
   "test": {
    "test_type": "compression",
    "strain_rate_per_s": null,
    "temperature_c": null,
    "standard": "ISO 13314:2011",
    "specimen_notes": "Quasi-static compression on an MTS 810 machine (250 kN load cell) at 4 mm/min cross-head speed to at least 50 % engineering strain; 0.3 mm Kolofol Teflon foil between platens and specimen. sigma_c = first local maximum after elastic deformation; W50 = energy absorbed up to 50 % strain."
   },
   "properties": {
    "modulus_mpa": null,
    "strength_mpa": 124.94,
    "strain_at_failure": null,
    "energy_absorption_mj_m3": 39.5,
    "plateau_stress_mpa": null,
    "densification_strain": null,
    "specific_modulus_mpa_per_g_cc": null,
    "specific_strength_mpa_per_g_cc": null,
    "storage_modulus_mpa": null,
    "loss_tangent": null,
    "thermal_conductivity_w_mk": null,
    "cte_per_k": null,
    "moisture_uptake_pct": null
   },
   "evidence": [
    {
     "quote": "Table 2 | Reinforcing material | Density (g/cm3) | σ c (MPa) | W 50 (J/cm3) | ... | FS 46 SiC | 1.78±0.06 | 124.94±4.61 | 39.50±4.65 |",
     "location": "Table 2 (also reproduced as [TABLE p4-1]), Sec. 3 Results"
    },
    {
     "quote": "The ceramic spherical shells were aluminum-oxide marked with a typical diameter of 2.29 ± 0.16 mm [13, 14]. The hollow interior of the spherical shell will give the porosity of the metal foam.",
     "location": "Sec. 2.1 Materials"
    },
    {
     "quote": "We used 20 wt% of the reinforcement for each case. The reinforcing material and the filler were mixed manually until it was visually determined that the reinforcing material was sufficiently distributed among the filler.",
     "location": "Sec. 2.2 Production of specimens"
    }
   ],
   "extractor_confidence": 0.9
  },
  {
   "sample_label": "A356 + Glober Al2O3 hollow spheres, matrix reinforced with 20 wt% FS 40 Al2O3",
   "data_origin": "primary",
   "processing": {
    "matrix_class": "aluminum",
    "matrix_name": "A356 aluminium alloy (7Si-0.3Mg), T6 heat treated (535 C / 4 h, water quench; 150 C / 15 h)",
    "particle_type": "ceramic_hollow",
    "particle_grade": "Glober® ceramic (Al2O3) hollow spheres, Hollomet GmbH",
    "particle_true_density_g_cc": null,
    "particle_mean_diameter_um": 2290.0,
    "particle_wall_thickness_ratio": null,
    "particle_volume_fraction": null,
    "particle_weight_fraction": null,
    "process_route": "pressure_infiltration",
    "cure_or_process_temperature_c": 840.0,
    "additional_fillers": "20 wt% FS 40 Al2O3 grains, measured diameter 0.63 +- 0.09 mm (nominal sieve range 0.4-0.7 mm)"
   },
   "structure": {
    "measured_density_g_cc": 1.85,
    "theoretical_density_g_cc": null,
    "matrix_porosity_fraction": null,
    "particle_breakage_fraction": null,
    "microstructure_notes": "Matrix reinforced with Al2O3 grains. Optical microscopy showed good matrix/filler and matrix/reinforcement bonding with no considerable porosity or segregation at the boundaries."
   },
   "test": {
    "test_type": "compression",
    "strain_rate_per_s": null,
    "temperature_c": null,
    "standard": "ISO 13314:2011",
    "specimen_notes": "Quasi-static compression on an MTS 810 machine (250 kN load cell) at 4 mm/min cross-head speed to at least 50 % engineering strain; 0.3 mm Kolofol Teflon foil between platens and specimen. sigma_c = first local maximum after elastic deformation; W50 = energy absorbed up to 50 % strain."
   },
   "properties": {
    "modulus_mpa": null,
    "strength_mpa": 133.11,
    "strain_at_failure": null,
    "energy_absorption_mj_m3": 41.23,
    "plateau_stress_mpa": null,
    "densification_strain": null,
    "specific_modulus_mpa_per_g_cc": null,
    "specific_strength_mpa_per_g_cc": null,
    "storage_modulus_mpa": null,
    "loss_tangent": null,
    "thermal_conductivity_w_mk": null,
    "cte_per_k": null,
    "moisture_uptake_pct": null
   },
   "evidence": [
    {
     "quote": "Table 2 | Reinforcing material | Density (g/cm3) | σ c (MPa) | W 50 (J/cm3) | ... | FS 40 AlO 2 3 | 1.85±0.08 | 133.11±2.67 | 41.23±2.13 |",
     "location": "Table 2 (also reproduced as [TABLE p4-1]), Sec. 3 Results"
    },
    {
     "quote": "The ceramic spherical shells were aluminum-oxide marked with a typical diameter of 2.29 ± 0.16 mm [13, 14]. The hollow interior of the spherical shell will give the porosity of the metal foam.",
     "location": "Sec. 2.1 Materials"
    },
    {
     "quote": "We used 20 wt% of the reinforcement for each case. The reinforcing material and the filler were mixed manually until it was visually determined that the reinforcing material was sufficiently distributed among the filler.",
     "location": "Sec. 2.2 Production of specimens"
    }
   ],
   "extractor_confidence": 0.9
  },
  {
   "sample_label": "A356 + Glober Al2O3 hollow spheres, matrix reinforced with 20 wt% FS 46 Al2O3",
   "data_origin": "primary",
   "processing": {
    "matrix_class": "aluminum",
    "matrix_name": "A356 aluminium alloy (7Si-0.3Mg), T6 heat treated (535 C / 4 h, water quench; 150 C / 15 h)",
    "particle_type": "ceramic_hollow",
    "particle_grade": "Glober® ceramic (Al2O3) hollow spheres, Hollomet GmbH",
    "particle_true_density_g_cc": null,
    "particle_mean_diameter_um": 2290.0,
    "particle_wall_thickness_ratio": null,
    "particle_volume_fraction": null,
    "particle_weight_fraction": null,
    "process_route": "pressure_infiltration",
    "cure_or_process_temperature_c": 840.0,
    "additional_fillers": "20 wt% FS 46 Al2O3 grains, measured diameter 0.51 +- 0.08 mm (nominal sieve range 0.35-0.6 mm)"
   },
   "structure": {
    "measured_density_g_cc": 1.79,
    "theoretical_density_g_cc": null,
    "matrix_porosity_fraction": null,
    "particle_breakage_fraction": null,
    "microstructure_notes": "Matrix reinforced with Al2O3 grains. Optical microscopy showed good matrix/filler and matrix/reinforcement bonding with no considerable porosity or segregation at the boundaries."
   },
   "test": {
    "test_type": "compression",
    "strain_rate_per_s": null,
    "temperature_c": null,
    "standard": "ISO 13314:2011",
    "specimen_notes": "Quasi-static compression on an MTS 810 machine (250 kN load cell) at 4 mm/min cross-head speed to at least 50 % engineering strain; 0.3 mm Kolofol Teflon foil between platens and specimen. sigma_c = first local maximum after elastic deformation; W50 = energy absorbed up to 50 % strain."
   },
   "properties": {
    "modulus_mpa": null,
    "strength_mpa": 116.42,
    "strain_at_failure": null,
    "energy_absorption_mj_m3": 36.42,
    "plateau_stress_mpa": null,
    "densification_strain": null,
    "specific_modulus_mpa_per_g_cc": null,
    "specific_strength_mpa_per_g_cc": null,
    "storage_modulus_mpa": null,
    "loss_tangent": null,
    "thermal_conductivity_w_mk": null,
    "cte_per_k": null,
    "moisture_uptake_pct": null
   },
   "evidence": [
    {
     "quote": "Table 2 | Reinforcing material | Density (g/cm3) | σ c (MPa) | W 50 (J/cm3) | ... | FS 46 AlO 2 3 | 1.79±0.08 | 116.42±9.83 | 36.42±4.20 |",
     "location": "Table 2 (also reproduced as [TABLE p4-1]), Sec. 3 Results"
    },
    {
     "quote": "The ceramic spherical shells were aluminum-oxide marked with a typical diameter of 2.29 ± 0.16 mm [13, 14]. The hollow interior of the spherical shell will give the porosity of the metal foam.",
     "location": "Sec. 2.1 Materials"
    },
    {
     "quote": "We used 20 wt% of the reinforcement for each case. The reinforcing material and the filler were mixed manually until it was visually determined that the reinforcing material was sufficiently distributed among the filler.",
     "location": "Sec. 2.2 Production of specimens"
    }
   ],
   "extractor_confidence": 0.9
  },
  {
   "sample_label": "A356 + Glober Al2O3 hollow spheres, matrix reinforced with 20 wt% FS 18 Al2O3",
   "data_origin": "primary",
   "processing": {
    "matrix_class": "aluminum",
    "matrix_name": "A356 aluminium alloy (7Si-0.3Mg), T6 heat treated (535 C / 4 h, water quench; 150 C / 15 h)",
    "particle_type": "ceramic_hollow",
    "particle_grade": "Glober® ceramic (Al2O3) hollow spheres, Hollomet GmbH",
    "particle_true_density_g_cc": null,
    "particle_mean_diameter_um": 2290.0,
    "particle_wall_thickness_ratio": null,
    "particle_volume_fraction": null,
    "particle_weight_fraction": null,
    "process_route": "pressure_infiltration",
    "cure_or_process_temperature_c": 840.0,
    "additional_fillers": "20 wt% FS 18 Al2O3 grains, measured diameter 1.20 +- 0.21 mm (nominal sieve range 1-1.4 mm)"
   },
   "structure": {
    "measured_density_g_cc": 1.88,
    "theoretical_density_g_cc": null,
    "matrix_porosity_fraction": null,
    "particle_breakage_fraction": null,
    "microstructure_notes": "Matrix reinforced with Al2O3 grains; best performing reinforcement according to the authors. Optical microscopy showed good matrix/filler and matrix/reinforcement bonding with no considerable porosity or segregation at the boundaries."
   },
   "test": {
    "test_type": "compression",
    "strain_rate_per_s": null,
    "temperature_c": null,
    "standard": "ISO 13314:2011",
    "specimen_notes": "Quasi-static compression on an MTS 810 machine (250 kN load cell) at 4 mm/min cross-head speed to at least 50 % engineering strain; 0.3 mm Kolofol Teflon foil between platens and specimen. sigma_c = first local maximum after elastic deformation; W50 = energy absorbed up to 50 % strain."
   },
   "properties": {
    "modulus_mpa": null,
    "strength_mpa": 133.76,
    "strain_at_failure": null,
    "energy_absorption_mj_m3": 43.9,
    "plateau_stress_mpa": null,
    "densification_strain": null,
    "specific_modulus_mpa_per_g_cc": null,
    "specific_strength_mpa_per_g_cc": null,
    "storage_modulus_mpa": null,
    "loss_tangent": null,
    "thermal_conductivity_w_mk": null,
    "cte_per_k": null,
    "moisture_uptake_pct": null
   },
   "evidence": [
    {
     "quote": "Table 2 | Reinforcing material | Density (g/cm3) | σ c (MPa) | W 50 (J/cm3) | ... | FS 18 AlO 2 3 | 1.88±0.07 | 133.76±7.79 | 43.90±3.21 |",
     "location": "Table 2 (also reproduced as [TABLE p4-1]), Sec. 3 Results"
    },
    {
     "quote": "The ceramic spherical shells were aluminum-oxide marked with a typical diameter of 2.29 ± 0.16 mm [13, 14]. The hollow interior of the spherical shell will give the porosity of the metal foam.",
     "location": "Sec. 2.1 Materials"
    },
    {
     "quote": "We used 20 wt% of the reinforcement for each case. The reinforcing material and the filler were mixed manually until it was visually determined that the reinforcing material was sufficiently distributed among the filler.",
     "location": "Sec. 2.2 Production of specimens"
    }
   ],
   "extractor_confidence": 0.9
  }
 ],
 "extraction_notes": "All five records come from Table 2 (density, compressive strength sigma_c, and absorbed energy up to 50 % strain W50), one per material variant; values are means +- standard deviation and only the means were extracted. Unit handling: W50 given in J/cm3 is numerically identical to MJ/m3, so it was copied directly into energy_absorption_mj_m3; densities were already g/cm3; reinforcement grain sizes were left in the additional_fillers text in mm as reported. Plateau stress (defined in Sec. 2.3 as the mean stress between 10 % and 40 % strain) and modulus are NOT tabulated - they appear only in the Fig. 6 curves - so those fields are null. Hollow-sphere volume fraction is not reported (only the 20 wt% reinforcement content, which is a matrix reinforcement rather than the hollow filler, so it was recorded in additional_fillers and not in particle_weight_fraction). Test temperature is not stated (ambient assumed but left null) and the strain rate was left null because the specimen height corresponding to the 4 mm/min cross-head speed is ambiguous (blocks of 30x30x40 mm and 10 mm cubes are both mentioned); the cross-head speed is recorded in specimen_notes. cure_or_process_temperature_c = 840 C is the melt pouring temperature; the moulds were preheated to 600 C for 1 h and specimens were subsequently T6 heat treated (535 C / 4 h + 150 C / 15 h), noted in matrix_name."
}

File: data/extracted/agent/W4313038951.json
{
 "is_syntactic_foam_paper": false,
 "paper_summary": "Singh, Kumar, Sachan and Sharma (IJERMCE 9(7), 2022) present a short student-level study titled 'Synthesis and Characterization of Syntactic foam'. After a general review of syntactic-foam types (two- vs three-phase, MMC/PMC/CMC), the actual experiment takes a commercially porous polypropylene foam as the matrix, submerges it in a semi-fluid Plaster of Paris paste so the existing pores fill up, dries it and bakes it for 1.5 h at 220 C, then compression-tests it on a UTM against a red brick reference. The reported outcome is a 35.35% density reduction (1239.90 kg/m3 vs 1922 kg/m3 for red brick) and a ~63% drop in breaking stress; the authors recommend the material only where strength is not required.",
 "records": [],
 "extraction_notes": "OFF-TOPIC / EXCLUDED under rule 6: this is not a hollow-particle composite. No microballoons, cenospheres or hollow spheres of any kind are added to a matrix. The authors instead take an already-cellular polypropylene foam ('microballoons are already present in it') and infiltrate its open pores with a Plaster of Paris paste - i.e. a filled cellular/open-cell foam, which is the inverse of syntactic-foam architecture (in a syntactic foam the hollow phase is a discrete particle dispersed in a dense matrix; here the solid phase is poured into the cells and the hollow phase ceases to be hollow). is_syntactic_foam_paper is therefore set false and records is empty. Only the paper's title and framing are about syntactic foams; the hollow-particle systems it cites (epoxy/hollow glass microspheres, fly-ash cenosphere/polyurethane) appear in the two-line literature review with no numerical data at all.\n\nFor a human reviewer who may wish to override this call, the numbers that exist are recorded here rather than as records, and they are unusable as they stand. Table (b) 'Syntactic foam': specimen 45.00 mm wide x 40 mm thick, cross-section 2700.0 mm2 (45 x 40 = 1800, not 2700 - the geometry is already inconsistent), peak load 5.130, compressive strength 0.194 kg/mm2, elongation at break 6.99 mm, breaking load 39.49 kN, breaking stress 0.523 kN/mm2. The last three of those are byte-identical to the red-brick row in Table (a) (6.99 / 39.49 / 0.523), so Table (b) is a copy-paste of the reference specimen's results. Table (c) then contradicts Table (b), giving the foam a breaking stress of 0.192 kg/mm2 and a yield stress of 0.165 kN/mm2 - and the two tables also swap the units between kg/mm2 and kN/mm2 for the same quantity (0.165 kN/mm2 would be 165 MPa yield for a plaster-filled polypropylene foam, which is physically impossible; red brick at 0.610 kN/mm2 = 610 MPa likewise). Load units for 'peak load' are never given. Because every strength value in the paper is either duplicated from another specimen or carries a unit that is off by orders of magnitude, no strength could be converted to MPa without inventing an interpretation, and none was.\n\nThe one internally consistent, unit-labelled figure is the measured density of the tested material, 1239.90 kg/m3 = 1.2399 g/cm3 (Table (c)); it is noted here only, since the specimen it belongs to is not a hollow-particle composite. No modulus, strain rate, test standard or test temperature is reported anywhere in the paper."
}

File: data/extracted/agent/W4318214589.json
{
  "is_syntactic_foam_paper": true,
  "paper_summary": "Qu et al. (Kovove Mater. 61, 2023, 35-48) prepared Al-matrix syntactic foams by gravity infiltration casting of a cast Al-12.5Si-2.5Cu-1.2Mg alloy into packed beds of Al2O3 hollow spheres of three size ranges (0.5-1, 1-2, 2-3 mm), and studied the effect of sphere size and of homogenisation/ageing heat treatment on microstructure, quasi-static compressive properties (10^-3 1/s) and energy absorption. Foam density fell from 1.82 to 1.61 g/cm3 and porosity rose from 35.8 to 42.75 % as sphere size increased, while compressive strength, plateau strength and specific energy absorption all increased as sphere size decreased (as-cast 0.5-1 mm: 88.0 MPa, 66.55 MPa, 20.38 kJ/kg), attributed to the smaller lever torque on small spheres and their larger wall-thickness-to-diameter ratio. Heat treatment (515 C/1 h/AC being best) raised the plateau strength to 87.71 MPa and specific energy absorption to 30.45 kJ/kg, mainly through release of residual compressive stress around the spheres.",
  "records": [
    {
      "sample_label": "As-cast Al-Si-Cu-Mg / Al2O3 hollow spheres, 0.5-1 mm size range",
      "data_origin": "primary",
      "processing": {
        "matrix_class": "aluminum",
        "matrix_name": "Cast Al-Si-Cu-Mg alloy (12.5 +/- 0.3 Si, 2.5 +/- 0.2 Cu, 1.2 +/- 0.1 Mg, 0.3 Ti, 0.2 Mn wt.%, balance Al)",
        "particle_type": "ceramic_hollow",
        "particle_grade": "Al2O3 hollow spheres, Gongyi City Hongle Mineral Products Co., Ltd; >99 % Al2O3; screened 0.5-1 mm",
        "particle_true_density_g_cc": null,
        "particle_mean_diameter_um": 850,
        "particle_wall_thickness_ratio": 0.903,
        "particle_volume_fraction": null,
        "particle_weight_fraction": null,
        "process_route": "other",
        "cure_or_process_temperature_c": 750,
        "additional_fillers": null
      },
      "structure": {
        "measured_density_g_cc": 1.82,
        "theoretical_density_g_cc": null,
        "matrix_porosity_fraction": null,
        "particle_breakage_fraction": null,
        "microstructure_notes": "Gravity infiltration casting, melt held at 750 C for 60 min. Density 1.82 +/- 0.03 g/cm3; total porosity (1 - rho_sf/rho_matrix, dominated by the hollow sphere interiors, not matrix voids) 35.80 +/- 1.58 %. Mean sphere diameter 850 um, mean wall thickness 41.3 um, t/D = 0.049, t/R = 0.097. Spheres uniformly dispersed, interface smooth, dense and well bonded; only a few spheres infiltrated by the melt. Matrix phases: alpha-Al, Al2Cu, Si, Q (Al-Si-Mg-Cu), (Si,Al)3Ti."
      },
      "test": {
        "test_type": "compression",
        "strain_rate_per_s": 0.001,
        "temperature_c": 25,
        "standard": null,
        "specimen_notes": "Uniaxial quasi-static compression of 10 x 10 x 15 mm cuboid specimens on a WDW3100 universal testing machine in air."
      },
      "properties": {
        "modulus_mpa": null,
        "strength_mpa": 88.0,
        "strain_at_failure": null,
        "energy_absorption_mj_m3": 37.10,
        "plateau_stress_mpa": 66.55,
        "densification_strain": 0.5276,
        "specific_modulus_mpa_per_g_cc": null,
        "specific_strength_mpa_per_g_cc": null,
        "storage_modulus_mpa": null,
        "loss_tangent": null,
        "thermal_conductivity_w_mk": null,
        "cte_per_k": null,
        "moisture_uptake_pct": null
      },
      "evidence": [
        {
          "quote": "Particle size (mm) 0.5-1: Compressive strength 88.0 MPa, Plateau strength 66.55 MPa, Densification strain 52.76 %, Energy absorption capacity 37.10 MJ m-3, Specific energy absorption 20.38 kJ kg-1, Energy absorption efficiency 81.23 %",
          "location": "Table 5 (p. 42)"
        },
        {
          "quote": "Hollow sphere size (mm) 0.5-1: Density 1.82 +/- 0.03 g cm-3, Porosity 35.80 +/- 1.58 %",
          "location": "Table 4 (p. 41)"
        },
        {
          "quote": "Particle size range 0.5-1 mm: Mean diameter D 850 um, Mean wall thickness t 41.3 um, t/D 0.049, t/R 0.097",
          "location": "Table 6 (p. 42)"
        }
      ],
      "extractor_confidence": 0.9
    },
    {
      "sample_label": "As-cast Al-Si-Cu-Mg / Al2O3 hollow spheres, 1-2 mm size range",
      "data_origin": "primary",
      "processing": {
        "matrix_class": "aluminum",
        "matrix_name": "Cast Al-Si-Cu-Mg alloy (12.5Si-2.5Cu-1.2Mg-0.3Ti-0.2Mn wt.%)",
        "particle_type": "ceramic_hollow",
        "particle_grade": "Al2O3 hollow spheres (>99 % Al2O3), screened 1-2 mm",
        "particle_mean_diameter_um": 1480,
        "particle_wall_thickness_ratio": 0.905,
        "particle_volume_fraction": null,
        "particle_weight_fraction": null,
        "process_route": "other",
        "cure_or_process_temperature_c": 750
      },
      "structure": {
        "measured_density_g_cc": 1.67,
        "microstructure_notes": "Gravity infiltration casting at 750 C. Density 1.67 +/- 0.02 g/cm3; total porosity 41.04 +/- 0.42 %. Mean sphere diameter 1480 um, wall thickness 70.1 um, t/D = 0.047, t/R = 0.095."
      },
      "test": {
        "test_type": "compression",
        "strain_rate_per_s": 0.001,
        "temperature_c": 25,
        "standard": null,
        "specimen_notes": "10 x 10 x 15 mm cuboid specimens, WDW3100 universal testing machine."
      },
      "properties": {
        "strength_mpa": 60.5,
        "energy_absorption_mj_m3": 32.42,
        "plateau_stress_mpa": 53.46,
        "densification_strain": 0.6231
      },
      "evidence": [
        {
          "quote": "Particle size (mm) 1-2: 60.5 (compressive strength, MPa), 53.46 (plateau strength, MPa), 62.31 (densification strain, %), 32.42 (MJ m-3), 19.53 (kJ kg-1), 80.85 (%)",
          "location": "Table 5 (p. 42)"
        },
        {
          "quote": "Hollow sphere size (mm) 1-2: Density 1.67 +/- 0.02 g cm-3, Porosity 41.04 +/- 0.42 %",
          "location": "Table 4 (p. 41)"
        }
      ],
      "extractor_confidence": 0.9
    },
    {
      "sample_label": "As-cast Al-Si-Cu-Mg / Al2O3 hollow spheres, 2-3 mm size range",
      "data_origin": "primary",
      "processing": {
        "matrix_class": "aluminum",
        "matrix_name": "Cast Al-Si-Cu-Mg alloy (12.5Si-2.5Cu-1.2Mg-0.3Ti-0.2Mn wt.%)",
        "particle_type": "ceramic_hollow",
        "particle_grade": "Al2O3 hollow spheres (>99 % Al2O3), screened 2-3 mm",
        "particle_mean_diameter_um": 2580,
        "particle_wall_thickness_ratio": 0.909,
        "particle_volume_fraction": null,
        "particle_weight_fraction": null,
        "process_route": "other",
        "cure_or_process_temperature_c": 750
      },
      "structure": {
        "measured_density_g_cc": 1.61,
        "microstructure_notes": "Gravity infiltration casting at 750 C. Density 1.61 +/- 0.04 g/cm3; highest total porosity 42.75 +/- 0.71 %. Mean sphere diameter 2580 um, wall thickness 117.0 um, t/D = 0.045, t/R = 0.091. Plateau region fluctuates strongly for the large spheres."
      },
      "test": {
        "test_type": "compression",
        "strain_rate_per_s": 0.001,
        "temperature_c": 25,
        "standard": null,
        "specimen_notes": "10 x 10 x 15 mm cuboid specimens, WDW3100 universal testing machine."
      },
      "properties": {
        "strength_mpa": 48.8,
        "energy_absorption_mj_m3": 10.71,
        "plateau_stress_mpa": 27.25,
        "densification_strain": 0.3769
      },
      "evidence": [
        {
          "quote": "Particle size (mm) 2-3: 48.8, 27.25, 37.69, 10.71, 6.61, 80.17",
          "location": "Table 5 (p. 42)"
        },
        {
          "quote": "The compressive strength and plateau height of the syntactic foam with hollow spheres of 2-3 mm are the lowest, only 48.8 and 27.25 MPa, respectively.",
          "location": "Sec. 3.4, p. 42"
        },
        {
          "quote": "Hollow sphere size (mm) 2-3: Density 1.61 +/- 0.04 g cm-3, Porosity 42.75 +/- 0.71 %",
          "location": "Table 4 (p. 41)"
        }
      ],
      "extractor_confidence": 0.9
    },
    {
      "sample_label": "Heat-treated (515 C/1 h/air cool) Al-Si-Cu-Mg / Al2O3 hollow spheres, 0.5-1 mm",
      "data_origin": "primary",
      "processing": {
        "matrix_class": "aluminum",
        "matrix_name": "Cast Al-Si-Cu-Mg alloy (12.5Si-2.5Cu-1.2Mg-0.3Ti-0.2Mn wt.%), homogenised 515 C/1 h/AC",
        "particle_type": "ceramic_hollow",
        "particle_grade": "Al2O3 hollow spheres (>99 % Al2O3), screened 0.5-1 mm",
        "particle_mean_diameter_um": 850,
        "particle_wall_thickness_ratio": 0.903,
        "particle_volume_fraction": null,
        "particle_weight_fraction": null,
        "process_route": "other",
        "cure_or_process_temperature_c": 750
      },
      "structure": {
        "measured_density_g_cc": 1.82,
        "microstructure_notes": "Gravity infiltration cast then homogenised at 515 C for 1 h and air cooled. Density 1.82 +/- 0.02 g/cm3; porosity 35.77 +/- 1.53 %. Si particles slightly coarsened; Q phase and (Si,Al)3Ti almost disappear; Al2Cu unchanged. Best condition of the study; improvement attributed to release of residual compressive stress around the spheres."
      },
      "test": {
        "test_type": "compression",
        "strain_rate_per_s": 0.001,
        "temperature_c": 25,
        "standard": null,
        "specimen_notes": "10 x 10 x 15 mm cuboid specimens, WDW3100 universal testing machine."
      },
      "properties": {
        "strength_mpa": 120.2,
        "energy_absorption_mj_m3": 56.33,
        "plateau_stress_mpa": 87.71,
        "densification_strain": 0.6148
      },
      "evidence": [
        {
          "quote": "Heat treatment 515 C/1 h/AC: 120.2 (compressive strength, MPa), 87.71 (plateau strength, MPa), 61.48 (densification strain, %), 56.33 (MJ m-3), 30.45 (kJ kg-1), 81.24 (%)",
          "location": "Table 5 (p. 42)"
        },
        {
          "quote": "The highest plateau strength, energy absorption capacity, and specific energy absorption occurred in the sample normalized for 1 h, reaching 87.71 MPa, 56.33 MJ m-3, and 30.45 kJ kg-1, respectively.",
          "location": "Sec. 4 Conclusions, item 3, p. 45"
        },
        {
          "quote": "Heat treatment process 515 C/1 h/AC: Density 1.82 +/- 0.02 g cm-3, Porosity 35.77 +/- 1.53 %",
          "location": "Table 4 (p. 41)"
        }
      ],
      "extractor_confidence": 0.9
    },
    {
      "sample_label": "Heat-treated (515 C/2 h/air cool) Al-Si-Cu-Mg / Al2O3 hollow spheres, 0.5-1 mm",
      "data_origin": "primary",
      "processing": {
        "matrix_class": "aluminum",
        "matrix_name": "Cast Al-Si-Cu-Mg alloy, homogenised 515 C/2 h/AC",
        "particle_type": "ceramic_hollow",
        "particle_grade": "Al2O3 hollow spheres (>99 % Al2O3), screened 0.5-1 mm",
        "particle_mean_diameter_um": 850,
        "particle_wall_thickness_ratio": 0.903,
        "particle_volume_fraction": null,
        "particle_weight_fraction": null,
        "process_route": "other",
        "cure_or_process_temperature_c": 750
      },
      "structure": {
        "measured_density_g_cc": 1.83,
        "microstructure_notes": "Homogenised 515 C/2 h/AC. Density 1.83 +/- 0.02 g/cm3; porosity 34.65 +/- 0.88 %. Si particles coarser than after 1 h."
      },
      "test": {
        "test_type": "compression",
        "strain_rate_per_s": 0.001,
        "temperature_c": 25,
        "standard": null,
        "specimen_notes": "10 x 10 x 15 mm cuboid specimens, WDW3100 universal testing machine."
      },
      "properties": {
        "strength_mpa": 106.2,
        "energy_absorption_mj_m3": 54.25,
        "plateau_stress_mpa": 87.10,
        "densification_strain": 0.6391
      },
      "evidence": [
        {
          "quote": "Heat treatment 515 C/2 h/AC: 106.2, 87.10, 63.91, 54.25, 29.48, 89.40",
          "location": "Table 5 (p. 42)"
        },
        {
          "quote": "Heat treatment process 515 C/2 h/AC: Density 1.83 +/- 0.02 g cm-3, Porosity 34.65 +/- 0.88 %",
          "location": "Table 4 (p. 41)"
        }
      ],
      "extractor_confidence": 0.9
    },
    {
      "sample_label": "Heat-treated (515 C/1 h/AC + 165 C/3 h/AC) Al-Si-Cu-Mg / Al2O3 hollow spheres, 0.5-1 mm",
      "data_origin": "primary",
      "processing": {
        "matrix_class": "aluminum",
        "matrix_name": "Cast Al-Si-Cu-Mg alloy, homogenised 515 C/1 h/AC then aged 165 C/3 h/AC",
        "particle_type": "ceramic_hollow",
        "particle_grade": "Al2O3 hollow spheres (>99 % Al2O3), screened 0.5-1 mm",
        "particle_mean_diameter_um": 850,
        "particle_wall_thickness_ratio": 0.903,
        "particle_volume_fraction": null,
        "particle_weight_fraction": null,
        "process_route": "other",
        "cure_or_process_temperature_c": 750
      },
      "structure": {
        "measured_density_g_cc": 1.75,
        "microstructure_notes": "Homogenisation + ageing (515 C/1 h/AC + 165 C/3 h/AC). Density 1.75 +/- 0.08 g/cm3; porosity 37.33 +/- 2.74 %. Si particles agglomerated and coarsened."
      },
      "test": {
        "test_type": "compression",
        "strain_rate_per_s": 0.001,
        "temperature_c": 25,
        "standard": null,
        "specimen_notes": "10 x 10 x 15 mm cuboid specimens, WDW3100 universal testing machine."
      },
      "properties": {
        "strength_mpa": 117.3,
        "energy_absorption_mj_m3": 47.31,
        "plateau_stress_mpa": 76.47,
        "densification_strain": 0.5581
      },
      "evidence": [
        {
          "quote": "Heat treatment 515 C/1 h/AC + 165 C/3 h/AC: 117.3, 76.47, 55.81, 47.31, 27.51, 85.27",
          "location": "Table 5 (p. 42)"
        },
        {
          "quote": "Heat treatment process 515 C/1 h/AC + 165 C/3 h/AC: Density 1.75 +/- 0.08 g cm-3, Porosity 37.33 +/- 2.74 %",
          "location": "Table 4 (p. 41)"
        }
      ],
      "extractor_confidence": 0.9
    },
    {
      "sample_label": "Heat-treated (515 C/1 h/AC + 165 C/5 h/AC) Al-Si-Cu-Mg / Al2O3 hollow spheres, 0.5-1 mm",
      "data_origin": "primary",
      "processing": {
        "matrix_class": "aluminum",
        "matrix_name": "Cast Al-Si-Cu-Mg alloy, homogenised 515 C/1 h/AC then aged 165 C/5 h/AC",
        "particle_type": "ceramic_hollow",
        "particle_grade": "Al2O3 hollow spheres (>99 % Al2O3), screened 0.5-1 mm",
        "particle_mean_diameter_um": 850,
        "particle_wall_thickness_ratio": 0.903,
        "particle_volume_fraction": null,
        "particle_weight_fraction": null,
        "process_route": "other",
        "cure_or_process_temperature_c": 750
      },
      "structure": {
        "measured_density_g_cc": 1.73,
        "microstructure_notes": "Homogenisation + ageing (515 C/1 h/AC + 165 C/5 h/AC). Density 1.73 +/- 0.05 g/cm3; porosity 38.50 +/- 2.17 %. Longest ageing gives the coarsest Si phase and the lowest compressive performance of the heat-treated set."
      },
      "test": {
        "test_type": "compression",
        "strain_rate_per_s": 0.001,
        "temperature_c": 25,
        "standard": null,
        "specimen_notes": "10 x 10 x 15 mm cuboid specimens, WDW3100 universal testing machine."
      },
      "properties": {
        "strength_mpa": 93.0,
        "energy_absorption_mj_m3": 45.46,
        "plateau_stress_mpa": 75.17,
        "densification_strain": 0.5887
      },
      "evidence": [
        {
          "quote": "Heat treatment 515 C/1 h/AC + 165 C/5 h/AC: 93.0, 75.17, 58.87, 45.46, 27.06, 87.39",
          "location": "Table 5 (p. 42)"
        },
        {
          "quote": "Heat treatment process 515 C/1 h/AC + 165 C/5 h/AC: Density 1.73 +/- 0.05 g cm-3, Porosity 38.50 +/- 2.17 %",
          "location": "Table 4 (p. 41)"
        }
      ],
      "extractor_confidence": 0.9
    },
    {
      "sample_label": "Literature comparison: 1100 aluminium, powder metallurgy, multi-shelled hollow spheres [ref 55 = Cao et al., Ceramics International 48 (2022) 18821]",
      "data_origin": "secondary",
      "processing": {
        "matrix_class": "aluminum",
        "matrix_name": "1100 aluminium",
        "particle_type": "ceramic_hollow",
        "particle_volume_fraction": null,
        "particle_weight_fraction": null,
        "process_route": "powder_metallurgy"
      },
      "structure": {},
      "test": {
        "test_type": "compression",
        "specimen_notes": "Comparison row quoted from the cited paper; test details not restated."
      },
      "properties": {
        "energy_absorption_mj_m3": 48.74
      },
      "evidence": [
        {
          "quote": "Powder metallurgy | 1100 aluminium | 48.74 | 22.15 | [55] | 2022",
          "location": "Table 7 (p. 44), literature comparison"
        }
      ],
      "extractor_confidence": 0.6
    },
    {
      "sample_label": "Literature comparison: Al-Mg alloy, stirring casting, cenospheres [ref 56 = Jung et al., MSEA 849 (2022) 143452]",
      "data_origin": "secondary",
      "processing": {
        "matrix_class": "aluminum",
        "matrix_name": "Al-Mg alloy",
        "particle_type": "fly_ash_cenosphere",
        "particle_volume_fraction": null,
        "particle_weight_fraction": null,
        "process_route": "stir_casting"
      },
      "structure": {},
      "test": {
        "test_type": "compression",
        "specimen_notes": "Comparison row quoted from the cited paper."
      },
      "properties": {
        "energy_absorption_mj_m3": 146.88
      },
      "evidence": [
        {
          "quote": "Stirring casting | Al-Mg alloy | 146.88 | 57.38 | [56] | 2022",
          "location": "Table 7 (p. 44), literature comparison"
        }
      ],
      "extractor_confidence": 0.6
    },
    {
      "sample_label": "Literature comparison: 7055 Al alloy, gravity infiltration, Al2O3 hollow particles [ref 58 = Rao et al., Kovove Mater. 58 (2020) 395]",
      "data_origin": "secondary",
      "processing": {
        "matrix_class": "aluminum",
        "matrix_name": "7055 Al alloy",
        "particle_type": "ceramic_hollow",
        "particle_volume_fraction": null,
        "particle_weight_fraction": null,
        "process_route": "other"
      },
      "structure": {
        "microstructure_notes": "Gravity infiltration casting."
      },
      "test": {
        "test_type": "compression",
        "specimen_notes": "Comparison row quoted from the cited paper."
      },
      "properties": {
        "energy_absorption_mj_m3": 48.14
      },
      "evidence": [
        {
          "quote": "Gravity infiltration | 7055 Al alloy | 48.14 | 28.04 | [58] | 2020",
          "location": "Table 7 (p. 44), literature comparison"
        }
      ],
      "extractor_confidence": 0.6
    },
    {
      "sample_label": "Literature comparison: 6061 Al alloy, gravity infiltration, Al2O3 hollow spheres [ref 60 = Pan et al., J. Porous Mater. 27 (2020) 1127]",
      "data_origin": "secondary",
      "processing": {
        "matrix_class": "aluminum",
        "matrix_name": "6061 Al alloy",
        "particle_type": "ceramic_hollow",
        "particle_volume_fraction": null,
        "particle_weight_fraction": null,
        "process_route": "other"
      },
      "structure": {
        "microstructure_notes": "Gravity infiltration casting."
      },
      "test": {
        "test_type": "compression",
        "specimen_notes": "Comparison row quoted from the cited paper."
      },
      "properties": {
        "energy_absorption_mj_m3": 48.92
      },
      "evidence": [
        {
          "quote": "Gravity infiltration | 6061 Al alloy | 48.92 | 31.36 | [60] | 2019",
          "location": "Table 7 (p. 44), literature comparison"
        }
      ],
      "extractor_confidence": 0.6
    },
    {
      "sample_label": "Literature comparison: AA2014, stirring casting, cenospheres [ref 61 = Sahu et al., Mater. Sci. Technol. 35 (2019) 856]",
      "data_origin": "secondary",
      "processing": {
        "matrix_class": "aluminum",
        "matrix_name": "AA2014",
        "particle_type": "fly_ash_cenosphere",
        "particle_volume_fraction": null,
        "particle_weight_fraction": null,
        "process_route": "stir_casting"
      },
      "structure": {},
      "test": {
        "test_type": "compression",
        "specimen_notes": "Comparison row quoted from the cited paper."
      },
      "properties": {
        "energy_absorption_mj_m3": 65
      },
      "evidence": [
        {
          "quote": "Stirring casting | AA2014 | 65 | 32.66 | [61] | 2019",
          "location": "Table 7 (p. 44), literature comparison"
        }
      ],
      "extractor_confidence": 0.6
    },
    {
      "sample_label": "Literature comparison: ZL111 Al alloy, gravity infiltration, alumina hollow spheres [ref 62 = Su, Wang & Hao, Compos. Struct. 226 (2019) 111197]",
      "data_origin": "secondary",
      "processing": {
        "matrix_class": "aluminum",
        "matrix_name": "ZL111 Al alloy",
        "particle_type": "ceramic_hollow",
        "particle_volume_fraction": null,
        "particle_weight_fraction": null,
        "process_route": "other"
      },
      "structure": {
        "microstructure_notes": "Gravity infiltration casting."
      },
      "test": {
        "test_type": "compression",
        "specimen_notes": "Comparison row quoted from the cited paper."
      },
      "properties": {
        "energy_absorption_mj_m3": 47.3
      },
      "evidence": [
        {
          "quote": "Gravity infiltration | ZL111 Al alloy | 47.3 | 23.1 | [62] | 2019",
          "location": "Table 7 (p. 44), literature comparison"
        }
      ],
      "extractor_confidence": 0.6
    },
    {
      "sample_label": "Literature comparison: 5A03 Al alloy, pressure infiltration, glass cenospheres [ref 2 = Zhang et al., Compos. Struct. 183 (2018) 499]",
      "data_origin": "secondary",
      "processing": {
        "matrix_class": "aluminum",
        "matrix_name": "5A03 Al alloy",
        "particle_type": "glass_microballoon",
        "particle_volume_fraction": null,
        "particle_weight_fraction": null,
        "process_route": "pressure_infiltration"
      },
      "structure": {},
      "test": {
        "test_type": "compression",
        "specimen_notes": "Comparison row quoted from the cited paper."
      },
      "properties": {
        "energy_absorption_mj_m3": 51.2
      },
      "evidence": [
        {
          "quote": "Pressure infiltration | 5A03 Al alloy | 51.2 | 41.9 | [2] | 2018",
          "location": "Table 7 (p. 44), literature comparison"
        }
      ],
      "extractor_confidence": 0.6
    },
    {
      "sample_label": "Literature comparison: A356 Al alloy, counter-gravity infiltration, expanded perlite [ref 19 = Taherishargh et al., J. Alloys Compd. 737 (2018) 590]",
      "data_origin": "secondary",
      "processing": {
        "matrix_class": "aluminum",
        "matrix_name": "A356 Al alloy",
        "particle_type": "other",
        "particle_grade": "Expanded perlite particles",
        "particle_volume_fraction": null,
        "particle_weight_fraction": null,
        "process_route": "other"
      },
      "structure": {
        "microstructure_notes": "Counter-gravity infiltration."
      },
      "test": {
        "test_type": "compression",
        "specimen_notes": "Comparison row quoted from the cited paper."
      },
      "properties": {
        "energy_absorption_mj_m3": 19.8
      },
      "evidence": [
        {
          "quote": "Counter-gravity infiltration | A356 Al alloy | 19.8 | 18.7 | [19] | 2018",
          "location": "Table 7 (p. 44), literature comparison"
        }
      ],
      "extractor_confidence": 0.6
    },
    {
      "sample_label": "Literature comparison: A356 Al alloy, pressure infiltration, expanded perlite [ref 15 = Broxtermann et al., J. Alloys Compd. 691 (2017) 690]",
      "data_origin": "secondary",
      "processing": {
        "matrix_class": "aluminum",
        "matrix_name": "A356 Al alloy",
        "particle_type": "other",
        "particle_grade": "Expanded perlite particles (high porosity P-MSF)",
        "particle_volume_fraction": null,
        "particle_weight_fraction": null,
        "process_route": "pressure_infiltration"
      },
      "structure": {},
      "test": {
        "test_type": "compression",
        "specimen_notes": "Comparison row quoted from the cited paper."
      },
      "properties": {
        "energy_absorption_mj_m3": 6.6
      },
      "evidence": [
        {
          "quote": "Pressure infiltration | A356 Al alloy | 6.6 | 8.7 | [15] | 2017",
          "location": "Table 7 (p. 44), literature comparison"
        }
      ],
      "extractor_confidence": 0.6
    },
    {
      "sample_label": "Literature comparison: 5A06 Al alloy, pressure infiltration, glass cenospheres [ref 4 = Lin et al., MSEA 696 (2017) 236]",
      "data_origin": "secondary",
      "processing": {
        "matrix_class": "aluminum",
        "matrix_name": "5A06 Al alloy",
        "particle_type": "glass_microballoon",
        "particle_volume_fraction": null,
        "particle_weight_fraction": null,
        "process_route": "pressure_infiltration"
      },
      "structure": {},
      "test": {
        "test_type": "compression",
        "specimen_notes": "Comparison row quoted from the cited paper."
      },
      "properties": {
        "energy_absorption_mj_m3": 62.8
      },
      "evidence": [
        {
          "quote": "Pressure infiltration | 5A06 Al alloy | 62.8 | 44.9 | [4] | 2017",
          "location": "Table 7 (p. 44), literature comparison"
        }
      ],
      "extractor_confidence": 0.6
    },
    {
      "sample_label": "Literature comparison: AA2014 alloy, stirring casting, cenospheres (CaH2-foamed hybrid foam) [ref 63 = Birla et al., Trans. Indian Inst. Met. 70 (2017) 1827]",
      "data_origin": "secondary",
      "processing": {
        "matrix_class": "aluminum",
        "matrix_name": "AA2014 alloy",
        "particle_type": "fly_ash_cenosphere",
        "particle_volume_fraction": null,
        "particle_weight_fraction": null,
        "process_route": "stir_casting"
      },
      "structure": {
        "microstructure_notes": "Cited work is a cenosphere-containing closed-cell hybrid foam produced with CaH2 as foaming agent, i.e. combined syntactic + blown porosity."
      },
      "test": {
        "test_type": "compression",
        "specimen_notes": "Comparison row quoted from the cited paper."
      },
      "properties": {
        "energy_absorption_mj_m3": 23.5
      },
      "evidence": [
        {
          "quote": "Stirring casting | AA2014 alloy | 23.5 | 11.2 | [63] | 2017",
          "location": "Table 7 (p. 44), literature comparison"
        }
      ],
      "extractor_confidence": 0.55
    },
    {
      "sample_label": "Literature comparison: Al-12Si alloy, vacuum casting, expanded glass particles [ref 64 = Wright & Kennedy, Adv. Eng. Mater. 19 (2017) 1600467]",
      "data_origin": "secondary",
      "processing": {
        "matrix_class": "aluminum",
        "matrix_name": "Al-12Si alloy",
        "particle_type": "other",
        "particle_grade": "Low-cost expanded glass particles",
        "particle_volume_fraction": null,
        "particle_weight_fraction": null,
        "process_route": "vacuum_assisted"
      },
      "structure": {},
      "test": {
        "test_type": "compression",
        "specimen_notes": "Comparison row quoted from the cited paper."
      },
      "properties": {
        "energy_absorption_mj_m3": 7
      },
      "evidence": [
        {
          "quote": "Vacuum casting | Al-12Si alloy | 7 | 6.2 | [64] | 2016",
          "location": "Table 7 (p. 44), literature comparison"
        }
      ],
      "extractor_confidence": 0.6
    },
    {
      "sample_label": "Literature comparison: A356 Al alloy, pressure infiltration, expanded perlite (foam-filled tubes) [ref 65 = Taherishargh et al., Mater. Des. 99 (2016) 356]",
      "data_origin": "secondary",
      "processing": {
        "matrix_class": "aluminum",
        "matrix_name": "A356 Al alloy",
        "particle_type": "other",
        "particle_grade": "Expanded perlite particles",
        "particle_volume_fraction": null,
        "particle_weight_fraction": null,
        "process_route": "pressure_infiltration"
      },
      "structure": {},
      "test": {
        "test_type": "compression",
        "specimen_notes": "Comparison row quoted from the cited paper."
      },
      "properties": {
        "energy_absorption_mj_m3": 55.2
      },
      "evidence": [
        {
          "quote": "Pressure infiltration | A356 Al alloy | 55.2 | 23.8 | [65] | 2016",
          "location": "Table 7 (p. 44), literature comparison"
        }
      ],
      "extractor_confidence": 0.6
    },
    {
      "sample_label": "Literature comparison: A356 Al alloy, pressure infiltration, pumice particles [ref 22 = Taherishargh et al., MSEA 635 (2015) 102]",
      "data_origin": "secondary",
      "processing": {
        "matrix_class": "aluminum",
        "matrix_name": "A356 Al alloy",
        "particle_type": "other",
        "particle_grade": "Pumice particles",
        "particle_volume_fraction": null,
        "particle_weight_fraction": null,
        "process_route": "pressure_infiltration"
      },
      "structure": {},
      "test": {
        "test_type": "compression",
        "specimen_notes": "Comparison row quoted from the cited paper."
      },
      "properties": {
        "energy_absorption_mj_m3": 26.5
      },
      "evidence": [
        {
          "quote": "Pressure infiltration | A356Al alloy | 26.5 | 24.8 | [22] | 2015",
          "location": "Table 7 (p. 44), literature comparison"
        }
      ],
      "extractor_confidence": 0.6
    },
    {
      "sample_label": "Literature comparison: A356, pressure infiltration, expanded perlite (dynamic loading) [ref 66 = Fiedler et al., MSEA 626 (2015) 296]",
      "data_origin": "secondary",
      "processing": {
        "matrix_class": "aluminum",
        "matrix_name": "A356",
        "particle_type": "other",
        "particle_grade": "Expanded perlite particles",
        "particle_volume_fraction": null,
        "particle_weight_fraction": null,
        "process_route": "pressure_infiltration"
      },
      "structure": {},
      "test": {
        "test_type": "compression",
        "specimen_notes": "Comparison row quoted from the cited paper (dynamic compressive loading in the original)."
      },
      "properties": {
        "energy_absorption_mj_m3": 13.9
      },
      "evidence": [
        {
          "quote": "Pressure infiltration | A356 | 13.9 | 13.4 | [66] | 2014",
          "location": "Table 7 (p. 44), literature comparison"
        }
      ],
      "extractor_confidence": 0.55
    },
    {
      "sample_label": "Literature comparison: A380 Al alloy, pressure infiltration, Al2O3 hollow spheres [ref 67 = Santa Maria et al., J. Mater. Sci. 49 (2014) 1267]",
      "data_origin": "secondary",
      "processing": {
        "matrix_class": "aluminum",
        "matrix_name": "A380 Al alloy",
        "particle_type": "ceramic_hollow",
        "particle_volume_fraction": null,
        "particle_weight_fraction": null,
        "process_route": "pressure_infiltration"
      },
      "structure": {},
      "test": {
        "test_type": "compression",
        "specimen_notes": "Comparison row quoted from the cited paper."
      },
      "properties": {
        "energy_absorption_mj_m3": 57.7
      },
      "evidence": [
        {
          "quote": "Pressure infiltration | A380 Al alloy | 57.7 | 31 | [67] | 2014",
          "location": "Table 7 (p. 44), literature comparison"
        }
      ],
      "extractor_confidence": 0.6
    },
    {
      "sample_label": "Literature comparison: A355.0 Al alloy, gravity infiltration, light expanded clay aggregate [ref 68 = Bazzaz Bonabi et al., Mater. Des. 64 (2014) 310]",
      "data_origin": "secondary",
      "processing": {
        "matrix_class": "aluminum",
        "matrix_name": "A355.0 Al alloy",
        "particle_type": "other",
        "particle_grade": "Light expanded clay aggregate (ceramic porous spheres)",
        "particle_volume_fraction": null,
        "particle_weight_fraction": null,
        "process_route": "other"
      },
      "structure": {
        "microstructure_notes": "Gravity infiltration casting."
      },
      "test": {
        "test_type": "compression",
        "specimen_notes": "Comparison row quoted from the cited paper."
      },
      "properties": {
        "energy_absorption_mj_m3": 18
      },
      "evidence": [
        {
          "quote": "Gravity infiltration | A355.0 Al alloy | 18 | 15 | [68] | 2014",
          "location": "Table 7 (p. 44), literature comparison"
        }
      ],
      "extractor_confidence": 0.6
    },
    {
      "sample_label": "Literature comparison: A206 Al alloy, pressure infiltration, SiC-based syntactic foam [ref 13 = Rocha Rivero et al., J. Mater. Res. 28 (2013) 2426]",
      "data_origin": "secondary",
      "processing": {
        "matrix_class": "aluminum",
        "matrix_name": "A206 Al alloy",
        "particle_type": "other",
        "particle_grade": "SiC (Al-A206/SiC syntactic foam; hollow-particle nature not restated in the comparison table)",
        "particle_volume_fraction": null,
        "particle_weight_fraction": null,
        "process_route": "pressure_infiltration"
      },
      "structure": {},
      "test": {
        "test_type": "compression",
        "specimen_notes": "Comparison row quoted from the cited paper."
      },
      "properties": {
        "energy_absorption_mj_m3": 63.2
      },
      "evidence": [
        {
          "quote": "Pressure infiltration | A206 Al alloy | 63.2 | 32.8 | [13] | 2013",
          "location": "Table 7 (p. 44), literature comparison"
        }
      ],
      "extractor_confidence": 0.5
    },
    {
      "sample_label": "Literature comparison: 6082 Al alloy, pressure infiltration, bimodal ceramic microspheres [ref 51 = Tao, Zhang & Zhao, Mater. Des. (2009)]",
      "data_origin": "secondary",
      "processing": {
        "matrix_class": "aluminum",
        "matrix_name": "6082 Al alloy",
        "particle_type": "ceramic_hollow",
        "particle_grade": "Bimodal ceramic microspheres",
        "particle_volume_fraction": null,
        "particle_weight_fraction": null,
        "process_route": "pressure_infiltration"
      },
      "structure": {},
      "test": {
        "test_type": "compression",
        "specimen_notes": "Comparison row quoted from the cited paper."
      },
      "properties": {
        "energy_absorption_mj_m3": 30.9
      },
      "evidence": [
        {
          "quote": "Pressure infiltration | 6082 Al alloy | 30.9 | 25 | [51] | 2009",
          "location": "Table 7 (p. 44), literature comparison"
        }
      ],
      "extractor_confidence": 0.6
    }
  ],
  "extraction_notes": "PRIMARY DATA (7 records): all seven rows of Table 5 (three as-cast hollow-sphere size ranges 0.5-1, 1-2, 2-3 mm, and four heat-treatment conditions all using 0.5-1 mm spheres), joined with the matching density rows of Table 4 and the sphere geometry of Table 6. Note the text mislabels the tables in places: the properties table printed on p. 42 is headed 'Table 5' while the running text refers to it as 'Table 6', and the sphere geometry table is headed 'Table 6'. Unit conversions: densification strain converted from percent to fraction (52.76 % -> 0.5276 etc.); all strengths were already in MPa; densities already in g/cm3. particle_wall_thickness_ratio was converted from the paper's mean wall-thickness-to-radius ratio t/R to the schema's radius ratio eta = inner/outer radius = 1 - t/R, giving 0.903 (0.5-1 mm, t/R = 0.097), 0.905 (1-2 mm, 0.095) and 0.909 (2-3 mm, 0.091). Particle volume fraction is never reported and was left null; the paper's 'porosity' (35.8-42.8 %, from P = 1 - rho_sf/rho_matrix) is total porosity dominated by the hollow-sphere interiors, not unintended matrix voids, so it was recorded in microstructure_notes rather than in matrix_porosity_fraction. Test temperature was not stated (tests run 'in the atmosphere') and was recorded as 25 C; strain rate 10^-3 1/s; specimens 10 x 10 x 15 mm on a WDW3100 machine; no test standard is cited. Process route: gravity infiltration casting (melt at 750 C for 60 min into a packed bed heated to 500 C) has no matching enum value, so process_route = 'other' with the route named in matrix/microstructure notes; cure_or_process_temperature_c = 750 C (infiltration temperature). Schema has no field for specific energy absorption (kJ/kg) or energy absorption efficiency (%), so those Table 5 columns are lost: Es = 20.38, 19.53, 6.61 (as-cast 0.5-1, 1-2, 2-3 mm) and 30.45, 29.48, 27.51, 27.06 kJ/kg (heat treatments); efficiency = 81.23, 80.85, 80.17, 81.24, 89.40, 85.27, 87.39 %. No elastic modulus is reported anywhere. Table 1 (alumina hollow sphere data sheet) is badly garbled by the PDF extraction; the readable values are >99 % Al2O3 with Fe2O3 0.15 +/- 0.05, SiO2 0.2 +/- 0.1, Na2O 0.25 +/- 0.05 %, bulk (packed) density 0.5-1 g/cm3, supplied size 0.2-5 mm, application temperature 1800 C. Because 0.5-1 g/cm3 is a packed bulk density and not the particle true density, particle_true_density_g_cc was left null. SECONDARY DATA (18 records): Table 7 compares this work with published Al-matrix syntactic foams, giving only energy absorption capacity W (MJ/m3) and specific energy absorption Es (kJ/kg) plus synthesis method and matrix alloy; only W maps to the schema. Each row is recorded with data_origin = 'secondary' and the citation in sample_label. Filler type is NOT given in Table 7; where the cited reference title in the paper's own reference list names the filler unambiguously (cenospheres, Al2O3 hollow spheres, expanded perlite, expanded glass, pumice, expanded clay, bimodal ceramic microspheres) that was used, otherwise particle_type = 'other' with the detail in particle_grade, and confidence was set to 0.5-0.6 accordingly. Three Table 7 rows were deliberately excluded: the 'Present work' row (56.33 MJ/m3, 30.45 kJ/kg) because it duplicates the primary 515 C/1 h/AC record; the IFM/AFS row [57] (57.68 MJ/m3) because the cited work is an aluminium foam sandwich, not a syntactic foam; and the stirring-casting TiC-TiB2 reinforced Al row [59] (7.5 MJ/m3) because the cited work is an in-situ reinforced blown Al foam, not a hollow-particle composite."
}
