Repository: Harshelite2503/foamgpt

# FoamGPT

**An LLM-extracted, literature-scale Process–Structure–Property (PSP) dataset and benchmark for syntactic foams.**

Syntactic foams (hollow-particle-filled composites) have ~30 years of literature, but the quantitative
results live in tables and figures inside thousands of PDFs. FoamGPT turns that literature into a
machine-readable dataset and asks: *how well can classical ML and frontier LLMs predict foam properties,
and where do LLMs hallucinate?*

```
OpenAlex ──▶ OA PDFs ──▶ text+tables ──▶ Claude structured extraction ──▶ curated PSP table ──▶ benchmarks
 harvest      download      parse            extract / batch                  curate           bench-ml / bench-llm
```

File: data/extracted/agent/W4379054102.json
{
 "is_syntactic_foam_paper": true,
 "paper_summary": "Phenolic (resol, in-situ synthesized) syntactic foams with 10-40 wt% hollow glass microspheres (0.3-0.6 g/cm3, 30-100 um) were made by stirring, hot compaction at 180 C/4 MPa/60 min and curing at 150 C. Density, tensile and compressive strength decreased with microsphere content while tensile modulus increased; 40 wt% showed extensive microsphere crushing. Thermal conductivity fell from 0.298 W/mK (neat) to a minimum of 0.129 W/mK at 20 wt% and TGA char yield at 700 C rose from 59.3% to 78.0%.",
 "records": [
  {
   "record_id": null,
   "paper_id": null,
   "sample_label": "Neat resin (PF/GM-0wt%)",
   "data_origin": "primary",
   "processing": {
    "matrix_class": "other_thermoset",
    "matrix_name": "In-situ synthesized resol phenolic resin (P/F 1:2, NaOH catalysed; p-toluenesulfonic acid sodium curing agent)",
    "particle_type": "glass_microballoon",
    "particle_grade": "Hollow glass microspheres, Bengbu Institute of Glass Industrial Design and Research (true density 0.3-0.6 g/cm3, 30-100 um, static pressure 10-60 MPa)",
    "particle_true_density_g_cc": null,
    "particle_mean_diameter_um": null,
    "particle_wall_thickness_ratio": null,
    "particle_volume_fraction": null,
    "particle_weight_fraction": 0.0,
    "process_route": "compression_molding",
    "cure_or_process_temperature_c": 180,
    "additional_fillers": null
   },
   "structure": {
    "measured_density_g_cc": null,
    "theoretical_density_g_cc": null,
    "matrix_porosity_fraction": null,
    "particle_breakage_fraction": null,
    "microstructure_notes": "Neat phenolic resin plate processed identically, no microspheres. TGA (N2): T10 = 436.9 C, char residue at 700 C = 59.3%."
   },
   "test": {
    "test_type": "other",
    "strain_rate_per_s": null,
    "temperature_c": 25,
    "standard": null,
    "specimen_notes": "Thermal conductivity from laser flash diffusivity (Netzsch LFA-457, 25 C) x DSC specific heat x density (k = lambda*rho*Cp)"
   },
   "properties": {
    "modulus_mpa": null,
    "strength_mpa": null,
    "strain_at_failure": null,
    "energy_absorption_mj_m3": null,
    "plateau_stress_mpa": null,
    "densification_strain": null,
    "specific_modulus_mpa_per_g_cc": null,
    "specific_strength_mpa_per_g_cc": null,
    "storage_modulus_mpa": null,
    "loss_tangent": null,
    "thermal_conductivity_w_mk": 0.298,
    "cte_per_k": null,
    "moisture_uptake_pct": null
   },
   "evidence": [
    {
     "quote": "Neat resin | 0.298",
     "location": "Table 3"
    },
    {
     "quote": "Neat resin | 436.9 | ... | 59.3",
     "location": "Table 2"
    }
   ],
   "extractor_confidence": 0.8
  },
  {
   "record_id": null,
   "paper_id": null,
   "sample_label": "PF/GM-10wt%",
   "data_origin": "primary",
   "processing": {
    "matrix_class": "other_thermoset",
    "matrix_name": "In-situ synthesized resol phenolic resin (P/F 1:2, NaOH catalysed; p-toluenesulfonic acid sodium curing agent)",
    "particle_type": "glass_microballoon",
    "particle_grade": "Hollow glass microspheres, Bengbu Institute of Glass Industrial Design and Research (true density 0.3-0.6 g/cm3, 30-100 um, static pressure 10-60 MPa)",
    "particle_true_density_g_cc": null,
    "particle_mean_diameter_um": null,
    "particle_wall_thickness_ratio": null,
    "particle_volume_fraction": null,
    "particle_weight_fraction": 0.1,
    "process_route": "compression_molding",
    "cure_or_process_temperature_c": 180,
    "additional_fillers": null
   },
   "structure": {
    "measured_density_g_cc": null,
    "theoretical_density_g_cc": null,
    "matrix_porosity_fraction": null,
    "particle_breakage_fraction": null,
    "microstructure_notes": "Microspheres homogeneously dispersed; some matrix voids present (experimental density below theoretical). TGA (N2): T10 = 448.5 C, char residue at 700 C = 63.3%."
   },
   "test": {
    "test_type": "other",
    "strain_rate_per_s": null,
    "temperature_c": 25,
    "standard": null,
    "specimen_notes": "Thermal conductivity from laser flash diffusivity (Netzsch LFA-457, 25 C) x DSC specific heat x density (k = lambda*rho*Cp)"
   },
   "properties": {
    "modulus_mpa": null,
    "strength_mpa": null,
    "strain_at_failure": null,
    "energy_absorption_mj_m3": null,
    "plateau_stress_mpa": null,
    "densification_strain": null,
    "specific_modulus_mpa_per_g_cc": null,
    "specific_strength_mpa_per_g_cc": null,
    "storage_modulus_mpa": null,
    "loss_tangent": null,
    "thermal_conductivity_w_mk": 0.158,
    "cte_per_k": null,
    "moisture_uptake_pct": null
   },
   "evidence": [
    {
     "quote": "PF/GM-10wt% | 0.158",
     "location": "Table 3"
    },
    {
     "quote": "PF/GM-10wt% | 448.5 | ... | 63.3",
     "location": "Table 2"
    }
   ],
   "extractor_confidence": 0.8
  },
  {
   "record_id": null,
   "paper_id": null,
   "sample_label": "PF/GM-20wt%",
   "data_origin": "primary",
   "processing": {
    "matrix_class": "other_thermoset",
    "matrix_name": "In-situ synthesized resol phenolic resin (P/F 1:2, NaOH catalysed; p-toluenesulfonic acid sodium curing agent)",
    "particle_type": "glass_microballoon",
    "particle_grade": "Hollow glass microspheres, Bengbu Institute of Glass Industrial Design and Research (true density 0.3-0.6 g/cm3, 30-100 um, static pressure 10-60 MPa)",
    "particle_true_density_g_cc": null,
    "particle_mean_diameter_um": null,
    "particle_wall_thickness_ratio": null,
    "particle_volume_fraction": null,
    "particle_weight_fraction": 0.2,
    "process_route": "compression_molding",
    "cure_or_process_temperature_c": 180,
    "additional_fillers": null
   },
   "structure": {
    "measured_density_g_cc": null,
    "theoretical_density_g_cc": null,
    "matrix_porosity_fraction": null,
    "particle_breakage_fraction": null,
    "microstructure_notes": "Microspheres homogeneously dispersed; some matrix voids present (experimental density below theoretical). TGA (N2): T10 = 450.1 C, char residue at 700 C = 66.6%."
   },
   "test": {
    "test_type": "other",
    "strain_rate_per_s": null,
    "temperature_c": 25,
    "standard": null,
    "specimen_notes": "Thermal conductivity from laser flash diffusivity (Netzsch LFA-457, 25 C) x DSC specific heat x density (k = lambda*rho*Cp)"
   },
   "properties": {
    "modulus_mpa": null,
    "strength_mpa": null,
    "strain_at_failure": null,
    "energy_absorption_mj_m3": null,
    "plateau_stress_mpa": null,
    "densification_strain": null,
    "specific_modulus_mpa_per_g_cc": null,
    "specific_strength_mpa_per_g_cc": null,
    "storage_modulus_mpa": null,
    "loss_tangent": null,
    "thermal_conductivity_w_mk": 0.129,
    "cte_per_k": null,
    "moisture_uptake_pct": null
   },
   "evidence": [
    {
     "quote": "PF/GM-20wt% | 0.129",
     "location": "Table 3"
    },
    {
     "quote": "PF/GM-20wt% | 450.1 | ... | 66.6",
     "location": "Table 2"
    }
   ],
   "extractor_confidence": 0.8
  },
  {
   "record_id": null,
   "paper_id": null,
   "sample_label": "PF/GM-30wt%",
   "data_origin": "primary",
   "processing": {
    "matrix_class": "other_thermoset",
    "matrix_name": "In-situ synthesized resol phenolic resin (P/F 1:2, NaOH catalysed; p-toluenesulfonic acid sodium curing agent)",
    "particle_type": "glass_microballoon",
    "particle_grade": "Hollow glass microspheres, Bengbu Institute of Glass Industrial Design and Research (true density 0.3-0.6 g/cm3, 30-100 um, static pressure 10-60 MPa)",
    "particle_true_density_g_cc": null,
    "particle_mean_diameter_um": null,
    "particle_wall_thickness_ratio": null,
    "particle_volume_fraction": null,
    "particle_weight_fraction": 0.3,
    "process_route": "compression_molding",
    "cure_or_process_temperature_c": 180,
    "additional_fillers": null
   },
   "structure": {
    "measured_density_g_cc": null,
    "theoretical_density_g_cc": null,
    "matrix_porosity_fraction": null,
    "particle_breakage_fraction": null,
    "microstructure_notes": "Microspheres homogeneously dispersed; some matrix voids present (experimental density below theoretical). TGA (N2): T10 = 475.2 C, char residue at 700 C = 77.1%."
   },
   "test": {
    "test_type": "other",
    "strain_rate_per_s": null,
    "temperature_c": 25,
    "standard": null,
    "specimen_notes": "Thermal conductivity from laser flash diffusivity (Netzsch LFA-457, 25 C) x DSC specific heat x density (k = lambda*rho*Cp)"
   },
   "properties": {
    "modulus_mpa": null,
    "strength_mpa": null,
    "strain_at_failure": null,
    "energy_absorption_mj_m3": null,
    "plateau_stress_mpa": null,
    "densification_strain": null,
    "specific_modulus_mpa_per_g_cc": null,
    "specific_strength_mpa_per_g_cc": null,
    "storage_modulus_mpa": null,
    "loss_tangent": null,
    "thermal_conductivity_w_mk": 0.151,
    "cte_per_k": null,
    "moisture_uptake_pct": null
   },
   "evidence": [
    {
     "quote": "PF/GM-30wt% | 0.151",
     "location": "Table 3"
    },
    {
     "quote": "PF/GM-30wt% | 475.2 | ... | 77.1",
     "location": "Table 2"
    }
   ],
   "extractor_confidence": 0.8
  },
  {
   "record_id": null,
   "paper_id": null,
   "sample_label": "PF/GM-40wt%",
   "data_origin": "primary",
   "processing": {
    "matrix_class": "other_thermoset",
    "matrix_name": "In-situ synthesized resol phenolic resin (P/F 1:2, NaOH catalysed; p-toluenesulfonic acid sodium curing agent)",
    "particle_type": "glass_microballoon",
    "particle_grade": "Hollow glass microspheres, Bengbu Institute of Glass Industrial Design and Research (true density 0.3-0.6 g/cm3, 30-100 um, static pressure 10-60 MPa)",
    "particle_true_density_g_cc": null,
    "particle_mean_diameter_um": null,
    "particle_wall_thickness_ratio": null,
    "particle_volume_fraction": null,
    "particle_weight_fraction": 0.4,
    "process_route": "compression_molding",
    "cure_or_process_temperature_c": 180,
    "additional_fillers": null
   },
   "structure": {
    "measured_density_g_cc": null,
    "theoretical_density_g_cc": null,
    "matrix_porosity_fraction": null,
    "particle_breakage_fraction": null,
    "microstructure_notes": "Microspheres homogeneously dispersed; some matrix voids present (density below theoretical). Badly crushed microspheres observed at 40 wt% due to hot compaction. TGA (N2): T10 = 478.9 C, char residue at 700 C = 78.0%."
   },
   "test": {
    "test_type": "other",
    "strain_rate_per_s": null,
    "temperature_c": 25,
    "standard": null,
    "specimen_notes": "Thermal conductivity from laser flash diffusivity (Netzsch LFA-457, 25 C) x DSC specific heat x density (k = lambda*rho*Cp)"
   },
   "properties": {
    "modulus_mpa": null,
    "strength_mpa": null,
    "strain_at_failure": null,
    "energy_absorption_mj_m3": null,
    "plateau_stress_mpa": null,
    "densification_strain": null,
    "specific_modulus_mpa_per_g_cc": null,
    "specific_strength_mpa_per_g_cc": null,
    "storage_modulus_mpa": null,
    "loss_tangent": null,
    "thermal_conductivity_w_mk": 0.17,
    "cte_per_k": null,
    "moisture_uptake_pct": null
   },
   "evidence": [
    {
     "quote": "PF/GM-40wt% | 0.17",
     "location": "Table 3"
    },
    {
     "quote": "PF/GM-40wt% | 478.9 | ... | 78.0",
     "location": "Table 2"
    }
   ],
   "extractor_confidence": 0.8
  }
 ],
 "extraction_notes": "Only thermal conductivity (Table 3) and TGA data (Table 2, put in microstructure_notes) are reported numerically. Densities (Fig. 2), tensile strength/modulus (Fig. 5) and compressive strength/modulus (Fig. 6) appear only as bar charts with no numbers in text, so all mechanical fields are left null; test conditions were ISO 527 tension (2 mm/min, 100x10x4 mm) and ISO 604 compression (25 mm cubes, 2 mm/min, to 10 mm deflection). Neat resin (0 wt%) included as a baseline record. Particle density/diameter given only as ranges (0.3-0.6 g/cm3, 30-100 um) so left null. cure_or_process_temperature_c = 180 C hot-press; post-cure 10-15 h at 150 C. test_type=other denotes thermal conductivity measurement."
}

File: data/extracted/agent/W4382982980.json (part 1 of 11)
{
 "is_syntactic_foam_paper": true,
 "paper_summary": "Doctoral thesis (Afolabi, Durban University of Technology) on epoxy syntactic foam composites (SFC) made by open resin casting/stir mixing with degassing of DGEBA epoxy (LR 20 / LH281) filled with T60 hollow glass microspheres (true density 0.6 g/cc, radius ratio 0.9141) at 5-25 vol%, used both as heterogeneous (as-received, whole size distribution) filler and as four sieved homogeneous size classes AA 20-24, BB 25-44, CC 45-49 and DD 50-60 um. Density, tensile, flexural, impact, hardness, water absorption, buoyancy, TGA and DMA properties were measured; tensile modulus peaked at 4.63 GPa (EPT60-15) and flexural strength at 118 MPa (EPT60-25), both far above the neat epoxy, while the homogeneous size-classified foams generally showed lower moduli than the heterogeneous ones. The SFC was then used as the core of hybrid sandwich panels with kenaf and/or glass fibre face sheets (KK, GG, GK, KG), whose density, tensile, flexural, edgewise-compression, shear, water-absorption, buoyancy and acoustic properties were measured and compared with series/parallel/Hirsch models.",
 "records": [
  {
   "record_id": null,
   "paper_id": null,
   "sample_label": "EPT60-0",
   "data_origin": "primary",
   "processing": {
    "matrix_class": "epoxy",
    "matrix_name": "DGEBA epoxy resin LR 20 with cycloaliphatic amine hardener LH281 (10:3)",
    "particle_type": "glass_microballoon",
    "particle_grade": null,
    "particle_true_density_g_cc": null,
    "particle_mean_diameter_um": null,
    "particle_wall_thickness_ratio": null,
    "particle_volume_fraction": 0.0,
    "particle_weight_fraction": null,
    "process_route": "mechanical_mixing_cast",
    "cure_or_process_temperature_c": 80.0,
    "additional_fillers": null
   },
   "structure": {
    "measured_density_g_cc": null,
    "theoretical_density_g_cc": null,
    "matrix_porosity_fraction": null,
    "particle_breakage_fraction": null,
    "microstructure_notes": "neat epoxy reference (no microballoons)"
   },
   "test": {
    "test_type": "tension",
    "strain_rate_per_s": null,
    "temperature_c": 25.0,
    "standard": "ASTM D638",
    "specimen_notes": "Dog-bone specimen, MTS 793 servo-hydraulic machine, 30 kN load cell, crosshead 2 mm/min, 5 specimens averaged."
   },
   "properties": {
    "modulus_mpa": 2140.0,
    "strength_mpa": 40.47,
    "strain_at_failure": 0.0497,
    "energy_absorption_mj_m3": null,
    "plateau_stress_mpa": null,
    "densification_strain": null,
    "specific_modulus_mpa_per_g_cc": 1910.0,
    "specific_strength_mpa_per_g_cc": 36.13,
    "storage_modulus_mpa": null,
    "loss_tangent": null,
    "thermal_conductivity_w_mk": null,
    "cte_per_k": null,
    "moisture_uptake_pct": null
   },
   "evidence": [
    {
     "quote": "EPT60-0 | 2.14 +/- 0.14 | 1.91 | 40.47 +/- 0.64 | 36.13 | 0.0497 +/- 0.0028",
     "location": "Table 6.1 (p.111): Tensile properties of SFC with heterogeneous HGM particle sizes"
    }
   ],
   "extractor_confidence": 0.9
  },
  {
   "record_id": null,
   "paper_id": null,
   "sample_label": "EPT60-5",
   "data_origin": "primary",
   "processing": {
    "matrix_class": "epoxy",
    "matrix_name": "DGEBA epoxy resin LR 20 with cycloaliphatic amine hardener LH281 (10:3)",
    "particle_type": "glass_microballoon",
    "particle_grade": "3M-type HGM T60 (true density 0.6 g/cc, crush strength 69 MPa)",
    "particle_true_density_g_cc": 0.6,
    "particle_mean_diameter_um": 39.26,
    "particle_wall_thickness_ratio": 0.9141,
    "particle_volume_fraction": 0.05,
    "particle_weight_fraction": null,
    "process_route": "mechanical_mixing_cast",
    "cure_or_process_temperature_c": 80.0,
    "additional_fillers": null
   },
   "structure": {
    "measured_density_g_cc": null,
    "theoretical_density_g_cc": null,
    "matrix_porosity_fraction": null,
    "particle_breakage_fraction": null,
    "microstructure_notes": null
   },
   "test": {
    "test_type": "tension",
    "strain_rate_per_s": null,
    "temperature_c": 25.0,
    "standard": "ASTM D638",
    "specimen_notes": "Dog-bone specimen, MTS 793 servo-hydraulic machine, 30 kN load cell, crosshead 2 mm/min, 5 specimens averaged."
   },
   "properties": {
    "modulus_mpa": 2810.0,
    "strength_mpa": 57.97,
    "strain_at_failure": 0.0409,
    "energy_absorption_mj_m3": null,
    "plateau_stress_mpa": null,
    "densification_strain": null,
    "specific_modulus_mpa_per_g_cc": 3080.0,
    "specific_strength_mpa_per_g_cc": 63.49,
    "storage_modulus_mpa": null,
    "loss_tangent": null,
    "thermal_conductivity_w_mk": null,
    "cte_per_k": null,
    "moisture_uptake_pct": null
   },
   "evidence": [
    {
     "quote": "EPT60-5 | 2.81 +/- 0.48 | 3.08 | 57.97 +/- 2.37 | 63.49 | 0.0409 +/- 0.0079",
     "location": "Table 6.1 (p.111): Tensile properties of SFC with heterogeneous HGM particle sizes"
    }
   ],
   "extractor_confidence": 0.9
  },
  {
   "record_id": null,
   "paper_id": null,
   "sample_label": "EPT60-10",
   "data_origin": "primary",
   "processing": {
    "matrix_class": "epoxy",
    "matrix_name": "DGEBA epoxy resin LR 20 with cycloaliphatic amine hardener LH281 (10:3)",
    "particle_type": "glass_microballoon",
    "particle_grade": "3M-type HGM T60 (true density 0.6 g/cc, crush strength 69 MPa)",
    "particle_true_density_g_cc": 0.6,
    "particle_mean_diameter_um": 39.26,
    "particle_wall_thickness_ratio": 0.9141,
    "particle_volume_fraction": 0.1,
    "particle_weight_fraction": null,
    "process_route": "mechanical_mixing_cast",
    "cure_or_process_temperature_c": 80.0,
    "additional_fillers": null
   },
   "structure": {
    "measured_density_g_cc": null,
    "theoretical_density_g_cc": null,
    "matrix_porosity_fraction": null,
    "particle_breakage_fraction": null,
    "microstructure_notes": null
   },
   "test": {
    "test_type": "tension",
    "strain_rate_per_s": null,
    "temperature_c": 25.0,
    "standard": "ASTM D638",
    "specimen_notes": "Dog-bone specimen, MTS 793 servo-hydraulic machine, 30 kN load cell, crosshead 2 mm/min, 5 specimens averaged."
   },
   "properties": {
    "modulus_mpa": 2480.0,
    "strength_mpa": 63.97,
    "strain_at_failure": 0.0277,
    "energy_absorption_mj_m3": null,
    "plateau_stress_mpa": null,
    "densification_strain": null,
    "specific_modulus_mpa_per_g_cc": 3280.0,
    "specific_strength_mpa_per_g_cc": 84.73,
    "storage_modulus_mpa": null,
    "loss_tangent": null,
    "thermal_conductivity_w_mk": null,
    "cte_per_k": null,
    "moisture_uptake_pct": null
   },
   "evidence": [
    {
     "quote": "EPT60-10 | 2.48 +/- 0.24 | 3.28 | 63.97 +/- 6.62 | 84.73 | 0.0277 +/- 0.0014",
     "location": "Table 6.1 (p.111): Tensile properties of SFC with heterogeneous HGM particle sizes"
    }
   ],
   "extractor_confidence": 0.9
  },
  {
   "record_id": null,
   "paper_id": null,
   "sample_label": "EPT60-15",
   "data_origin": "primary",
   "processing": {
    "matrix_class": "epoxy",
    "matrix_name": "DGEBA epoxy resin LR 20 with cycloaliphatic amine hardener LH281 (10:3)",
    "particle_type": "glass_microballoon",
    "particle_grade": "3M-type HGM T60 (true density 0.6 g/cc, crush strength 69 MPa)",
    "particle_true_density_g_cc": 0.6,
    "particle_mean_diameter_um": 39.26,
    "particle_wall_thickness_ratio": 0.9141,
    "particle_volume_fraction": 0.15,
    "particle_weight_fraction": null,
    "process_route": "mechanical_mixing_cast",
    "cure_or_process_temperature_c": 80.0,
    "additional_fillers": null
   },
   "structure": {
    "measured_density_g_cc": null,
    "theoretical_density_g_cc": null,
    "matrix_porosity_fraction": null,
    "particle_breakage_fraction": null,
    "microstructure_notes": null
   },
   "test": {
    "test_type": "tension",
    "strain_rate_per_s": null,
    "temperature_c": 25.0,
    "standard": "ASTM D638",
    "specimen_notes": "Dog-bone specimen, MTS 793 servo-hydraulic machine, 30 kN load cell, crosshead 2 mm/min, 5 specimens averaged."
   },
   "properties": {
    "modulus_mpa": 4630.0,
    "strength_mpa": 66.6,
    "strain_at_failure": 0.0219,
    "energy_absorption_mj_m3": null,
    "plateau_stress_mpa": null,
    "densification_strain": null,
    "specific_modulus_mpa_per_g_cc": 7120.0,
    "specific_strength_mpa_per_g_cc": 101.52,
    "storage_modulus_mpa": null,
    "loss_tangent": null,
    "thermal_conductivity_w_mk": null,
    "cte_per_k": null,
    "moisture_uptake_pct": null
   },
   "evidence": [
    {
     "quote": "EPT60-15 | 4.63 +/- 1.76 | 7.12 | 66.60 +/- 8.48 | 101.52 | 0.0219 +/- 0.0055",
     "location": "Table 6.1 (p.111): Tensile properties of SFC with heterogeneous HGM particle sizes"
    }
   ],
   "extractor_confidence": 0.9
  },
  {
   "record_id": null,
   "paper_id": null,
   "sample_label": "EPT60-20",
   "data_origin": "primary",
   "processing": {
    "matrix_class": "epoxy",
    "matrix_name": "DGEBA epoxy resin LR 20 with cycloaliphatic amine hardener LH281 (10:3)",
    "particle_type": "glass_microballoon",
    "particle_grade": "3M-type HGM T60 (true density 0.6 g/cc, crush strength 69 MPa)",
    "particle_true_density_g_cc": 0.6,
    "particle_mean_diameter_um": 39.26,
    "particle_wall_thickness_ratio": 0.9141,
    "particle_volume_fraction": 0.2,
    "particle_weight_fraction": null,
    "process_route": "mechanical_mixing_cast",
    "cure_or_process_temperature_c": 80.0,
    "additional_fillers": null
   },
   "structure": {
    "measured_density_g_cc": null,
    "theoretical_density_g_cc": null,
    "matrix_porosity_fraction": null,
    "particle_breakage_fraction": null,
    "microstructure_notes": null
   },
   "test": {
    "test_type": "tension",
    "strain_rate_per_s": null,
    "temperature_c": 25.0,
    "standard": "ASTM D638",
    "specimen_notes": "Dog-bone specimen, MTS 793 servo-hydraulic machine, 30 kN load cell, crosshead 2 mm/min, 5 specimens averaged."
   },
   "properties": {
    "modulus_mpa": 4570.0,
    "strength_mpa": 66.73,
    "strain_at_failure": 0.0256,
    "energy_absorption_mj_m3": null,
    "plateau_stress_mpa": null,
    "densification_strain": null,
    "specific_modulus_mpa_per_g_cc": 7810.0,
    "specific_strength_mpa_per_g_cc": 114.0,
    "storage_modulus_mpa": null,
    "loss_tangent": null,
    "thermal_conductivity_w_mk": null,
    "cte_per_k": null,
    "moisture_uptake_pct": null
   },
   "evidence": [
    {
     "quote": "EPT60-20 | 4.57 +/- 1.09 | 7.81 | 66.73 +/- 8.57 | 114.00 | 0.0256 +/- 0.0029",
     "location": "Table 6.1 (p.111): Tensile properties of SFC with heterogeneous HGM particle sizes"
    }
   ],
   "extractor_confidence": 0.9
  },
  {
   "record_id": null,
   "paper_id": null,
   "sample_label": "EPT60-25",
   "data_origin": "primary",
   "processing": {
    "matrix_class": "epoxy",
    "matrix_name": "DGEBA epoxy resin LR 20 with cycloaliphatic amine hardener LH281 (10:3)",
    "particle_type": "glass_microballoon",
    "particle_grade": "3M-type HGM T60 (true density 0.6 g/cc, crush strength 69 MPa)",
    "particle_true_density_g_cc": 0.6,
    "particle_mean_diameter_um": 39.26,
    "particle_wall_thickness_ratio": 0.9141,
    "particle_volume_fraction": 0.25,
    "particle_weight_fraction": null,
    "process_route": "mechanical_mixing_cast",
    "cure_or_process_temperature_c": 80.0,
    "additional_fillers": null
   },
   "structure": {
    "measured_density_g_cc": null,
    "theoretical_density_g_cc": null,
    "matrix_porosity_fraction": null,
    "particle_breakage_fraction": null,
    "microstructure_notes": null
   },
   "test": {
    "test_type": "tension",
    "strain_rate_per_s": null,
    "temperature_c": 25.0,
    "standard": "ASTM D638",
    "specimen_notes": "Dog-bone specimen, MTS 793 servo-hydraulic machine, 30 kN load cell, crosshead 2 mm/min, 5 specimens averaged."
   },
   "properties": {
    "modulus_mpa": 3780.0,
    "strength_mpa": 52.55,
    "strain_at_failure": 0.0217,
    "energy_absorption_mj_m3": null,
    "plateau_stress_mpa": null,
    "densification_strain": null,
    "specific_modulus_mpa_per_g_cc": 7400.0,
    "specific_strength_mpa_per_g_cc": 102.84,
    "storage_modulus_mpa": null,
    "loss_tangent": null,
    "thermal_conductivity_w_mk": null,
    "cte_per_k": null,
    "moisture_uptake_pct": null
   },
   "evidence": [
    {
     "quote": "EPT60-25 | 3.78 +/- 1.16 | 7.40 | 52.55 +/- 5.54 | 102.84 | 0.0217 +/- 0.0057",
     "location": "Table 6.1 (p.111): Tensile properties of SFC with heterogeneous HGM particle sizes"
    }
   ],
   "extractor_confidence": 0.9
  },
  {
   "record_id": null,
   "paper_id": null,
   "sample_label": "EPT60-AA5",
   "data_origin": "primary",
   "processing": {
    "matrix_class": "epoxy",
    "matrix_name": "DGEBA epoxy resin LR 20 with cycloaliphatic amine hardener LH281 (10:3)",
    "particle_type": "glass_microballoon",
    "particle_grade": "3M-type HGM T60 (true density 0.6 g/cc, crush strength 69 MPa)",
    "particle_true_density_g_cc": 0.7548,
    "particle_mean_diameter_um": 29.62,
    "particle_wall_thickness_ratio": 0.9141,
    "particle_volume_fraction": 0.05,
    "particle_weight_fraction": null,
    "process_route": "mechanical_mixing_cast",
    "cure_or_process_temperature_c": 80.0,
    "additional_fillers": null
   },
   "structure": {
    "measured_density_g_cc": null,
    "theoretical_density_g_cc": null,
    "matrix_porosity_fraction": null,
    "particle_breakage_fraction": null,
    "microstructure_notes": "sieved homogeneous HGM, 20-24 um size class"
   },
   "test": {
    "test_type": "tension",
    "strain_rate_per_s": null,
    "temperature_c": 25.0,
    "standard": "ASTM D638",
    "specimen_notes": "Dog-bone specimen, MTS 793 servo-hydraulic machine, 30 kN load cell, crosshead 2 mm/min, 5 specimens averaged."
   },
   "properties": {
    "modulus_mpa": 2550.0,
    "strength_mpa": 64.51,
    "strain_at_failure": 0.041,
    "energy_absorption_mj_m3": null,
    "plateau_stress_mpa": null,
    "densification_strain": null,
    "specific_modulus_mpa_per_g_cc": null,
    "specific_strength_mpa_per_g_cc": null,
    "storage_modulus_mpa": null,
    "loss_tangent": null,
    "thermal_conductivity_w_mk": null,
    "cte_per_k": null,
    "moisture_uptake_pct": null
   },
   "evidence": [
    {
     "quote": "AA (20-24 um size class) at EPT60-5: tensile modulus 2.55 +/- 0.46 GPa",
     "location": "Table 6.3 (p.116): Tensile modulus of SFC with homogeneous HGM particle size variations"
    },
    {
     "quote": "AA at EPT60-5: tensile strength 64.51 +/- 3.8 MPa",
     "location": "Table 6.4 (p.117): Tensile strength (TS) of homogeneous HGM particle size variations of SFC"
    },
    {
     "quote": "AA at 5 vol%: tensile strain 0.041 mm/mm",
     "location": "Table 6.5 (p.119): Tensile strain of homogeneous HGM particle size variations of SFC"
    }
   ],
   "extractor_confidence": 0.85
  },
  {
   "record_id": null,
   "paper_id": null,
   "sample_label": "EPT60-AA10",
   "data_origin": "primary",
   "processing": {
    "matrix_class": "epoxy",
    "matrix_name": "DGEBA epoxy resin LR 20 with cycloaliphatic amine hardener LH281 (10:3)",
    "particle_type": "glass_microballoon",
    "particle_grade": "3M-type HGM T60 (true density 0.6 g/cc, crush strength 69 MPa)",
    "particle_true_density_g_cc": 0.7548,
    "particle_mean_diameter_um": 29.62,
    "particle_wall_thickness_ratio": 0.9141,
    "particle_volume_fraction": 0.1,
    "particle_weight_fraction": null,
    "process_route": "mechanical_mixing_cast",
    "cure_or_process_temperature_c": 80.0,
    "additional_fillers": null
   },
   "structure": {
    "measured_density_g_cc": null,
    "theoretical_density_g_cc": null,
    "matrix_porosity_fraction": null,
    "particle_breakage_fraction": null,
    "microstructure_notes": "sieved homogeneous HGM, 20-24 um size class"
   },
   "test": {
    "test_type": "tension",
    "strain_rate_per_s": null,
    "temperature_c": 25.0,
    "standard": "ASTM D638",
    "specimen_notes": "Dog-bone specimen, MTS 793 servo-hydraulic machine, 30 kN load cell, crosshead 2 mm/min, 5 specimens averaged."
   },
   "properties": {
    "modulus_mpa": 2480.0,
    "strength_mpa": 59.43,
    "strain_at_failure": 0.056,
    "energy_absorption_mj_m3": null,
    "plateau_stress_mpa": null,
    "densification_strain": null,
    "specific_modulus_mpa_per_g_cc": null,
    "specific_strength_mpa_per_g_cc": null,
    "storage_modulus_mpa": null,
    "loss_tangent": null,
    "thermal_conductivity_w_mk": null,
    "cte_per_k": null,
    "moisture_uptake_pct": null
   },
   "evidence": [
    {
     "quote": "AA (20-24 um size class) at EPT60-10: tensile modulus 2.48 +/- 0.22 GPa",
     "location": "Table 6.3 (p.116): Tensile modulus of SFC with homogeneous HGM particle size variations"
    },
    {
     "quote": "AA at EPT60-10: tensile strength 59.43 +/- 5.8 MPa",
     "location": "Table 6.4 (p.117): Tensile strength (TS) of homogeneous HGM particle size variations of SFC"
    },
    {
     "quote": "AA at 10 vol%: tensile strain 0.056 mm/mm",
     "location": "Table 6.5 (p.119): Tensile strain of homogeneous HGM particle size variations of SFC"
    }
   ],
   "extractor_confidence": 0.85
  },
  {
   "record_id": null,
   "paper_id": null,
   "sample_label": "EPT60-AA15",
   "data_origin": "primary",
   "processing": {
    "matrix_class": "epoxy",
    "matrix_name": "DGEBA epoxy resin LR 20 with cycloaliphatic amine hardener LH281 (10:3)",
    "particle_type": "glass_microballoon",
    "particle_grade": "3M-type HGM T60 (true density 0.6 g/cc, crush strength 69 MPa)",
    "particle_true_density_g_cc": 0.7548,
    "particle_mean_diameter_um": 29.62,
    "particle_wall_thickness_ratio": 0.9141,
    "particle_volume_fraction": 0.15,
    "particle_weight_fraction": null,
    "process_route": "mechanical_mixing_cast",
    "cure_or_process_temperature_c": 80.0,
    "additional_fillers": null
   },
   "structure": {
    "measured_density_g_cc": null,
    "theoretical_density_g_cc": null,
    "matrix_porosity_fraction": null,
    "particle_breakage_fraction": null,
    "microstructure_notes": "sieved homogeneous HGM, 20-24 um size class"
   },
   "test": {
    "test_type": "tension",
    "strain_rate_per_s": null,
    "temperature_c": 25.0,
    "standard": "ASTM D638",
    "specimen_notes": "Dog-bone specimen, MTS 793 servo-hydraulic machine, 30 kN load cell, crosshead 2 mm/min, 5 specimens averaged."
   },
   "properties": {
    "modulus_mpa": 2510.0,
    "strength_mpa": 54.86,
    "strain_at_failure": 0.037,
    "energy_absorption_mj_m3": null,
    "plateau_stress_mpa": null,
    "densification_strain": null,
    "specific_modulus_mpa_per_g_cc": null,
    "specific_strength_mpa_per_g_cc": null,
    "storage_modulus_mpa": null,
    "loss_tangent": null,
    "thermal_conductivity_w_mk": null,
    "cte_per_k": null,
    "moisture_uptake_pct": null
   },
   "evidence": [
    {
     "quote": "AA (20-24 um size class) at EPT60-15: tensile modulus 2.51 +/- 0.03 GPa",
     "location": "Table 6.3 (p.116): Tensile modulus of SFC with homogeneous HGM particle size variations"
    },
    {
     "quote": "AA at EPT60-15: tensile strength 54.86 +/- 0.98 MPa",
     "location": "Table 6.4 (p.117): Tensile strength (TS) of homogeneous HGM particle size variations of SFC"
    },
    {
     "quote": "AA at 15 vol%: tensile strain 0.037 mm/mm",
     "location": "Table 6.5 (p.119): Tensile strain of homogeneous HGM particle size variations of SFC"
    }
   ],
   "extractor_confidence": 0.85
  },
  {
   "record_id": null,
   "paper_id": null,
   "sample_label": "EPT60-AA20",
   "data_origin": "primary",
   "processing": {
    "matrix_class": "epoxy",
    "matrix_name": "DGEBA epoxy resin LR 20 with cycloaliphatic amine hardener LH281 (10:3)",
    "particle_type": "glass_microballoon",
    "particle_grade": "3M-type HGM T60 (true density 0.6 g/cc, crush strength 69 MPa)",
    "particle_true_density_g_cc": 0.7548,
    "particle_mean_diameter_um": 29.62,
    "particle_wall_thickness_ratio": 0.9141,
    "particle_volume_fraction": 0.2,
    "particle_weight_fraction": null,
    "process_route": "mechanical_mixing_cast",
    "cure_or_process_temperature_c": 80.0,
    "additional_fillers": null
   },
   "structure": {
    "measured_density_g_cc": null,
    "theoretical_density_g_cc": null,
    "matrix_porosity_fraction": null,
    "particle_breakage_fraction": null,
    "microstructure_notes": "sieved homogeneous HGM, 20-24 um size class"
   },
   "test": {
    "test_type": "tension",
    "strain_rate_per_s": null,
    "temperature_c": 25.0,
    "standard": "ASTM D638",
    "specimen_notes": "Dog-bone specimen, MTS 793 servo-hydraulic machine, 30 kN load cell, crosshead 2 mm/min, 5 specimens averaged."
   },
   "properties": {
    "modulus_mpa": 2650.0,
    "strength_mpa": 54.87,
    "strain_at_failure": 0.035,
    "energy_absorption_mj_m3": null,
    "plateau_stress_mpa": null,
    "densification_strain": null,
    "specific_modulus_mpa_per_g_cc": null,
    "specific_strength_mpa_per_g_cc": null,
    "storage_modulus_mpa": null,
    "loss_tangent": null,
    "thermal_conductivity_w_mk": null,
    "cte_per_k": null,
    "moisture_uptake_pct": null
   },
   "evidence": [
    {
     "quote": "AA (20-24 um size class) at EPT60-20: tensile modulus 2.65 +/- 0.16 GPa",
     "location": "Table 6.3 (p.116): Tensile modulus of SFC with homogeneous HGM particle size variations"
    },
    {
     "quote": "AA at EPT60-20: tensile strength 54.87 +/- 3.5 MPa",
     "location": "Table 6.4 (p.117): Tensile strength (TS) of homogeneous HGM particle size variations of SFC"
    },
    {
     "quote": "AA at 20 vol%: tensile strain 0.035 mm/mm",
     "location": "Table 6.5 (p.119): Tensile strain of homogeneous HGM particle size variations of SFC"
    }
   ],
   "extractor_confidence": 0.85
  },
  {
   "record_id": null,
   "paper_id": null,
   "sample_label": "EPT60-AA25",
   "data_origin": "primary",
   "processing": {
    "matrix_class": "epoxy",
    "matrix_name": "DGEBA epoxy resin LR 20 with cycloaliphatic amine hardener LH281 (10:3)",
    "particle_type": "glass_microballoon",
    "particle_grade": "3M-type HGM T60 (true density 0.6 g/cc, crush strength 69 MPa)",
    "particle_true_density_g_cc": 0.7548,
    "particle_mean_diameter_um": 29.62,
    "particle_wall_thickness_ratio": 0.9141,
    "particle_volume_fraction": 0.25,
    "particle_weight_fraction": null,
    "process_route": "mechanical_mixing_cast",
    "cure_or_process_temperature_c": 80.0,
    "additional_fillers": null
   },
   "structure": {
    "measured_density_g_cc": null,
    "theoretical_density_g_cc": null,
    "matrix_porosity_fraction": null,
    "particle_breakage_fraction": null,
    "microstructure_notes": "sieved homogeneous HGM, 20-24 um size class"
   },
   "test": {
    "test_type": "tension",
    "strain_rate_per_s": null,
    "temperature_c": 25.0,
    "standard": "ASTM D638",
    "specimen_notes": "Dog-bone specimen, MTS 793 servo-hydraulic machine, 30 kN load cell, crosshead 2 mm/min, 5 specimens averaged."
   },
   "properties": {
    "modulus_mpa": 2680.0,
    "strength_mpa": 49.91,
    "strain_at_failure": 0.029,
    "energy_absorption_mj_m3": null,
    "plateau_stress_mpa": null,
    "densification_strain": null,
    "specific_modulus_mpa_per_g_cc": null,
    "specific_strength_mpa_per_g_cc": null,
    "storage_modulus_mpa": null,
    "loss_tangent": null,
    "thermal_conductivity_w_mk": null,
    "cte_per_k": null,
    "moisture_uptake_pct": null
   },
   "evidence": [
    {
     "quote": "AA (20-24 um size class) at EPT60-25: tensile modulus 2.68 +/- 0.10 GPa",
     "location": "Table 6.3 (p.116): Tensile modulus of SFC with homogeneous HGM particle size variations"
    },
    {
     "quote": "AA at EPT60-25: tensile strength 49.91 +/- 1.4 MPa",
     "location": "Table 6.4 (p.117): Tensile strength (TS) of homogeneous HGM particle size variations of SFC"
    },
    {
     "quote": "AA at 25 vol%: tensile strain 0.029 mm/mm",
     "location": "Table 6.5 (p.119): Tensile strain of homogeneous HGM particle size variations of SFC"
    }
   ],
   "extractor_confidence": 0.85
  },
  {
   "record_id": null,
   "paper_id": null,
   "sample_label": "EPT60-BB5",
   "data_origin": "primary",
   "processing": {
    "matrix_class": "epoxy",
    "matrix_name": "DGEBA epoxy resin LR 20 with cycloaliphatic amine hardener LH281 (10:3)",
    "particle_type": "glass_microballoon",
    "particle_grade": "3M-type HGM T60 (true density 0.6 g/cc, crush strength 69 MPa)",
    "particle_true_density_g_cc": 0.7286,
    "particle_mean_diameter_um": 30.86,
    "particle_wall_thickness_ratio": 0.9141,
    "particle_volume_fraction": 0.05,
    "particle_weight_fraction": null,
    "process_route": "mechanical_mixing_cast",
    "cure_or_process_temperature_c": 80.0,
    "additional_fillers": null
   },
   "structure": {
    "measured_density_g_cc": null,
    "theoretical_density_g_cc": null,
    "matrix_porosity_fraction": null,
    "particle_breakage_fraction": null,
    "microstructure_notes": "sieved homogeneous HGM, 25-44 um size class"
   },
   "test": {
    "test_type": "tension",
    "strain_rate_per_s": null,
    "temperature_c": 25.0,
    "standard": "ASTM D638",
    "specimen_notes": "Dog-bone specimen, MTS 793 servo-hydraulic machine, 30 kN load cell, crosshead 2 mm/min, 5 specimens averaged."
   },
   "properties": {
    "modulus_mpa": 2640.0,
    "strength_mpa": 54.38,
    "strain_at_failure": 0.033,
    "energy_absorption_mj_m3": null,
    "plateau_stress_mpa": null,
    "densification_strain": null,
    "specific_modulus_mpa_per_g_cc": null,
    "specific_strength_mpa_per_g_cc": null,
    "storage_modulus_mpa": null,
    "loss_tangent": null,
    "thermal_conductivity_w_mk": null,
    "cte_per_k": null,
    "moisture_uptake_pct": null
   },
   "evidence": [
    {
     "quote": "BB (25-44 um size class) at EPT60-5: tensile modulus 2.64 +/- 0.25 GPa",
     "location": "Table 6.3 (p.116): Tensile modulus of SFC with homogeneous HGM particle size variations"
    },
    {
     "quote": "BB at EPT60-5: tensile strength 54.38 +/- 1.1 MPa",
     "location": "Table 6.4 (p.117): Tensile strength (TS) of homogeneous HGM particle size variations of SFC"
    },
    {
     "quote": "BB at 5 vol%: tensile strain 0.033 mm/mm",
     "location": "Table 6.5 (p.119): Tensile strain of homogeneous HGM particle size variations of SFC"
    }
   ],
   "extractor_confidence": 0.85
  },
  {
   "record_id": null,
   "paper_id": null,
   "sample_label": "EPT60-BB10",
   "data_origin": "primary",
   "processing": {
    "matrix_class": "epoxy",
    "matrix_name": "DGEBA epoxy resin LR 20 with cycloaliphatic amine hardener LH281 (10:3)",
    "particle_type": "glass_microballoon",
    "particle_grade": "3M-type HGM T60 (true density 0.6 g/cc, crush strength 69 MPa)",
    "particle_true_density_g_cc": 0.7286,
    "particle_mean_diameter_um": 30.86,
    "particle_wall_thickness_ratio": 0.9141,
    "particle_volume_fraction": 0.1,
    "particle_weight_fraction": null,
    "process_route": "mechanical_mixing_cast",
    "cure_or_process_temperature_c": 80.0,
    "additional_fillers": null
   },
   "structure": {
    "measured_density_g_cc": null,
    "theoretical_density_g_cc": null,
    "matrix_porosity_fraction": null,
    "particle_breakage_fraction": null,
    "microstructure_notes": "sieved homogeneous HGM, 25-44 um size class"
   },
   "test": {
    "test_type": "tension",
    "strain_rate_per_s": null,
    "temperature_c": 25.0,
    "standard": "ASTM D638",
    "specimen_notes": "Dog-bone specimen, MTS 793 servo-hydraulic machine, 30 kN load cell, crosshead 2 mm/min, 5 specimens averaged."
   },
   "properties": {
    "modulus_mpa": 2350.0,
    "strength_mpa": 51.65,
    "strain_at_failure": 0.038,
    "energy_absorption_mj_m3": null,
    "plateau_stress_mpa": null,
    "densification_strain": null,
    "specific_modulus_mpa_per_g_cc": null,
    "specific_strength_mpa_per_g_cc": null,
    "storage_modulus_mpa": null,
    "loss_tangent": null,
    "thermal_conductivity_w_mk": null,
    "cte_per_k": null,
    "moisture_uptake_pct": null
   },
   "evidence": [
    {
     "quote": "BB (25-44 um size class) at EPT60-10: tensile modulus 2.35 +/- 0.43 GPa",
     "location": "Table 6.3 (p.116): Tensile modulus of SFC with homogeneous HGM particle size variations"
    },
    {
     "quote": "BB at EPT60-10: tensile strength 51.65 +/- 9.2 MPa",
     "location": "Table 6.4 (p.117): Tensile strength (TS) of homogeneous HGM particle size variations of SFC"
    },
    {
     "quote": "BB at 10 vol%: tensile strain 0.038 mm/mm",
     "location": "Table 6.5 (p.119): Tensile strain of homogeneous HGM particle size variations of SFC"
    }
   ],
   "extractor_confidence": 0.85
  },
  {
   "record_id": null,
   "paper_id": null,
   "sample_label": "EPT60-BB15",
   "data_origin": "primary",
   "processing": {
    "matrix_class": "epoxy",
    "matrix_name": "DGEBA epoxy resin LR 20 with cycloaliphatic amine hardener LH281 (10:3)",
    "particle_type": "glass_microballoon",
    "particle_grade": "3M-type HGM T60 (true density 0.6 g/cc, crush strength 69 MPa)",
    "particle_true_density_g_cc": 0.7286,
    "particle_mean_diameter_um": 30.86,
    "particle_wall_thickness_ratio": 0.9141,
    "particle_volume_fraction": 0.15,
    "particle_weight_fraction": null,
    "process_route": "mechanical_mixing_cast",
    "cure_or_process_temperature_c": 80.0,
    "additional_fillers": null
   },
   "structure": {
    "measured_density_g_cc": null,
    "theoretical_density_g_cc": null,
    "matrix_porosity_fraction": null,
    "particle_breakage_fraction": null,
    "microstructure_notes": "sieved homogeneous HGM, 25-44 um size class"
   },
   "test": {
    "test_type": "tension",
    "strain_rate_per_s": null,
    "temperature_c": 25.0,
    "standard": "ASTM D638",
    "specimen_notes": "Dog-bone specimen, MTS 793 servo-hydraulic machine, 30 kN load cell, crosshead 2 mm/min, 5 specimens averaged."
   },
   "properties": {
    "modulus_mpa": 2300.0,
    "strength_mpa": 47.45,
    "strain_at_failure": 0.029,
    "energy_absorption_mj_m3": null,
    "plateau_stress_mpa": null,
    "densification_strain": null,
    "specific_modulus_mpa_per_g_cc": null,
    "specific_strength_mpa_per_g_cc": null,
    "storage_modulus_mpa": null,
    "loss_tangent": null,
    "thermal_conductivity_w_mk": null,
    "cte_per_k": null,
    "moisture_uptake_pct": null
   },
   "evidence": [
    {
     "quote": "BB (25-44 um size class) at EPT60-15: tensile modulus 2.30 +/- 0.34 GPa",
     "location": "Table 6.3 (p.116): Tensile modulus of SFC with homogeneous HGM particle size variations"
    },
    {
     "quote": "BB at EPT60-15: tensile strength 47.45 +/- 10.7 MPa",
     "location": "Table 6.4 (p.117): Tensile strength (TS) of homogeneous HGM particle size variations of SFC"
    },
    {
     "quote": "BB at 15 vol%: tensile strain 0.029 mm/mm",
     "location": "Table 6.5 (p.119): Tensile strain of homogeneous HGM particle size variations of SFC"
    }
   ],
   "extractor_confidence": 0.85
  },
  {
   "record_id": null,
   "paper_id": null,
   "sample_label": "EPT60-BB20",
   "data_origin": "primary",
   "processing": {
    "matrix_class": "epoxy",
    "matrix_name": "DGEBA epoxy resin LR 20 with cycloaliphatic amine hardener LH281 (10:3)",
    "particle_type": "glass_microballoon",
    "particle_grade": "3M-type HGM T60 (true density 0.6 g/cc, crush strength 69 MPa)",
    "particle_true_density_g_cc": 0.7286,
    "particle_mean_diameter_um": 30.86,
    "particle_wall_thickness_ratio": 0.9141,
    "particle_volume_fraction": 0.2,
    "particle_weight_fraction": null,
    "process_route": "mechanical_mixing_cast",
    "cure_or_process_temperature_c": 80.0,
    "additional_fillers": null
   },
   "structure": {
    "measured_density_g_cc": null,
    "theoretical_density_g_cc": null,
    "matrix_porosity_fraction": null,
    "particle_breakage_fraction": null,
    "microstructure_notes": "sieved homogeneous HGM, 25-44 um size class"
   },
   "test": {
    "test_type": "tension",
    "strain_rate_per_s": null,
    "temperature_c": 25.0,
    "standard": "ASTM D638",
    "specimen_notes": "Dog-bone specimen, MTS 793 servo-hydraulic machine, 30 kN load cell, crosshead 2 mm/min, 5 specimens averaged."
   },
   "properties": {
    "modulus_mpa": 2440.0,
    "strength_mpa": 47.35,
    "strain_at_failure": 0.025,
    "energy_absorption_mj_m3": null,
    "plateau_stress_mpa": null,
    "densification_strain": null,
    "specific_modulus_mpa_per_g_cc": null,
    "specific_strength_mpa_per_g_cc": null,
    "storage_modulus_mpa": null,
    "loss_tangent": null,
    "thermal_conductivity_w_mk": null,
    "cte_per_k": null,
    "moisture_uptake_pct": null
   },
   "evidence": [
    {
     "quote": "BB (25-44 um size class) at EPT60-20: tensile modulus 2.44 +/- 0.07 GPa",
     "location": "Table 6.3 (p.116): Tensile modulus of SFC with homogeneous HGM particle size variations"
    },
    {
     "quote": "BB at EPT60-20: tensile strength 47.35 +/- 4.3 MPa",
     "location": "Table 6.4 (p.117): Tensile strength (TS) of homogeneous HGM particle size variations of SFC"
    },
    {
     "quote": "BB at 20 vol%: tensile strain 0.025 mm/mm",
     "location": "Table 6.5 (p.119): Tensile strain of homogeneous HGM particle size variations of SFC"
    }
   ],
   "extractor_confidence": 0.85
  },
  {
   "record_id": null,
   "paper_id": null,
   "sample_label": "EPT60-BB25",
   "data_origin": "primary",
   "processing": {
    "matrix_class": "epoxy",
    "matrix_name": "DGEBA epoxy resin LR 20 with cycloaliphatic amine hardener LH281 (10:3)",
    "particle_type": "glass_microballoon",
    "particle_grade": "3M-type HGM T60 (true density 0.6 g/cc, crush strength 69 MPa)",
    "particle_true_density_g_cc": 0.7286,
    "particle_mean_diameter_um": 30.86,
    "particle_wall_thickness_ratio": 0.9141,
    "particle_volume_fraction": 0.25,
    "particle_weight_fraction": null,
    "process_route": "mechanical_mixing_cast",
    "cure_or_process_temperature_c": 80.0,
    "additional_fillers": null
   },
   "structure": {
    "measured_density_g_cc": null,
    "theoretical_density_g_cc": null,
    "matrix_porosity_fraction": null,
    "particle_breakage_fraction": null,
    "microstructure_notes": "sieved homogeneous HGM, 25-44 um size class"
   },
   "test": {
    "test_type": "tension",
    "strain_rate_per_s": null,
    "temperature_c": 25.0,
    "standard": "ASTM D638",
    "specimen_notes": "Dog-bone specimen, MTS 793 servo-hydraulic machine, 30 kN load cell, crosshead 2 mm/min, 5 specimens averaged."
   },
   "properties": {
    "modulus_mpa": 2090.0,
    "strength_mpa": 32.18,
    "strain_at_failure": 0.021,
    "energy_absorption_mj_m3": null,
    "plateau_stress_mpa": null,
    "densification_strain": null,
    "specific_modulus_mpa_per_g_cc": null,
    "specific_strength_mpa_per_g_cc": null,
    "storage_modulus_mpa": null,
    "loss_tangent": null,
    "thermal_conductivity_w_mk": null,
    "cte_per_k": null,
    "moisture_uptake_pct": null
   },
   "evidence": [
    {
     "quote": "BB (25-44 um size class) at EPT60-25: tensile modulus 2.09 +/- 0.18 GPa",
     "location": "Table 6.3 (p.116): Tensile modulus of SFC with homogeneous HGM particle size variations"
    },
    {
     "quote": "BB at EPT60-25: tensile strength 32.18 +/- 8.9 MPa",
     "location": "Table 6.4 (p.117): Tensile strength (TS) of homogeneous HGM particle size variations of SFC"
    },
    {
     "quote": "BB at 25 vol%: tensile strain 0.021 mm/mm",
     "location": "Table 6.5 (p.119): Tensile strain of homogeneous HGM particle size variations of SFC"
    }
   ],
   "extractor_confidence": 0.85
  },
  {
   "record_id": null,
   "paper_id": null,
   "sample_label": "EPT60-CC5",
   "data_origin": "primary",
   "processing": {
    "matrix_class": "epoxy",
    "matrix_name": "DGEBA epoxy resin LR 20 with cycloaliphatic amine hardener LH281 (10:3)",
    "particle_type": "glass_microballoon",
    "particle_grade": "3M-type HGM T60 (true density 0.6 g/cc, crush strength 69 MPa)",
    "particle_true_density_g_cc": 0.7083,
    "particle_mean_diameter_um": 29.4,
    "particle_wall_thickness_ratio": 0.9141,
    "particle_volume_fraction": 0.05,
    "particle_weight_fraction": null,
    "process_route": "mechanical_mixing_cast",
    "cure_or_process_temperature_c": 80.0,
    "additional_fillers": null
   },
   "structure": {
    "measured_density_g_cc": null,
    "theoretical_density_g_cc": null,
    "matrix_porosity_fraction": null,
    "particle_breakage_fraction": null,
    "microstructure_notes": "sieved homogeneous HGM, 45-49 um size class"
   },
   "test": {
    "test_type": "tension",
    "strain_rate_per_s": null,
    "temperature_c": 25.0,
    "standard": "ASTM D638",
    "specimen_notes": "Dog-bone specimen, MTS 793 servo-hydraulic machine, 30 kN load cell, crosshead 2 mm/min, 5 specimens averaged."
   },
   "properties": {
    "modulus_mpa": 2520.0,
    "strength_mpa": 58.62,
    "strain_at_failure": 0.038,
    "energy_absorption_mj_m3": null,
    "plateau_stress_mpa": null,
    "densification_strain": null,
    "specific_modulus_mpa_per_g_cc": null,
    "specific_strength_mpa_per_g_cc": null,
    "storage_modulus_mpa": null,
    "loss_tangent": null,
    "thermal_conductivity_w_mk": null,
    "cte_per_k": null,
    "moisture_uptake_pct": null
   },
   "evidence": [
    {
     "quote": "CC (45-49 um size class) at EPT60-5: tensile modulus 2.52 +/- 0.48 GPa",
     "location": "Table 6.3 (p.116): Tensile modulus of SFC with homogeneous HGM particle size variations"
    },
    {
     "quote": "CC at EPT60-5: tensile strength 58.62 +/- 9.6 MPa",
     "location": "Table 6.4 (p.117): Tensile strength (TS) of homogeneous HGM particle size variations of SFC"
    },
    {
     "quote": "CC at 5 vol%: tensile strain 0.038 mm/mm",
     "location": "Table 6.5 (p.119): Tensile strain of homogeneous HGM particle size variations of SFC"
    }
   ],
   "extractor_confidence": 0.85
  },
  {
   "record_id": null,
   "paper_id": null,
   "sample_label": "EPT60-CC10",
   "data_origin": "primary",
   "processing": {
    "matrix_class": "epoxy",
    "matrix_name": "DGEBA epoxy resin LR 20 with cycloaliphatic amine hardener LH281 (10:3)",
    "particle_type": "glass_microballoon",
    "particle_grade": "3M-type HGM T60 (true density 0.6 g/cc, crush strength 69 MPa)",
    "particle_true_density_g_cc": 0.7083,
    "particle_mean_diameter_um": 29.4,
    "particle_wall_thickness_ratio": 0.9141,
    "particle_volume_fraction": 0.1,
    "particle_weight_fraction": null,
    "process_route": "mechanical_mixing_cast",
    "cure_or_process_temperature_c": 80.0,
    "additional_fillers": null
   },
   "structure": {
    "measured_density_g_cc": null,
    "theoretical_density_g_cc": null,
    "matrix_porosity_fraction": null,
    "particle_breakage_fraction": null,
    "microstructure_notes": "sieved homogeneous HGM, 45-49 um size class"
   },
   "test": {
    "test_type": "tension",
    "strain_rate_per_s": null,
    "temperature_c": 25.0,
    "standard": "ASTM D638",
    "specimen_notes": "Dog-bone specimen, MTS 793 servo-hydraulic machine, 30 kN load cell, crosshead 2 mm/min, 5 specimens averaged."
   },
   "properties": {
    "modulus_mpa": 2140.0,
    "strength_mpa": 47.42,
    "strain_at_failure": 0.031,
    "energy_absorption_mj_m3": null,
    "plateau_stress_mpa": null,
    "densification_strain": null,
    "specific_modulus_mpa_per_g_cc": null,
    "specific_strength_mpa_per_g_cc": null,
    "storage_modulus_mpa": null,
    "loss_tangent": null,
    "thermal_conductivity_w_mk": null,
    "cte_per_k": null,
    "moisture_uptake_pct": null
   },
   "evidence": [
    {
     "quote": "CC (45-49 um size class) at EPT60-10: tensile modulus 2.14 +/- 0.21 GPa",
     "location": "Table 6.3 (p.116): Tensile modulus of SFC with homogeneous HGM particle size variations"
    },
    {
