Repository: Harshelite2503/foamgpt

# FoamGPT

**An LLM-extracted, literature-scale Process–Structure–Property (PSP) dataset and benchmark for syntactic foams.**

Syntactic foams (hollow-particle-filled composites) have ~30 years of literature, but the quantitative
results live in tables and figures inside thousands of PDFs. FoamGPT turns that literature into a
machine-readable dataset and asks: *how well can classical ML and frontier LLMs predict foam properties,
and where do LLMs hallucinate?*

```
OpenAlex ──▶ OA PDFs ──▶ text+tables ──▶ Claude structured extraction ──▶ curated PSP table ──▶ benchmarks
 harvest      download      parse            extract / batch                  curate           bench-ml / bench-llm
```

File: data/extracted/agent/W4387570022.json
{
  "is_syntactic_foam_paper": true,
  "paper_summary": "Kazymyrenko, Solomoniuk and Drozd (Polish Maritime Research 30(3), 2023, 174-180) study binder-free hot-press sintering of hollow glass microspheres (Na2O-SiO2 sodium silicate and Na2O-B2O3-SiO2 sodium borosilicate, 10-60 um diameter, 0.5-2.0 um wall) into closed-cell 'glass composites' for underwater buoyancy modules, positioned as a polymer-free analogue of syntactic foams. Sintering at 650-700 C under 0.5-1.5 MPa densifies the powder from 250-270 kg/m3 in the green state to 350-600 kg/m3, with up to 50% linear shrinkage and 20-25% shell deformation. Samples of 320, 400 and 500 kg/m3 were tested for water absorption under hydrostatic pressure to 20 MPa and for microsphere destruction to 45 MPa, and their sound-pressure attenuation was measured in a Kundt tube; all of these results are presented only as figures with no tabulated numbers.",
  "records": [
    {
      "sample_label": "Sintered hollow-glass-microsphere composite, apparent density 320 kg/m3 (Fig. 8 curve 1)",
      "data_origin": "primary",
      "processing": {
        "matrix_class": "other",
        "matrix_name": "No matrix / binder: the continuous phase is formed by viscous flow and contact sintering of the microsphere walls themselves (hot pressing of bulk microspheres without plasticisers or additives in a sealed graphite container)",
        "particle_type": "glass_microballoon",
        "particle_grade": "Sodium silicate glass Na2O-SiO2 (77.0 wt% SiO2, 23.0 wt% Na2O) and/or sodium borosilicate glass Na2O-B2O3-SiO2 (69.0 SiO2, 7.5 B2O3, 6.0 CaO, 13.5 Na2O, 2.0 ZnO, 2.0 F wt%)",
        "particle_true_density_g_cc": null,
        "particle_mean_diameter_um": null,
        "particle_wall_thickness_ratio": null,
        "particle_volume_fraction": null,
        "particle_weight_fraction": null,
        "process_route": "other",
        "cure_or_process_temperature_c": 650.0,
        "additional_fillers": null
      },
      "structure": {
        "measured_density_g_cc": 0.32,
        "theoretical_density_g_cc": null,
        "matrix_porosity_fraction": null,
        "particle_breakage_fraction": null,
        "microstructure_notes": "Predominantly closed-porous cellular structure with both closed and open pores between sintered microspheres; open porosity aids sound insulation while closed porosity reduces water absorption. Microsphere shells deform 20-25% of original size; shape factor (min/max particle size) falls from 1.0 to 0.75; contact-area perimeter 30-50 um. Linear shrinkage during sintering reaches up to 50%. Powder density before sintering 250-270 kg/m3. Precursor microspheres 10-60 um diameter with 0.5-2.0 um shell thickness."
      },
      "test": {
        "test_type": "hydrostatic",
        "strain_rate_per_s": null,
        "temperature_c": null,
        "standard": null,
        "specimen_notes": "All-round hydrostatic loading in a distilled-water chamber at 2, 5, 15 and 20 MPa; loading rate 0.01 MPa/s, hold 3-5 min per level; water absorption measured by hydrostatic weighing after each loading, relative error within +/-5%. Water-absorption values appear only in Fig. 8 with no numeric values in text or tables."
      },
      "properties": {
        "modulus_mpa": null,
        "strength_mpa": null,
        "strain_at_failure": null,
        "energy_absorption_mj_m3": null,
        "plateau_stress_mpa": null,
        "densification_strain": null,
        "specific_modulus_mpa_per_g_cc": null,
        "specific_strength_mpa_per_g_cc": null,
        "storage_modulus_mpa": null,
        "loss_tangent": null,
        "thermal_conductivity_w_mk": null,
        "cte_per_k": null,
        "moisture_uptake_pct": null
      },
      "evidence": [
        {
          "quote": "Figure 8 shows the graphical dependence of the water absorption values of samples with densities of 320 kg/m3 (curve 1), 400 kg/m3 (curve 2), and 500 kg/m3 (curve 3) under conditions of gradual loading with all-round hydrostatic pressure.",
          "location": "Results section, p. 5 (Fig. 8)"
        },
        {
          "quote": "The sample was subjected to hydrostatic pressures of 2, 5, 15, and 20 MPa, and the exposure of the pressure time was 3 - 5 min at a rate of 0.01 MPa/s. The water absorption was determined by hydrostatic weighing after each loading; the relative error in the measurements did not exceed ± 5 %.",
          "location": "Experimental details, p. 4"
        }
      ],
      "extractor_confidence": 0.5
    },
    {
      "sample_label": "Sintered hollow-glass-microsphere composite, apparent density 400 kg/m3 (Fig. 8 curve 2)",
      "data_origin": "primary",
      "processing": {
        "matrix_class": "other",
        "matrix_name": "No matrix / binder: continuous phase formed by contact sintering and viscous flow of the microsphere walls (hot pressing of bulk microspheres without additives)",
        "particle_type": "glass_microballoon",
        "particle_grade": "Sodium silicate glass Na2O-SiO2 (77.0 wt% SiO2, 23.0 wt% Na2O) and/or sodium borosilicate glass Na2O-B2O3-SiO2 (69.0 SiO2, 7.5 B2O3, 6.0 CaO, 13.5 Na2O, 2.0 ZnO, 2.0 F wt%)",
        "particle_true_density_g_cc": null,
        "particle_mean_diameter_um": null,
        "particle_wall_thickness_ratio": null,
        "particle_volume_fraction": null,
        "particle_weight_fraction": null,
        "process_route": "other",
        "cure_or_process_temperature_c": 650.0,
        "additional_fillers": null
      },
      "structure": {
        "measured_density_g_cc": 0.4,
        "theoretical_density_g_cc": null,
        "matrix_porosity_fraction": null,
        "particle_breakage_fraction": null,
        "microstructure_notes": "Predominantly closed-porous cellular structure formed by viscous glass-phase flow; pore shape and size depend mainly on pressing pressure. Precursor microspheres 10-60 um diameter with 0.5-2.0 um shell thickness."
      },
      "test": {
        "test_type": "hydrostatic",
        "strain_rate_per_s": null,
        "temperature_c": null,
        "standard": null,
        "specimen_notes": "All-round hydrostatic loading in distilled water at 2, 5, 15 and 20 MPa; 0.01 MPa/s, hold 3-5 min; water absorption by hydrostatic weighing, error within +/-5%. Values only in Fig. 8."
      },
      "properties": {
        "modulus_mpa": null,
        "strength_mpa": null,
        "strain_at_failure": null,
        "energy_absorption_mj_m3": null,
        "plateau_stress_mpa": null,
        "densification_strain": null,
        "specific_modulus_mpa_per_g_cc": null,
        "specific_strength_mpa_per_g_cc": null,
        "storage_modulus_mpa": null,
        "loss_tangent": null,
        "thermal_conductivity_w_mk": null,
        "cte_per_k": null,
        "moisture_uptake_pct": null
      },
      "evidence": [
        {
          "quote": "Figure 8 shows the graphical dependence of the water absorption values of samples with densities of 320 kg/m3 (curve 1), 400 kg/m3 (curve 2), and 500 kg/m3 (curve 3) under conditions of gradual loading with all-round hydrostatic pressure.",
          "location": "Results section, p. 5 (Fig. 8)"
        }
      ],
      "extractor_confidence": 0.5
    },
    {
      "sample_label": "Sintered hollow-glass-microsphere composite, apparent density 500 kg/m3 (Fig. 8 curve 3)",
      "data_origin": "primary",
      "processing": {
        "matrix_class": "other",
        "matrix_name": "No matrix / binder: continuous phase formed by contact sintering and viscous flow of the microsphere walls (hot pressing of bulk microspheres without additives)",
        "particle_type": "glass_microballoon",
        "particle_grade": "Sodium silicate glass Na2O-SiO2 (77.0 wt% SiO2, 23.0 wt% Na2O) and/or sodium borosilicate glass Na2O-B2O3-SiO2 (69.0 SiO2, 7.5 B2O3, 6.0 CaO, 13.5 Na2O, 2.0 ZnO, 2.0 F wt%)",
        "particle_true_density_g_cc": null,
        "particle_mean_diameter_um": null,
        "particle_wall_thickness_ratio": null,
        "particle_volume_fraction": null,
        "particle_weight_fraction": null,
        "process_route": "other",
        "cure_or_process_temperature_c": 650.0,
        "additional_fillers": null
      },
      "structure": {
        "measured_density_g_cc": 0.5,
        "theoretical_density_g_cc": null,
        "matrix_porosity_fraction": null,
        "particle_breakage_fraction": null,
        "microstructure_notes": "Predominantly closed-porous cellular structure formed by viscous glass-phase flow; higher pressing pressure gives more intense sintering and higher density. Precursor microspheres 10-60 um diameter with 0.5-2.0 um shell thickness."
      },
      "test": {
        "test_type": "hydrostatic",
        "strain_rate_per_s": null,
        "temperature_c": null,
        "standard": null,
        "specimen_notes": "All-round hydrostatic loading in distilled water at 2, 5, 15 and 20 MPa; 0.01 MPa/s, hold 3-5 min; water absorption by hydrostatic weighing, error within +/-5%. Values only in Fig. 8."
      },
      "properties": {
        "modulus_mpa": null,
        "strength_mpa": null,
        "strain_at_failure": null,
        "energy_absorption_mj_m3": null,
        "plateau_stress_mpa": null,
        "densification_strain": null,
        "specific_modulus_mpa_per_g_cc": null,
        "specific_strength_mpa_per_g_cc": null,
        "storage_modulus_mpa": null,
        "loss_tangent": null,
        "thermal_conductivity_w_mk": null,
        "cte_per_k": null,
        "moisture_uptake_pct": null
      },
      "evidence": [
        {
          "quote": "Figure 8 shows the graphical dependence of the water absorption values of samples with densities of 320 kg/m3 (curve 1), 400 kg/m3 (curve 2), and 500 kg/m3 (curve 3) under conditions of gradual loading with all-round hydrostatic pressure.",
          "location": "Results section, p. 5 (Fig. 8)"
        },
        {
          "quote": "It was established that the formation of a predominantly closed-porous structure of glass composites with a density of 350...600 kg/m3 occurs by the mechanisms of viscous glass phase flow through liquefaction processes in the walls of microspheres. At the same time, shrinkage processes in the linear direction reach up to 50%.",
          "location": "Abstract, p. 1"
        }
      ],
      "extractor_confidence": 0.5
    }
  ],
  "extraction_notes": "BORDERLINE ON-TOPIC. The material is built entirely from hollow glass microspheres, but it has NO matrix phase: the microspheres are hot-pressed and sintered together without any binder, plasticiser or additive, so the continuous phase is the sintered microsphere glass itself. The authors present it as a polymer-free competitor/analogue to syntactic foams ('The absence of a polymeric binder helps to obtain lightweight compositions whose density is 20% lower than syntactic foams with glass microspheres') and call the specimens 'syntactic glass' in the Fig. 4 caption. It was flagged is_syntactic_foam_paper=true because it is genuinely hollow-particle-based, but matrix_class was set to 'other' with an explanatory matrix_name, process_route to 'other' (binder-free hot-press sintering in a sealed graphite container), and particle_volume_fraction was left NULL rather than set to 1.0, because after sintering there is no meaningful particle/matrix volume split. Downstream users should treat these records as a sintered hollow-microsphere cellular glass, not as a matrix-filled syntactic foam. NO NUMERIC PROPERTY VALUES EXIST IN THIS PAPER. There is not a single table; every result - sintering kinetics/shrinkage (Fig. 6), sound pressure level in octave bands (Fig. 7), water absorption vs hydrostatic pressure (Fig. 8) and per-cent of destroyed microspheres Np vs hydrostatic pressure from 5 to 45 MPa (Fig. 9) - is presented only as a plot, so modulus, strength, water/moisture uptake and all other property fields are null in every record. The only quantitative sample-level data are the three apparent densities (320, 400 and 500 kg/m3 = 0.32, 0.40, 0.50 g/cm3, converted by dividing by 1000) named in the Fig. 8 text, which is why exactly three records were created. Other quantitative statements recorded in notes rather than fields: green (pre-sintering) powder density 250-270 kg/m3; sintered density range 350-600 kg/m3 (abstract) and 320-500 kg/m3 for the acoustic samples; microsphere diameter 10-60 um and shell thickness 0.5-2.0 um (a true density and a radius ratio eta could be estimated from these but are not stated, so both fields are null); sintering at 650 C isothermal (700 C quoted in the abstract as the upper criterion) at 0.5, 1.0, 1.2 and 1.5 MPa; sintering lasts 25-30 min and is most intense in the first 8 min; shrinkage starts at 550 C for Na2O-SiO2 and 500 C for Na2O-B2O3-SiO2 glasses; linear shrinkage up to 50%; shell deformation 20-25%; shape factor 1.0 -> 0.75; contact perimeter 30-50 um. The two glass chemistries (Na2O-SiO2 vs Na2O-B2O3-SiO2) are compared in Figs. 6 and 9 but no density or property number is attributed to either system individually, so the three records list both compositions in particle_grade instead of being split by glass system. Literature comparison values quoted in the introduction were NOT turned into secondary records because they are ranges for whole material classes rather than measurements of specific samples: syntactic foams 450-700 kg/m3 with operating depth to 12,000 m [ref 14]; foam glass 300-700 kg/m3 from 20-150 um powders, depth to 2000 m [ref 15]; polyurethane foam about 100 kg/m3, maximum depth 350 m, upper service temperature 60 C; syntactic-foam service-temperature limit 110-130 C."
}

File: data/extracted/agent/W4388098480.json
{
  "is_syntactic_foam_paper": false,
  "paper_summary": "Journal of Advanced Zoology 44(S-3), 2023, pp. 1654-1661 (page footers read 1259-1267): a Taguchi L9 / ANOVA study of the ultimate tensile strength (ASTM C297, 120 x 34 x 17 mm specimens) of Kevlar/jute/foam hybrid SANDWICH composites, varying skin material (jute+jute, jute+Kevlar, Kevlar+Kevlar), a 'density' factor (40/60/80) and reinforcement percentage (25/50/75%). Ultimate tensile strength ranged from 44 to 61 MPa, was highest for Kevlar+Kevlar skins, and ANOVA found skin material (F=10.30, p=0.088) and density (F=6.29, p=0.137) more influential than reinforcement percentage (F=3.13, p=0.242). Despite the title's use of 'syntactic foam', the core the authors actually fabricated is described in the materials section as 'Synthetic foam core material (e.g., polyurethane foam)' - a conventional blown foam - and no hollow filler particles are used anywhere in the experimental work.",
  "extraction_notes": "Marked off-topic (is_syntactic_foam_paper=false, no records) under rule 6, for the following reasons. (1) No hollow-particle filler is used by the authors. Sec. 2.1 states 'Synthetic foam core material (e.g., polyurethane foam) of specified density variations were used as main material', i.e. a conventional polymer foam core, not a hollow-particle-filled composite. Microballoons, microspheres, cenospheres and 'hollow-particle filled' appear ONLY in the introduction's literature review and in the reference list (refs 3, 18, 19, 21) - never in the authors' own materials, fabrication or results. (2) The paper conflates 'syntactic' and 'synthetic' throughout (title says 'Syntactic Foam', abstract and keywords say 'synthetic foam'), and the materials list even calls the core 'syntactic foam (Synthetic fiber) of density 1.096 g/cm3', which is internally incoherent. There is no particle grade, particle size, wall thickness, particle density or particle volume/weight fraction anywhere. (3) The work is a sandwich-panel study (Kevlar and/or jute face sheets bonded with LY556 epoxy adhesive to a foam core), i.e. a generic composite/sandwich paper rather than a hollow-particle composite paper. (4) The reported factor values are not physically interpretable as material densities: the 'Density (gm/cm3)' column of Tables 1 and 2 takes values 40, 60 and 80 g/cc, and the text repeats '40 g/cc, 60 g/cc, 80 g/cc' for the SKIN materials, which is impossible for jute or Kevlar (the same section separately gives Kevlar 1.450 g/cm3, jute 1.500 g/cm3, foam 1.096 g/cm3, resin 1.150 g/cm3). The units are evidently wrong or the factor is something other than density, so these values could not be mapped to the schema even if the paper were in scope. For reference, the tensile data that WOULD have been extractable is Table 2: jute+jute 44 / 51 / 52 MPa, jute+Kevlar 50.5 / 54 / 55 MPa, Kevlar+Kevlar 56 / 52.5 / 61 MPa at the nine Taguchi conditions; only ultimate tensile strength is reported (no modulus values are given despite being mentioned in the abstract, and Figures 5 and 6 - main effect plots for means and SN ratios - are images).",
  "records": []
}

File: data/extracted/agent/W4388423337.json
{
 "is_syntactic_foam_paper": true,
 "paper_summary": "Al 7075 matrix syntactic foams filled with recycled expanded-glass (EG) spheres of 0.5-1, 1-2 and 2-4 mm were produced for the first time on a fully automated industrial cold-chamber high-pressure die casting machine, and the casting parameters (casting temperature, injection pressure, piston speed, filler preheat temperature, piston waiting time) were optimised for each filler size. Nine flawless 60 x 80 mm cylinders were cast with densities of 1.82-2.06 g/cm3 (mean 1.93), EG volume fractions of 34.5-45.6 % and total porosities of 27.2-35.9 %. Smaller EG spheres gave lower density and higher porosity but needed higher injection pressure, piston speed, preheat and waiting time; injection pressure and piston speed were the most influential parameters on density, which rose to as much as 2.14 g/cm3 when they were raised. The study is fabrication/characterisation only - no mechanical tests were run.",
 "records": [
  {
   "sample_label": "SF1",
   "data_origin": "primary",
   "processing": {
    "matrix_class": "aluminum",
    "matrix_name": "Al 7075 (5.68 wt% Zn, 2.39 wt% Mg, 1.4 wt% Cu, 0.21 wt% Fe, 0.2 wt% Si, 0.18 wt% Mn, 0.034 wt% Ti)",
    "particle_type": "other",
    "particle_grade": "recycled expanded glass (EG) spheres, Omnis Composite Ltd; 73 wt% SiO2, 14 wt% Na2O, 8 wt% CaO, 4 wt% MgO, 0.15 wt% Al2O3, 0.1 wt% Fe2O3; size range 0.5-1 mm",
    "particle_true_density_g_cc": null,
    "particle_mean_diameter_um": 750.0,
    "particle_wall_thickness_ratio": null,
    "particle_volume_fraction": 0.435,
    "particle_weight_fraction": null,
    "process_route": "pressure_infiltration",
    "cure_or_process_temperature_c": 730.0,
    "additional_fillers": null
   },
   "structure": {
    "measured_density_g_cc": 1.88,
    "theoretical_density_g_cc": null,
    "matrix_porosity_fraction": null,
    "particle_breakage_fraction": null,
    "microstructure_notes": "Total porosity 33.8 % (= 0.338 as a fraction), calculated from Eq. (3) as the EG volume fraction times (1 - rho_fil/rho_solid); this is the intended porosity contributed by the porous EG spheres, not unintended matrix voiding, so it is reported here rather than in matrix_porosity_fraction. EG spheres have a thin-walled outer surface and a porous inner structure; supplier bulk density 0.2-0.35 g/cm3 and thermal conductivity 0.065 W/mK (particle property, not the foam). Optical/SEM images show metallic matrix plus porous EG spheres with secondary phases: combined/agglomerated particles, broken sphere fragments and matrix-filled spheres; small shrinkage cavities can form at the matrix/filler interface and molten Al can partially penetrate EG pores, raising density. "
   },
   "test": {
    "test_type": "other",
    "strain_rate_per_s": null,
    "temperature_c": null,
    "standard": null,
    "specimen_notes": "Cylindrical casting 60 mm diameter x 80 mm length, cold-chamber high-pressure die casting (die and sprue preheated to ~300 C, solidification ~30 s). Optimised parameters for this filler size: injection pressure 210 bar, piston speed 40 mm/s, EG preheat 600 C, piston waiting time 30 s, casting temperature 730 C. Characterisation only: density by mass/cylindrical volume, EG volume fraction and total porosity from Eqs. (1)-(3), plus optical and SEM microscopy. No mechanical testing was performed in this paper, hence test_type='other'."
   },
   "properties": {
    "modulus_mpa": null,
    "strength_mpa": null,
    "strain_at_failure": null,
    "energy_absorption_mj_m3": null,
    "plateau_stress_mpa": null,
    "densification_strain": null,
    "specific_modulus_mpa_per_g_cc": null,
    "specific_strength_mpa_per_g_cc": null,
    "storage_modulus_mpa": null,
    "loss_tangent": null,
    "thermal_conductivity_w_mk": null,
    "cte_per_k": null,
    "moisture_uptake_pct": null
   },
   "evidence": [
    {
     "quote": "Table 2. Major physical features of the fabricated foams. Sample No / EG size (mm) / Density (g/cm3) / EG volume fraction (%) / Total porosity (%): SF1 0.5-1 1.88 43.5 33.8; SF3 0.5-1 1.82 45.6 35.9; SF4 1-2 1.96 38.8 30.8; SF7 2-4 2.06 34.5 27.2",
     "location": "Table 2 (Sec. 3.2)"
    },
    {
     "quote": "In this study, heat treatable series of Al 7075 alloy was preferred as matrix material... As for porous filler particles, recycled expanded glass (EG) spheres supplied from Omnis Composite Limited Company were used.",
     "location": "Sec. 2.1 Materials"
    },
    {
     "quote": "fully equipped custom build automatic cold chamber die casting method was used... preheated EG spheres were placed into the preheated die cavity... in order to get flawless filtration between EG particles, process pressure was applied with an automatized injection piston.",
     "location": "Sec. 2.2 Method"
    },
    {
     "quote": "As for the fabrication of 0.5-1 mm EG sphere filled foams, injection pressure, piston speed and waiting time were increased up to 210 bar, 40 mm/sec and 30 sec respectively... EG particles pre-temperature was determined at upper limit of 600 C.",
     "location": "Sec. 3.1 Optimization of Process Parameters"
    }
   ],
   "extractor_confidence": 0.85
  },
  {
   "sample_label": "SF2",
   "data_origin": "primary",
   "processing": {
    "matrix_class": "aluminum",
    "matrix_name": "Al 7075 (5.68 wt% Zn, 2.39 wt% Mg, 1.4 wt% Cu, 0.21 wt% Fe, 0.2 wt% Si, 0.18 wt% Mn, 0.034 wt% Ti)",
    "particle_type": "other",
    "particle_grade": "recycled expanded glass (EG) spheres, Omnis Composite Ltd; 73 wt% SiO2, 14 wt% Na2O, 8 wt% CaO, 4 wt% MgO, 0.15 wt% Al2O3, 0.1 wt% Fe2O3; size range 0.5-1 mm",
    "particle_true_density_g_cc": null,
    "particle_mean_diameter_um": 750.0,
    "particle_wall_thickness_ratio": null,
    "particle_volume_fraction": 0.449,
    "particle_weight_fraction": null,
    "process_route": "pressure_infiltration",
    "cure_or_process_temperature_c": 730.0,
    "additional_fillers": null
   },
   "structure": {
    "measured_density_g_cc": 1.84,
    "theoretical_density_g_cc": null,
    "matrix_porosity_fraction": null,
    "particle_breakage_fraction": null,
    "microstructure_notes": "Total porosity 35.2 % (= 0.352 as a fraction), calculated from Eq. (3) as the EG volume fraction times (1 - rho_fil/rho_solid); this is the intended porosity contributed by the porous EG spheres, not unintended matrix voiding, so it is reported here rather than in matrix_porosity_fraction. EG spheres have a thin-walled outer surface and a porous inner structure; supplier bulk density 0.2-0.35 g/cm3 and thermal conductivity 0.065 W/mK (particle property, not the foam). Optical/SEM images show metallic matrix plus porous EG spheres with secondary phases: combined/agglomerated particles, broken sphere fragments and matrix-filled spheres; small shrinkage cavities can form at the matrix/filler interface and molten Al can partially penetrate EG pores, raising density. "
   },
   "test": {
    "test_type": "other",
    "strain_rate_per_s": null,
    "temperature_c": null,
    "standard": null,
    "specimen_notes": "Cylindrical casting 60 mm diameter x 80 mm length, cold-chamber high-pressure die casting (die and sprue preheated to ~300 C, solidification ~30 s). Optimised parameters for this filler size: injection pressure 210 bar, piston speed 40 mm/s, EG preheat 600 C, piston waiting time 30 s, casting temperature 730 C. Characterisation only: density by mass/cylindrical volume, EG volume fraction and total porosity from Eqs. (1)-(3), plus optical and SEM microscopy. No mechanical testing was performed in this paper, hence test_type='other'."
   },
   "properties": {
    "modulus_mpa": null,
    "strength_mpa": null,
    "strain_at_failure": null,
    "energy_absorption_mj_m3": null,
    "plateau_stress_mpa": null,
    "densification_strain": null,
    "specific_modulus_mpa_per_g_cc": null,
    "specific_strength_mpa_per_g_cc": null,
    "storage_modulus_mpa": null,
    "loss_tangent": null,
    "thermal_conductivity_w_mk": null,
    "cte_per_k": null,
    "moisture_uptake_pct": null
   },
   "evidence": [
    {
     "quote": "Table 2. Major physical features of the fabricated foams. Sample No / EG size (mm) / Density (g/cm3) / EG volume fraction (%) / Total porosity (%): SF1 0.5-1 1.88 43.5 33.8; SF3 0.5-1 1.82 45.6 35.9; SF4 1-2 1.96 38.8 30.8; SF7 2-4 2.06 34.5 27.2",
     "location": "Table 2 (Sec. 3.2)"
    },
    {
     "quote": "In this study, heat treatable series of Al 7075 alloy was preferred as matrix material... As for porous filler particles, recycled expanded glass (EG) spheres supplied from Omnis Composite Limited Company were used.",
     "location": "Sec. 2.1 Materials"
    },
    {
     "quote": "fully equipped custom build automatic cold chamber die casting method was used... preheated EG spheres were placed into the preheated die cavity... in order to get flawless filtration between EG particles, process pressure was applied with an automatized injection piston.",
     "location": "Sec. 2.2 Method"
    },
    {
     "quote": "As for the fabrication of 0.5-1 mm EG sphere filled foams, injection pressure, piston speed and waiting time were increased up to 210 bar, 40 mm/sec and 30 sec respectively... EG particles pre-temperature was determined at upper limit of 600 C.",
     "location": "Sec. 3.1 Optimization of Process Parameters"
    }
   ],
   "extractor_confidence": 0.85
  },
  {
   "sample_label": "SF3",
   "data_origin": "primary",
   "processing": {
    "matrix_class": "aluminum",
    "matrix_name": "Al 7075 (5.68 wt% Zn, 2.39 wt% Mg, 1.4 wt% Cu, 0.21 wt% Fe, 0.2 wt% Si, 0.18 wt% Mn, 0.034 wt% Ti)",
    "particle_type": "other",
    "particle_grade": "recycled expanded glass (EG) spheres, Omnis Composite Ltd; 73 wt% SiO2, 14 wt% Na2O, 8 wt% CaO, 4 wt% MgO, 0.15 wt% Al2O3, 0.1 wt% Fe2O3; size range 0.5-1 mm",
    "particle_true_density_g_cc": null,
    "particle_mean_diameter_um": 750.0,
    "particle_wall_thickness_ratio": null,
    "particle_volume_fraction": 0.456,
    "particle_weight_fraction": null,
    "process_route": "pressure_infiltration",
    "cure_or_process_temperature_c": 730.0,
    "additional_fillers": null
   },
   "structure": {
    "measured_density_g_cc": 1.82,
    "theoretical_density_g_cc": null,
    "matrix_porosity_fraction": null,
    "particle_breakage_fraction": null,
    "microstructure_notes": "Total porosity 35.9 % (= 0.359 as a fraction), calculated from Eq. (3) as the EG volume fraction times (1 - rho_fil/rho_solid); this is the intended porosity contributed by the porous EG spheres, not unintended matrix voiding, so it is reported here rather than in matrix_porosity_fraction. EG spheres have a thin-walled outer surface and a porous inner structure; supplier bulk density 0.2-0.35 g/cm3 and thermal conductivity 0.065 W/mK (particle property, not the foam). Optical/SEM images show metallic matrix plus porous EG spheres with secondary phases: combined/agglomerated particles, broken sphere fragments and matrix-filled spheres; small shrinkage cavities can form at the matrix/filler interface and molten Al can partially penetrate EG pores, raising density. "
   },
   "test": {
    "test_type": "other",
    "strain_rate_per_s": null,
    "temperature_c": null,
    "standard": null,
    "specimen_notes": "Cylindrical casting 60 mm diameter x 80 mm length, cold-chamber high-pressure die casting (die and sprue preheated to ~300 C, solidification ~30 s). Optimised parameters for this filler size: injection pressure 210 bar, piston speed 40 mm/s, EG preheat 600 C, piston waiting time 30 s, casting temperature 730 C. Characterisation only: density by mass/cylindrical volume, EG volume fraction and total porosity from Eqs. (1)-(3), plus optical and SEM microscopy. No mechanical testing was performed in this paper, hence test_type='other'."
   },
   "properties": {
    "modulus_mpa": null,
    "strength_mpa": null,
    "strain_at_failure": null,
    "energy_absorption_mj_m3": null,
    "plateau_stress_mpa": null,
    "densification_strain": null,
    "specific_modulus_mpa_per_g_cc": null,
    "specific_strength_mpa_per_g_cc": null,
    "storage_modulus_mpa": null,
    "loss_tangent": null,
    "thermal_conductivity_w_mk": null,
    "cte_per_k": null,
    "moisture_uptake_pct": null
   },
   "evidence": [
    {
     "quote": "Table 2. Major physical features of the fabricated foams. Sample No / EG size (mm) / Density (g/cm3) / EG volume fraction (%) / Total porosity (%): SF1 0.5-1 1.88 43.5 33.8; SF3 0.5-1 1.82 45.6 35.9; SF4 1-2 1.96 38.8 30.8; SF7 2-4 2.06 34.5 27.2",
     "location": "Table 2 (Sec. 3.2)"
    },
    {
     "quote": "In this study, heat treatable series of Al 7075 alloy was preferred as matrix material... As for porous filler particles, recycled expanded glass (EG) spheres supplied from Omnis Composite Limited Company were used.",
     "location": "Sec. 2.1 Materials"
    },
    {
     "quote": "fully equipped custom build automatic cold chamber die casting method was used... preheated EG spheres were placed into the preheated die cavity... in order to get flawless filtration between EG particles, process pressure was applied with an automatized injection piston.",
     "location": "Sec. 2.2 Method"
    },
    {
     "quote": "As for the fabrication of 0.5-1 mm EG sphere filled foams, injection pressure, piston speed and waiting time were increased up to 210 bar, 40 mm/sec and 30 sec respectively... EG particles pre-temperature was determined at upper limit of 600 C.",
     "location": "Sec. 3.1 Optimization of Process Parameters"
    }
   ],
   "extractor_confidence": 0.85
  },
  {
   "sample_label": "SF4",
   "data_origin": "primary",
   "processing": {
    "matrix_class": "aluminum",
    "matrix_name": "Al 7075 (5.68 wt% Zn, 2.39 wt% Mg, 1.4 wt% Cu, 0.21 wt% Fe, 0.2 wt% Si, 0.18 wt% Mn, 0.034 wt% Ti)",
    "particle_type": "other",
    "particle_grade": "recycled expanded glass (EG) spheres, Omnis Composite Ltd; 73 wt% SiO2, 14 wt% Na2O, 8 wt% CaO, 4 wt% MgO, 0.15 wt% Al2O3, 0.1 wt% Fe2O3; size range 1-2 mm",
    "particle_true_density_g_cc": null,
    "particle_mean_diameter_um": 1500.0,
    "particle_wall_thickness_ratio": null,
    "particle_volume_fraction": 0.388,
    "particle_weight_fraction": null,
    "process_route": "pressure_infiltration",
    "cure_or_process_temperature_c": 730.0,
    "additional_fillers": null
   },
   "structure": {
    "measured_density_g_cc": 1.96,
    "theoretical_density_g_cc": null,
    "matrix_porosity_fraction": null,
    "particle_breakage_fraction": null,
    "microstructure_notes": "Total porosity 30.8 % (= 0.308 as a fraction), calculated from Eq. (3) as the EG volume fraction times (1 - rho_fil/rho_solid); this is the intended porosity contributed by the porous EG spheres, not unintended matrix voiding, so it is reported here rather than in matrix_porosity_fraction. EG spheres have a thin-walled outer surface and a porous inner structure; supplier bulk density 0.2-0.35 g/cm3 and thermal conductivity 0.065 W/mK (particle property, not the foam). Optical/SEM images show metallic matrix plus porous EG spheres with secondary phases: combined/agglomerated particles, broken sphere fragments and matrix-filled spheres; small shrinkage cavities can form at the matrix/filler interface and molten Al can partially penetrate EG pores, raising density. "
   },
   "test": {
    "test_type": "other",
    "strain_rate_per_s": null,
    "temperature_c": null,
    "standard": null,
    "specimen_notes": "Cylindrical casting 60 mm diameter x 80 mm length, cold-chamber high-pressure die casting (die and sprue preheated to ~300 C, solidification ~30 s). Optimised parameters for this filler size: injection pressure 200 bar, piston speed 30 mm/s, EG preheat 550 C, piston waiting time 20 s, casting temperature 730 C (optimum process P10 of Table 1). Characterisation only: density by mass/cylindrical volume, EG volume fraction and total porosity from Eqs. (1)-(3), plus optical and SEM microscopy. No mechanical testing was performed in this paper, hence test_type='other'."
   },
   "properties": {
    "modulus_mpa": null,
    "strength_mpa": null,
    "strain_at_failure": null,
    "energy_absorption_mj_m3": null,
    "plateau_stress_mpa": null,
    "densification_strain": null,
    "specific_modulus_mpa_per_g_cc": null,
    "specific_strength_mpa_per_g_cc": null,
    "storage_modulus_mpa": null,
    "loss_tangent": null,
    "thermal_conductivity_w_mk": null,
    "cte_per_k": null,
    "moisture_uptake_pct": null
   },
   "evidence": [
    {
     "quote": "Table 2. Major physical features of the fabricated foams. Sample No / EG size (mm) / Density (g/cm3) / EG volume fraction (%) / Total porosity (%): SF1 0.5-1 1.88 43.5 33.8; SF3 0.5-1 1.82 45.6 35.9; SF4 1-2 1.96 38.8 30.8; SF7 2-4 2.06 34.5 27.2",
     "location": "Table 2 (Sec. 3.2)"
    },
    {
     "quote": "In this study, heat treatable series of Al 7075 alloy was preferred as matrix material... As for porous filler particles, recycled expanded glass (EG) spheres supplied from Omnis Composite Limited Company were used.",
     "location": "Sec. 2.1 Materials"
    },
    {
     "quote": "fully equipped custom build automatic cold chamber die casting method was used... preheated EG spheres were placed into the preheated die cavity... in order to get flawless filtration between EG particles, process pressure was applied with an automatized injection piston.",
     "location": "Sec. 2.2 Method"
    },
    {
     "quote": "For middle size EG filled foams, the best combination was 730 C casting temperature, 200 bar injection pressure, 30 mm/sec piston speed, 550 C filler pre-temperature and 20 sec piston waiting time.",
     "location": "Sec. 3.1 Optimization of Process Parameters"
    }
   ],
   "extractor_confidence": 0.85
  },
  {
   "sample_label": "SF5",
   "data_origin": "primary",
   "processing": {
    "matrix_class": "aluminum",
    "matrix_name": "Al 7075 (5.68 wt% Zn, 2.39 wt% Mg, 1.4 wt% Cu, 0.21 wt% Fe, 0.2 wt% Si, 0.18 wt% Mn, 0.034 wt% Ti)",
    "particle_type": "other",
    "particle_grade": "recycled expanded glass (EG) spheres, Omnis Composite Ltd; 73 wt% SiO2, 14 wt% Na2O, 8 wt% CaO, 4 wt% MgO, 0.15 wt% Al2O3, 0.1 wt% Fe2O3; size range 1-2 mm",
    "particle_true_density_g_cc": null,
    "particle_mean_diameter_um": 1500.0,
    "particle_wall_thickness_ratio": null,
    "particle_volume_fraction": 0.399,
    "particle_weight_fraction": null,
    "process_route": "pressure_infiltration",
    "cure_or_process_temperature_c": 730.0,
    "additional_fillers": null
   },
   "structure": {
    "measured_density_g_cc": 1.93,
    "theoretical_density_g_cc": null,
    "matrix_porosity_fraction": null,
    "particle_breakage_fraction": null,
    "microstructure_notes": "Total porosity 31.9 % (= 0.319 as a fraction), calculated from Eq. (3) as the EG volume fraction times (1 - rho_fil/rho_solid); this is the intended porosity contributed by the porous EG spheres, not unintended matrix voiding, so it is reported here rather than in matrix_porosity_fraction. EG spheres have a thin-walled outer surface and a porous inner structure; supplier bulk density 0.2-0.35 g/cm3 and thermal conductivity 0.065 W/mK (particle property, not the foam). Optical/SEM images show metallic matrix plus porous EG spheres with secondary phases: combined/agglomerated particles, broken sphere fragments and matrix-filled spheres; small shrinkage cavities can form at the matrix/filler interface and molten Al can partially penetrate EG pores, raising density. "
   },
   "test": {
    "test_type": "other",
    "strain_rate_per_s": null,
    "temperature_c": null,
    "standard": null,
    "specimen_notes": "Cylindrical casting 60 mm diameter x 80 mm length, cold-chamber high-pressure die casting (die and sprue preheated to ~300 C, solidification ~30 s). Optimised parameters for this filler size: injection pressure 200 bar, piston speed 30 mm/s, EG preheat 550 C, piston waiting time 20 s, casting temperature 730 C (optimum process P10 of Table 1). Characterisation only: density by mass/cylindrical volume, EG volume fraction and total porosity from Eqs. (1)-(3), plus optical and SEM microscopy. No mechanical testing was performed in this paper, hence test_type='other'."
   },
   "properties": {
    "modulus_mpa": null,
    "strength_mpa": null,
    "strain_at_failure": null,
    "energy_absorption_mj_m3": null,
    "plateau_stress_mpa": null,
    "densification_strain": null,
    "specific_modulus_mpa_per_g_cc": null,
    "specific_strength_mpa_per_g_cc": null,
    "storage_modulus_mpa": null,
    "loss_tangent": null,
    "thermal_conductivity_w_mk": null,
    "cte_per_k": null,
    "moisture_uptake_pct": null
   },
   "evidence": [
    {
     "quote": "Table 2. Major physical features of the fabricated foams. Sample No / EG size (mm) / Density (g/cm3) / EG volume fraction (%) / Total porosity (%): SF1 0.5-1 1.88 43.5 33.8; SF3 0.5-1 1.82 45.6 35.9; SF4 1-2 1.96 38.8 30.8; SF7 2-4 2.06 34.5 27.2",
     "location": "Table 2 (Sec. 3.2)"
    },
    {
     "quote": "In this study, heat treatable series of Al 7075 alloy was preferred as matrix material... As for porous filler particles, recycled expanded glass (EG) spheres supplied from Omnis Composite Limited Company were used.",
     "location": "Sec. 2.1 Materials"
    },
    {
     "quote": "fully equipped custom build automatic cold chamber die casting method was used... preheated EG spheres were placed into the preheated die cavity... in order to get flawless filtration between EG particles, process pressure was applied with an automatized injection piston.",
     "location": "Sec. 2.2 Method"
    },
    {
     "quote": "For middle size EG filled foams, the best combination was 730 C casting temperature, 200 bar injection pressure, 30 mm/sec piston speed, 550 C filler pre-temperature and 20 sec piston waiting time.",
     "location": "Sec. 3.1 Optimization of Process Parameters"
    }
   ],
   "extractor_confidence": 0.85
  },
  {
   "sample_label": "SF6",
   "data_origin": "primary",
   "processing": {
    "matrix_class": "aluminum",
    "matrix_name": "Al 7075 (5.68 wt% Zn, 2.39 wt% Mg, 1.4 wt% Cu, 0.21 wt% Fe, 0.2 wt% Si, 0.18 wt% Mn, 0.034 wt% Ti)",
    "particle_type": "other",
    "particle_grade": "recycled expanded glass (EG) spheres, Omnis Composite Ltd; 73 wt% SiO2, 14 wt% Na2O, 8 wt% CaO, 4 wt% MgO, 0.15 wt% Al2O3, 0.1 wt% Fe2O3; size range 1-2 mm",
    "particle_true_density_g_cc": null,
    "particle_mean_diameter_um": 1500.0,
    "particle_wall_thickness_ratio": null,
    "particle_volume_fraction": 0.413,
    "particle_weight_fraction": null,
    "process_route": "pressure_infiltration",
    "cure_or_process_temperature_c": 730.0,
    "additional_fillers": null
   },
   "structure": {
    "measured_density_g_cc": 1.89,
    "theoretical_density_g_cc": null,
    "matrix_porosity_fraction": null,
    "particle_breakage_fraction": null,
    "microstructure_notes": "Total porosity 33.3 % (= 0.333 as a fraction), calculated from Eq. (3) as the EG volume fraction times (1 - rho_fil/rho_solid); this is the intended porosity contributed by the porous EG spheres, not unintended matrix voiding, so it is reported here rather than in matrix_porosity_fraction. EG spheres have a thin-walled outer surface and a porous inner structure; supplier bulk density 0.2-0.35 g/cm3 and thermal conductivity 0.065 W/mK (particle property, not the foam). Optical/SEM images show metallic matrix plus porous EG spheres with secondary phases: combined/agglomerated particles, broken sphere fragments and matrix-filled spheres; small shrinkage cavities can form at the matrix/filler interface and molten Al can partially penetrate EG pores, raising density. "
   },
   "test": {
    "test_type": "other",
    "strain_rate_per_s": null,
    "temperature_c": null,
    "standard": null,
    "specimen_notes": "Cylindrical casting 60 mm diameter x 80 mm length, cold-chamber high-pressure die casting (die and sprue preheated to ~300 C, solidification ~30 s). Optimised parameters for this filler size: injection pressure 200 bar, piston speed 30 mm/s, EG preheat 550 C, piston waiting time 20 s, casting temperature 730 C (optimum process P10 of Table 1). Characterisation only: density by mass/cylindrical volume, EG volume fraction and total porosity from Eqs. (1)-(3), plus optical and SEM microscopy. No mechanical testing was performed in this paper, hence test_type='other'."
   },
   "properties": {
    "modulus_mpa": null,
    "strength_mpa": null,
    "strain_at_failure": null,
    "energy_absorption_mj_m3": null,
    "plateau_stress_mpa": null,
    "densification_strain": null,
    "specific_modulus_mpa_per_g_cc": null,
    "specific_strength_mpa_per_g_cc": null,
    "storage_modulus_mpa": null,
    "loss_tangent": null,
    "thermal_conductivity_w_mk": null,
    "cte_per_k": null,
    "moisture_uptake_pct": null
   },
   "evidence": [
    {
     "quote": "Table 2. Major physical features of the fabricated foams. Sample No / EG size (mm) / Density (g/cm3) / EG volume fraction (%) / Total porosity (%): SF1 0.5-1 1.88 43.5 33.8; SF3 0.5-1 1.82 45.6 35.9; SF4 1-2 1.96 38.8 30.8; SF7 2-4 2.06 34.5 27.2",
     "location": "Table 2 (Sec. 3.2)"
    },
    {
     "quote": "In this study, heat treatable series of Al 7075 alloy was preferred as matrix material... As for porous filler particles, recycled expanded glass (EG) spheres supplied from Omnis Composite Limited Company were used.",
     "location": "Sec. 2.1 Materials"
    },
    {
     "quote": "fully equipped custom build automatic cold chamber die casting method was used... preheated EG spheres were placed into the preheated die cavity... in order to get flawless filtration between EG particles, process pressure was applied with an automatized injection piston.",
     "location": "Sec. 2.2 Method"
    },
    {
     "quote": "For middle size EG filled foams, the best combination was 730 C casting temperature, 200 bar injection pressure, 30 mm/sec piston speed, 550 C filler pre-temperature and 20 sec piston waiting time.",
     "location": "Sec. 3.1 Optimization of Process Parameters"
    }
   ],
   "extractor_confidence": 0.85
  },
  {
   "sample_label": "SF7",
   "data_origin": "primary",
   "processing": {
    "matrix_class": "aluminum",
    "matrix_name": "Al 7075 (5.68 wt% Zn, 2.39 wt% Mg, 1.4 wt% Cu, 0.21 wt% Fe, 0.2 wt% Si, 0.18 wt% Mn, 0.034 wt% Ti)",
    "particle_type": "other",
    "particle_grade": "recycled expanded glass (EG) spheres, Omnis Composite Ltd; 73 wt% SiO2, 14 wt% Na2O, 8 wt% CaO, 4 wt% MgO, 0.15 wt% Al2O3, 0.1 wt% Fe2O3; size range 2-4 mm",
    "particle_true_density_g_cc": null,
    "particle_mean_diameter_um": 3000.0,
    "particle_wall_thickness_ratio": null,
    "particle_volume_fraction": 0.345,
    "particle_weight_fraction": null,
    "process_route": "pressure_infiltration",
    "cure_or_process_temperature_c": 720.0,
    "additional_fillers": null
   },
   "structure": {
    "measured_density_g_cc": 2.06,
    "theoretical_density_g_cc": null,
    "matrix_porosity_fraction": null,
    "particle_breakage_fraction": null,
    "microstructure_notes": "Total porosity 27.2 % (= 0.272 as a fraction), calculated from Eq. (3) as the EG volume fraction times (1 - rho_fil/rho_solid); this is the intended porosity contributed by the porous EG spheres, not unintended matrix voiding, so it is reported here rather than in matrix_porosity_fraction. EG spheres have a thin-walled outer surface and a porous inner structure; supplier bulk density 0.2-0.35 g/cm3 and thermal conductivity 0.065 W/mK (particle property, not the foam). Optical/SEM images show metallic matrix plus porous EG spheres with secondary phases: combined/agglomerated particles, broken sphere fragments and matrix-filled spheres; small shrinkage cavities can form at the matrix/filler interface and molten Al can partially penetrate EG pores, raising density. "
   },
   "test": {
    "test_type": "other",
    "strain_rate_per_s": null,
    "temperature_c": null,
    "standard": null,
    "specimen_notes": "Cylindrical casting 60 mm diameter x 80 mm length, cold-chamber high-pressure die casting (die and sprue preheated to ~300 C, solidification ~30 s). Optimised parameters for this filler size: injection pressure 170 bar, piston speed 20 mm/s, EG preheat 500 C, piston waiting time 10 s, casting temperature 720 C. Characterisation only: density by mass/cylindrical volume, EG volume fraction and total porosity from Eqs. (1)-(3), plus optical and SEM microscopy. No mechanical testing was performed in this paper, hence test_type='other'."
   },
   "properties": {
    "modulus_mpa": null,
    "strength_mpa": null,
    "strain_at_failure": null,
    "energy_absorption_mj_m3": null,
    "plateau_stress_mpa": null,
    "densification_strain": null,
    "specific_modulus_mpa_per_g_cc": null,
    "specific_strength_mpa_per_g_cc": null,
    "storage_modulus_mpa": null,
    "loss_tangent": null,
    "thermal_conductivity_w_mk": null,
    "cte_per_k": null,
    "moisture_uptake_pct": null
   },
   "evidence": [
    {
     "quote": "Table 2. Major physical features of the fabricated foams. Sample No / EG size (mm) / Density (g/cm3) / EG volume fraction (%) / Total porosity (%): SF1 0.5-1 1.88 43.5 33.8; SF3 0.5-1 1.82 45.6 35.9; SF4 1-2 1.96 38.8 30.8; SF7 2-4 2.06 34.5 27.2",
     "location": "Table 2 (Sec. 3.2)"
    },
    {
     "quote": "In this study, heat treatable series of Al 7075 alloy was preferred as matrix material... As for porous filler particles, recycled expanded glass (EG) spheres supplied from Omnis Composite Limited Company were used.",
     "location": "Sec. 2.1 Materials"
    },
    {
     "quote": "fully equipped custom build automatic cold chamber die casting method was used... preheated EG spheres were placed into the preheated die cavity... in order to get flawless filtration between EG particles, process pressure was applied with an automatized injection piston.",
     "location": "Sec. 2.2 Method"
    },
    {
     "quote": "for 2-4 mm EG sphere filled foams... both injection pressure and piston speed were decreased (170 bar, 20 mm/sec) and only 10 sec waiting time was sufficient for high quality samples... no inconvenience for diminishing filler pre-temperature to 500 C.",
     "location": "Sec. 3.1 Optimization of Process Parameters"
    }
   ],
   "extractor_confidence": 0.85
  },
  {
   "sample_label": "SF8",
   "data_origin": "primary",
   "processing": {
    "matrix_class": "aluminum",
    "matrix_name": "Al 7075 (5.68 wt% Zn, 2.39 wt% Mg, 1.4 wt% Cu, 0.21 wt% Fe, 0.2 wt% Si, 0.18 wt% Mn, 0.034 wt% Ti)",
    "particle_type": "other",
    "particle_grade": "recycled expanded glass (EG) spheres, Omnis Composite Ltd; 73 wt% SiO2, 14 wt% Na2O, 8 wt% CaO, 4 wt% MgO, 0.15 wt% Al2O3, 0.1 wt% Fe2O3; size range 2-4 mm",
    "particle_true_density_g_cc": null,
    "particle_mean_diameter_um": 3000.0,
    "particle_wall_thickness_ratio": null,
    "particle_volume_fraction": 0.36,
    "particle_weight_fraction": null,
    "process_route": "pressure_infiltration",
    "cure_or_process_temperature_c": 720.0,
    "additional_fillers": null
   },
   "structure": {
    "measured_density_g_cc": 2.02,
    "theoretical_density_g_cc": null,
    "matrix_porosity_fraction": null,
    "particle_breakage_fraction": null,
    "microstructure_notes": "Total porosity 28.6 % (= 0.286 as a fraction), calculated from Eq. (3) as the EG volume fraction times (1 - rho_fil/rho_solid); this is the intended porosity contributed by the porous EG spheres, not unintended matrix voiding, so it is reported here rather than in matrix_porosity_fraction. EG spheres have a thin-walled outer surface and a porous inner structure; supplier bulk density 0.2-0.35 g/cm3 and thermal conductivity 0.065 W/mK (particle property, not the foam). Optical/SEM images show metallic matrix plus porous EG spheres with secondary phases: combined/agglomerated particles, broken sphere fragments and matrix-filled spheres; small shrinkage cavities can form at the matrix/filler interface and molten Al can partially penetrate EG pores, raising density. "
   },
   "test": {
    "test_type": "other",
    "strain_rate_per_s": null,
    "temperature_c": null,
    "standard": null,
    "specimen_notes": "Cylindrical casting 60 mm diameter x 80 mm length, cold-chamber high-pressure die casting (die and sprue preheated to ~300 C, solidification ~30 s). Optimised parameters for this filler size: injection pressure 170 bar, piston speed 20 mm/s, EG preheat 500 C, piston waiting time 10 s, casting temperature 720 C. Characterisation only: density by mass/cylindrical volume, EG volume fraction and total porosity from Eqs. (1)-(3), plus optical and SEM microscopy. No mechanical testing was performed in this paper, hence test_type='other'."
   },
   "properties": {
    "modulus_mpa": null,
    "strength_mpa": null,
    "strain_at_failure": null,
    "energy_absorption_mj_m3": null,
    "plateau_stress_mpa": null,
    "densification_strain": null,
    "specific_modulus_mpa_per_g_cc": null,
    "specific_strength_mpa_per_g_cc": null,
    "storage_modulus_mpa": null,
    "loss_tangent": null,
    "thermal_conductivity_w_mk": null,
    "cte_per_k": null,
    "moisture_uptake_pct": null
   },
   "evidence": [
    {
     "quote": "Table 2. Major physical features of the fabricated foams. Sample No / EG size (mm) / Density (g/cm3) / EG volume fraction (%) / Total porosity (%): SF1 0.5-1 1.88 43.5 33.8; SF3 0.5-1 1.82 45.6 35.9; SF4 1-2 1.96 38.8 30.8; SF7 2-4 2.06 34.5 27.2",
     "location": "Table 2 (Sec. 3.2)"
    },
    {
     "quote": "In this study, heat treatable series of Al 7075 alloy was preferred as matrix material... As for porous filler particles, recycled expanded glass (EG) spheres supplied from Omnis Composite Limited Company were used.",
     "location": "Sec. 2.1 Materials"
    },
    {
     "quote": "fully equipped custom build automatic cold chamber die casting method was used... preheated EG spheres were placed into the preheated die cavity... in order to get flawless filtration between EG particles, process pressure was applied with an automatized injection piston.",
     "location": "Sec. 2.2 Method"
    },
    {
     "quote": "for 2-4 mm EG sphere filled foams... both injection pressure and piston speed were decreased (170 bar, 20 mm/sec) and only 10 sec waiting time was sufficient for high quality samples... no inconvenience for diminishing filler pre-temperature to 500 C.",
     "location": "Sec. 3.1 Optimization of Process Parameters"
    }
   ],
   "extractor_confidence": 0.85
  },
  {
   "sample_label": "SF9",
   "data_origin": "primary",
   "processing": {
    "matrix_class": "aluminum",
    "matrix_name": "Al 7075 (5.68 wt% Zn, 2.39 wt% Mg, 1.4 wt% Cu, 0.21 wt% Fe, 0.2 wt% Si, 0.18 wt% Mn, 0.034 wt% Ti)",
    "particle_type": "other",
    "particle_grade": "recycled expanded glass (EG) spheres, Omnis Composite Ltd; 73 wt% SiO2, 14 wt% Na2O, 8 wt% CaO, 4 wt% MgO, 0.15 wt% Al2O3, 0.1 wt% Fe2O3; size range 2-4 mm",
    "particle_true_density_g_cc": null,
    "particle_mean_diameter_um": 3000.0,
    "particle_wall_thickness_ratio": null,
    "particle_volume_fraction": 0.363,
    "particle_weight_fraction": null,
    "process_route": "pressure_infiltration",
    "cure_or_process_temperature_c": 720.0,
    "additional_fillers": null
   },
   "structure": {
    "measured_density_g_cc": 2.01,
    "theoretical_density_g_cc": null,
    "matrix_porosity_fraction": null,
    "particle_breakage_fraction": null,
    "microstructure_notes": "Total porosity 28.9 % (= 0.289 as a fraction), calculated from Eq. (3) as the EG volume fraction times (1 - rho_fil/rho_solid); this is the intended porosity contributed by the porous EG spheres, not unintended matrix voiding, so it is reported here rather than in matrix_porosity_fraction. EG spheres have a thin-walled outer surface and a porous inner structure; supplier bulk density 0.2-0.35 g/cm3 and thermal conductivity 0.065 W/mK (particle property, not the foam). Optical/SEM images show metallic matrix plus porous EG spheres with secondary phases: combined/agglomerated particles, broken sphere fragments and matrix-filled spheres; small shrinkage cavities can form at the matrix/filler interface and molten Al can partially penetrate EG pores, raising density. "
   },
   "test": {
    "test_type": "other",
    "strain_rate_per_s": null,
    "temperature_c": null,
    "standard": null,
    "specimen_notes": "Cylindrical casting 60 mm diameter x 80 mm length, cold-chamber high-pressure die casting (die and sprue preheated to ~300 C, solidification ~30 s). Optimised parameters for this filler size: injection pressure 170 bar, piston speed 20 mm/s, EG preheat 500 C, piston waiting time 10 s, casting temperature 720 C. Characterisation only: density by mass/cylindrical volume, EG volume fraction and total porosity from Eqs. (1)-(3), plus optical and SEM microscopy. No mechanical testing was performed in this paper, hence test_type='other'."
   },
   "properties": {
    "modulus_mpa": null,
    "strength_mpa": null,
    "strain_at_failure": null,
    "energy_absorption_mj_m3": null,
    "plateau_stress_mpa": null,
    "densification_strain": null,
    "specific_modulus_mpa_per_g_cc": null,
    "specific_strength_mpa_per_g_cc": null,
    "storage_modulus_mpa": null,
    "loss_tangent": null,
    "thermal_conductivity_w_mk": null,
    "cte_per_k": null,
    "moisture_uptake_pct": null
   },
   "evidence": [
    {
     "quote": "Table 2. Major physical features of the fabricated foams. Sample No / EG size (mm) / Density (g/cm3) / EG volume fraction (%) / Total porosity (%): SF1 0.5-1 1.88 43.5 33.8; SF3 0.5-1 1.82 45.6 35.9; SF4 1-2 1.96 38.8 30.8; SF7 2-4 2.06 34.5 27.2",
     "location": "Table 2 (Sec. 3.2)"
    },
    {
     "quote": "In this study, heat treatable series of Al 7075 alloy was preferred as matrix material... As for porous filler particles, recycled expanded glass (EG) spheres supplied from Omnis Composite Limited Company were used.",
     "location": "Sec. 2.1 Materials"
    },
    {
     "quote": "fully equipped custom build automatic cold chamber die casting method was used... preheated EG spheres were placed into the preheated die cavity... in order to get flawless filtration between EG particles, process pressure was applied with an automatized injection piston.",
     "location": "Sec. 2.2 Method"
    },
    {
     "quote": "for 2-4 mm EG sphere filled foams... both injection pressure and piston speed were decreased (170 bar, 20 mm/sec) and only 10 sec waiting time was sufficient for high quality samples... no inconvenience for diminishing filler pre-temperature to 500 C.",
     "location": "Sec. 3.1 Optimization of Process Parameters"
    }
   ],
   "extractor_confidence": 0.85
  },
  {
   "sample_label": "2-4 mm EG foam, maximum-density condition (extra Fig. 8 injection-parameter series)",
   "data_origin": "primary",
   "processing": {
    "matrix_class": "aluminum",
    "matrix_name": "Al 7075 (5.68 wt% Zn, 2.39 wt% Mg, 1.4 wt% Cu, 0.21 wt% Fe, 0.2 wt% Si, 0.18 wt% Mn, 0.034 wt% Ti)",
    "particle_type": "other",
    "particle_grade": "recycled expanded glass (EG) spheres, Omnis Composite Ltd; 73 wt% SiO2, 14 wt% Na2O, 8 wt% CaO, 4 wt% MgO, 0.15 wt% Al2O3, 0.1 wt% Fe2O3; size range 2-4 mm",
    "particle_true_density_g_cc": null,
    "particle_mean_diameter_um": 3000.0,
    "particle_wall_thickness_ratio": null,
    "particle_volume_fraction": null,
    "particle_weight_fraction": null,
    "process_route": "pressure_infiltration",
    "cure_or_process_temperature_c": 720.0,
    "additional_fillers": null
   },
   "structure": {
    "measured_density_g_cc": 2.14,
    "theoretical_density_g_cc": null,
    "matrix_porosity_fraction": null,
    "particle_breakage_fraction": null,
    "microstructure_notes": "EG spheres have a thin-walled outer surface and a porous inner structure; supplier bulk density 0.2-0.35 g/cm3 and thermal conductivity 0.065 W/mK (particle property, not the foam). Optical/SEM images show metallic matrix plus porous EG spheres with secondary phases: combined/agglomerated particles, broken sphere fragments and matrix-filled spheres; small shrinkage cavities can form at the matrix/filler interface and molten Al can partially penetrate EG pores, raising density. This is the highest density reported for the extra 2-4 mm EG samples cast at raised injection pressure and piston speed (Fig. 8); the exact pressure/speed for the 2.14 g/cm3 point is only shown graphically, and no EG volume fraction or porosity is reported for it."
   },
   "test": {
    "test_type": "other",
    "strain_rate_per_s": null,
    "temperature_c": null,
    "standard": null,
    "specimen_notes": "Cylindrical casting 60 mm diameter x 80 mm length, cold-chamber high-pressure die casting (die and sprue preheated to ~300 C, solidification ~30 s). Optimised parameters for this filler size: injection pressure 170 bar, piston speed 20 mm/s, EG preheat 500 C, piston waiting time 10 s, casting temperature 720 C. Characterisation only: density by mass/cylindrical volume, EG volume fraction and total porosity from Eqs. (1)-(3), plus optical and SEM microscopy. No mechanical testing was performed in this paper, hence test_type='other'."
   },
   "properties": {
    "modulus_mpa": null,
    "strength_mpa": null,
    "strain_at_failure": null,
    "energy_absorption_mj_m3": null,
    "plateau_stress_mpa": null,
    "densification_strain": null,
    "specific_modulus_mpa_per_g_cc": null,
    "specific_strength_mpa_per_g_cc": null,
    "storage_modulus_mpa": null,
    "loss_tangent": null,
    "thermal_conductivity_w_mk": null,
    "cte_per_k": null,
    "moisture_uptake_pct": null
   },
   "evidence": [
    {
     "quote": "Injection pressure and piston speed are the most decisive factors on the physical properties of the fabricated Al syntactic foams. If these parameters go up... density values of the foams also increase up to 2.14 g/cm3 due to decreasing inner porosity.",
     "location": "Sec. 4 Conclusions (data from Fig. 8)"
    },
    {
     "quote": "some extra samples having 2-4 mm EG spheres were manufactured by not changing optimum process levels except for analyzed parameters.",
     "location": "Sec. 3.3 Relations between Injection Parameters and Physical Features"
    },
    {
     "quote": "In this study, heat treatable series of Al 7075 alloy was preferred as matrix material... As for porous filler particles, recycled expanded glass (EG) spheres supplied from Omnis Composite Limited Company were used.",
     "location": "Sec. 2.1 Materials"
    },
    {
     "quote": "fully equipped custom build automatic cold chamber die casting method was used... preheated EG spheres were placed into the preheated die cavity... in order to get flawless filtration between EG particles, process pressure was applied with an automatized injection piston.",
     "location": "Sec. 2.2 Method"
    }
   ],
   "extractor_confidence": 0.45
  }
 ],
 "extraction_notes": "This is a processing/characterisation paper: it reports NO mechanical or thermal property of the foams, so every Properties field is null in all records. All ten records therefore carry test_type='other' with specimen_notes explaining that only density, volume fraction, porosity and microscopy were measured. Records 1-9 are the nine foams of Table 2 (verbatim density, EG volume fraction converted from % to fraction, total porosity). Record 10 is the 2.14 g/cm3 maximum density stated in the Conclusions for the extra 2-4 mm samples of the Fig. 8 injection-parameter series; its process point is only shown graphically, so confidence is low and volume fraction/porosity are null. particle_type='other' rather than 'ceramic_hollow' or 'glass_microballoon': the expanded-glass granules are millimetre-scale porous (foamed) glass spheres with a thin dense outer skin, not hollow-shell microballoons; 'ceramic_hollow' would be the nearest enum if a hollow-particle class must be assigned. particle_mean_diameter_um is the arithmetic midpoint of the paper's stated size band (0.5-1 mm -> 750 um, 1-2 mm -> 1500 um, 2-4 mm -> 3000 um); the paper reports only ranges, never a mean, so treat these as derived. particle_true_density_g_cc left null: the paper quotes 0.2-0.35 g/cm3 as the supplier BULK (poured) density of the EG granules, which is not the particle true density. Total porosity is placed in microstructure_notes, not matrix_porosity_fraction, because it is the intended porosity of the EG filler (Eq. 3) rather than unintended matrix voiding. process_route='pressure_infiltration' is the closest enum value; the actual route is industrial cold-chamber high-pressure die casting, in which a piston pressure-infiltrates molten Al into a preheated bed of EG spheres (die/sprue preheated ~300 C). cure_or_process_temperature_c is the casting temperature: 730 C for the 0.5-1 and 1-2 mm foams and 720 C for the 2-4 mm foams, per Sec. 3.3. NOTE an internal inconsistency - Sec. 3.1 states 'all the casting processes, regardless of filler size, were carried out at 730 C', which contradicts the 720 C given in Sec. 3.3 for the 2-4 mm foams; Sec. 3.3 was followed as it is the size-specific statement. A second internal inconsistency: Sec. 3.2 says foam density AND total porosity both rise with EG sphere size, but Table 2 (and the Conclusions) show porosity FALLS as sphere size rises; Table 2 numbers were taken as authoritative. A third: the Conclusions call 45.6 % the 'highest porosity value' of SF3, but 45.6 % is SF3's EG volume fraction - its total porosity is 35.9 %; Table 2 was followed. Table 1 (process trials P1-P10 for the 1-2 mm filler) was transcribed but generates no records because no density or property value is reported per trial - only a pass/fail visual assessment in Fig. 3. The P10 combination (730 C, 200 bar, 30 mm/s, 550 C preheat, 20 s) is recorded in specimen_notes for the 1-2 mm foams as the stated optimum."
}
