Repository: Harshelite2503/foamgpt

# FoamGPT

**An LLM-extracted, literature-scale Process–Structure–Property (PSP) dataset and benchmark for syntactic foams.**

Syntactic foams (hollow-particle-filled composites) have ~30 years of literature, but the quantitative
results live in tables and figures inside thousands of PDFs. FoamGPT turns that literature into a
machine-readable dataset and asks: *how well can classical ML and frontier LLMs predict foam properties,
and where do LLMs hallucinate?*

```
OpenAlex ──▶ OA PDFs ──▶ text+tables ──▶ Claude structured extraction ──▶ curated PSP table ──▶ benchmarks
 harvest      download      parse            extract / batch                  curate           bench-ml / bench-llm
```

File: data/extracted/agent/W4391225766.json
{
  "is_syntactic_foam_paper": true,
  "paper_summary": "Pados et al. produced AlSi7Mg aluminium matrix syntactic foams (MMSFs) by pressurised (500 kPa argon) infiltration of Liapor lightweight expanded clay aggregate particles (LECAPs, sieved to 2.5-3.0 mm), then machined ~26 mm diameter, 160 mm long cores and either left them bare, inserted them into heat-treated AlMgSi0.5 tubes (32 mm OD, 2 mm wall), or adhesively bonded them into the tubes with 3M Scotch-Weld DP410 epoxy. Quasi-static three-point bend tests (ISO 7438:2020, 140 mm span, 5 mm/min) up to 25 mm deflection showed flexural strengths of 69 MPa (bare MMSF), 159 MPa (foam-filled tube) and 169 MPa (adhesive-bonded foam-filled tube), i.e. the epoxy-bonded tubes gained 6% over unbonded foam-filled tubes and 145% over bare MMSFs. The foam cores had an average density of 1.48 +/- 0.05 g/cm3, roughly half that of the aluminium alloy.",
  "records": [
    {
      "sample_label": "MMSF (bare AlSi7Mg / LECAP metal matrix syntactic foam, no tube)",
      "data_origin": "primary",
      "processing": {
        "matrix_class": "aluminum",
        "matrix_name": "AlSi7Mg aluminium casting alloy, precipitation hardened (T6-type heat treatment)",
        "particle_type": "ceramic_hollow",
        "particle_grade": "Liapor GmbH lightweight expanded clay aggregate particles (LECAPs), sieved to 2.5-3.0 mm; ~60 wt% SiO2, ~17 wt% Al2O3, ~14 wt% Fe2O3, balance CaO/MgO/Na2O/K2O",
        "particle_true_density_g_cc": null,
        "particle_mean_diameter_um": null,
        "particle_wall_thickness_ratio": null,
        "particle_volume_fraction": null,
        "particle_weight_fraction": null,
        "process_route": "pressure_infiltration",
        "cure_or_process_temperature_c": null,
        "additional_fillers": null
      },
      "structure": {
        "measured_density_g_cc": 1.48,
        "theoretical_density_g_cc": null,
        "matrix_porosity_fraction": null,
        "particle_breakage_fraction": null,
        "microstructure_notes": "Study-wide average foam density 1.48 +/- 0.05 g/cm3. The two bare MMSF bend specimens had individual densities of 1.42 and 1.60 g/cm3 (Table 1, both labelled MMSF_1 in the source table, diameters 27.6 and 27.7 mm). LECAPs are porous expanded-clay ceramic particles rather than thin-walled hollow spheres; particle size range 2.5-3.0 mm, mean not stated. Brittle fracture at very low deflection (~2 mm)."
      },
      "test": {
        "test_type": "flexure",
        "strain_rate_per_s": null,
        "temperature_c": 25,
        "standard": "ISO 7438:2020",
        "specimen_notes": "Quasi-static three-point bending on MTS810 with 250 kN load cell; 140 mm support span, 14 mm diameter supports and loading roller, 5 mm/min crosshead speed, tested to 25 mm deflection. Specimens 160 mm long, ~26 mm diameter machined MMSF cylinders. Flexural strength computed from maximum bending moment / effective section modulus (pores neglected). Values are averages over 2 specimens."
      },
      "properties": {
        "modulus_mpa": null,
        "strength_mpa": 69,
        "strain_at_failure": null,
        "energy_absorption_mj_m3": null,
        "plateau_stress_mpa": null,
        "densification_strain": null,
        "specific_modulus_mpa_per_g_cc": null,
        "specific_strength_mpa_per_g_cc": null,
        "storage_modulus_mpa": null,
        "loss_tangent": null,
        "thermal_conductivity_w_mk": null,
        "cte_per_k": null,
        "moisture_uptake_pct": null
      },
      "evidence": [
        {
          "quote": "Fmax (N) 14807 +/- 359 15647 +/- 243 8264 +/- 90 4064 +/- 90 sigma_b (MPa) 159 +/- 4 169 +/- 3 69 +/- 14 90 +/- 1",
          "location": "Table 2 (columns f-MMSF, f-EMMSF, MMSF, ET); MMSF column gives 8264 N and 69 MPa"
        },
        {
          "quote": "The bare MMSF cannot absorb a high amount of energy, they have a low flexural strength and have a brittle fracture at a very low deflection (~2 mm)",
          "location": "Sec. 3 Results and discussion, para 2"
        },
        {
          "quote": "the recorded values for foam density have an average of 1.48 ± 0.05 g/cm3, nearly half compared to the density of the utilized aluminum alloy matrix and tube",
          "location": "Sec. 2.2 Manufacturing (referring to Table 1)"
        }
      ],
      "extractor_confidence": 0.8
    },
    {
      "sample_label": "f-MMSF (AlSi7Mg / LECAP MMSF core mechanically placed in AlMgSi0.5 tube, no adhesive)",
      "data_origin": "primary",
      "processing": {
        "matrix_class": "aluminum",
        "matrix_name": "AlSi7Mg aluminium casting alloy, precipitation hardened (T6-type heat treatment)",
        "particle_type": "ceramic_hollow",
        "particle_grade": "Liapor GmbH lightweight expanded clay aggregate particles (LECAPs), sieved to 2.5-3.0 mm; ~60 wt% SiO2, ~17 wt% Al2O3, ~14 wt% Fe2O3, balance CaO/MgO/Na2O/K2O",
        "particle_true_density_g_cc": null,
        "particle_mean_diameter_um": null,
        "particle_wall_thickness_ratio": null,
        "particle_volume_fraction": null,
        "particle_weight_fraction": null,
        "process_route": "pressure_infiltration",
        "cure_or_process_temperature_c": null,
        "additional_fillers": "Heat-treated AlMgSi0.5 (AA6060-type) outer tube, 32 mm outer diameter, 2 mm wall thickness, 160 mm long; foam core inserted without adhesive (ex situ foam-filled tube)"
      },
      "structure": {
        "measured_density_g_cc": 1.48,
        "theoretical_density_g_cc": null,
        "matrix_porosity_fraction": null,
        "particle_breakage_fraction": null,
        "microstructure_notes": "Density entered is the syntactic foam core density (study average 1.48 +/- 0.05 g/cm3); the four f-MMSF cores measured 1.45, 1.46, 1.49 and 1.49 g/cm3 with core diameters 26.1, 25.1, 26.1 and 25.1 mm, while the whole foam-filled-tube specimen densities were 2.10, 2.04, 2.09 and 1.99 g/cm3 (Table 1). A gap remains between the tube and the core. LECAPs are porous expanded-clay ceramic particles rather than thin-walled hollow spheres."
      },
      "test": {
        "test_type": "flexure",
        "strain_rate_per_s": null,
        "temperature_c": 25,
        "standard": "ISO 7438:2020",
        "specimen_notes": "Quasi-static three-point bending on MTS810 with 250 kN load cell; 140 mm support span, 14 mm diameter supports and loading roller, 5 mm/min crosshead speed, tested to 25 mm deflection. Flexural strength computed from maximum bending moment / effective section modulus (pores neglected). Values are averages over 4 specimens."
      },
      "properties": {
        "modulus_mpa": null,
        "strength_mpa": 159,
        "strain_at_failure": null,
        "energy_absorption_mj_m3": null,
        "plateau_stress_mpa": null,
        "densification_strain": null,
        "specific_modulus_mpa_per_g_cc": null,
        "specific_strength_mpa_per_g_cc": null,
        "storage_modulus_mpa": null,
        "loss_tangent": null,
        "thermal_conductivity_w_mk": null,
        "cte_per_k": null,
        "moisture_uptake_pct": null
      },
      "evidence": [
        {
          "quote": "Fmax (N) 14807 +/- 359 15647 +/- 243 8264 +/- 90 4064 +/- 90 sigma_b (MPa) 159 +/- 4 169 +/- 3 69 +/- 14 90 +/- 1",
          "location": "Table 2 (columns f-MMSF, f-EMMSF, MMSF, ET); f-MMSF column gives 14807 N and 159 MPa"
        },
        {
          "quote": "W5 mm (J) 29 ± 2 ... W25 mm (J) 144 ± 8 148 ± 13 6 ± 1 179 ± 3",
          "location": "Table 2, absorbed-energy rows (f-MMSF absorbs 29, 91, 136, 143, 144 J at 5-25 mm deflection)"
        },
        {
          "quote": "Inside the tubes, the fracture of the non-adhesive bonded f-MMSFs showed a sudden force drop on the curve (Fig. 4 (a)), but the energy absorption did not stop due to the deformation capacity surplus of the outer tube.",
          "location": "Sec. 3 Results and discussion, para 1"
        }
      ],
      "extractor_confidence": 0.8
    },
    {
      "sample_label": "f-EMMSF (AlSi7Mg / LECAP MMSF core adhesive-bonded into AlMgSi0.5 tube with 3M DP410 epoxy)",
      "data_origin": "primary",
      "processing": {
        "matrix_class": "aluminum",
        "matrix_name": "AlSi7Mg aluminium casting alloy, precipitation hardened (T6-type heat treatment)",
        "particle_type": "ceramic_hollow",
        "particle_grade": "Liapor GmbH lightweight expanded clay aggregate particles (LECAPs), sieved to 2.5-3.0 mm; ~60 wt% SiO2, ~17 wt% Al2O3, ~14 wt% Fe2O3, balance CaO/MgO/Na2O/K2O",
        "particle_true_density_g_cc": null,
        "particle_mean_diameter_um": null,
        "particle_wall_thickness_ratio": null,
        "particle_volume_fraction": null,
        "particle_weight_fraction": null,
        "process_route": "pressure_infiltration",
        "cure_or_process_temperature_c": null,
        "additional_fillers": "Heat-treated AlMgSi0.5 (AA6060-type) outer tube, 32 mm outer diameter, 2 mm wall thickness, 160 mm long; foam core adhesive bonded into the tube with 3M Scotch-Weld DP410 structural epoxy adhesive"
      },
      "structure": {
        "measured_density_g_cc": 1.48,
        "theoretical_density_g_cc": null,
        "matrix_porosity_fraction": null,
        "particle_breakage_fraction": null,
        "microstructure_notes": "Density entered is the syntactic foam core density (study average 1.48 +/- 0.05 g/cm3); the four f-EMMSF cores measured 1.45, 1.43, 1.51 and 1.50 g/cm3 with core diameters 26.0, 24.1, 26.1 and 25.1 mm, while the whole bonded foam-filled-tube specimen densities were 2.16, 1.94, 2.12 and 2.03 g/cm3 (Table 1). Epoxy partially fills the tube-core gap; fracture surfaces show brittle MMSF core fracture, torn epoxy and plastic tube deformation (Fig. 3(f))."
      },
      "test": {
        "test_type": "flexure",
        "strain_rate_per_s": null,
        "temperature_c": 25,
        "standard": "ISO 7438:2020",
        "specimen_notes": "Quasi-static three-point bending on MTS810 with 250 kN load cell; 140 mm support span, 14 mm diameter supports and loading roller, 5 mm/min crosshead speed, tested to 25 mm deflection. Flexural strength computed from maximum bending moment / effective section modulus (pores neglected). Values are averages over 4 specimens."
      },
      "properties": {
        "modulus_mpa": null,
        "strength_mpa": 169,
        "strain_at_failure": null,
        "energy_absorption_mj_m3": null,
        "plateau_stress_mpa": null,
        "densification_strain": null,
        "specific_modulus_mpa_per_g_cc": null,
        "specific_strength_mpa_per_g_cc": null,
        "storage_modulus_mpa": null,
        "loss_tangent": null,
        "thermal_conductivity_w_mk": null,
        "cte_per_k": null,
        "moisture_uptake_pct": null
      },
      "evidence": [
        {
          "quote": "Fmax (N) 14807 +/- 359 15647 +/- 243 8264 +/- 90 4064 +/- 90 sigma_b (MPa) 159 +/- 4 169 +/- 3 69 +/- 14 90 +/- 1",
          "location": "Table 2 (columns f-MMSF, f-EMMSF, MMSF, ET); f-EMMSF column gives 15647 N and 169 MPa"
        },
        {
          "quote": "The foam-filled tubes with epoxy adhesive showed an average of 6% increase in flexural strength compared to the foam-filled tubes without adhesive and a 145% increase compared to the metal matrix syntactic foams.",
          "location": "Abstract"
        },
        {
          "quote": "when it was adhesively bonded to a tube, the energy absorption increased by 2300%, and the flexural strength by 137% in average",
          "location": "Sec. 3 Results and discussion, para 2"
        }
      ],
      "extractor_confidence": 0.8
    }
  ],
  "extraction_notes": "Three records: one per specimen configuration (bare MMSF, foam-filled tube, adhesive-bonded foam-filled tube). All share the same syntactic foam composition and the same three-point bend test condition; the 12 individual specimens are replicates, so properties are only published as per-type averages (Table 2) and are entered once per type.\n\nParticle type: the filler is Liapor lightweight expanded clay aggregate (LECAP), a porous/cellular expanded-clay ceramic granule (~60 wt% SiO2, ~17 wt% Al2O3, ~14 wt% Fe2O3), mapped to 'ceramic_hollow' as the closest enum; it is not a thin-walled hollow microsphere, so treat the classification with care.\n\nNulls: particle volume/weight fraction, particle true density, wall-thickness ratio and mean diameter are not reported in this paper (the filler was characterised in ref. [27]). Only the sieved size range 2.5-3.0 mm is given, so particle_mean_diameter_um is left null rather than assuming a midpoint. No modulus is reported. Strain at failure is left null: the paper reports deflections (e.g. bare MMSF fractures at ~2 mm deflection), not strains.\n\nEnergy absorption: Table 2 reports absorbed energy in joules at 5, 10, 15, 20 and 25 mm deflection (f-MMSF: 29, 91, 136, 143, 144 J; f-EMMSF: 36, 107, 139, 145, 148 J; MMSF: 6 J at all deflections; ET: 23, 61, 102, 142, 179 J). These are total absorbed energies for a bend specimen, not volumetric MJ/m3, and cannot be converted without an assumed deformed volume, so energy_absorption_mj_m3 is left null.\n\nDensity: measured_density_g_cc is set to the study-wide foam-core average of 1.48 +/- 0.05 g/cm3 explicitly stated in Sec. 2.2; individual specimen and core densities from Table 1 are listed in microstructure_notes. Note that Table 1 labels both bare-foam specimens 'MMSF_1' (densities 1.42 and 1.60 g/cm3); the second is presumably MMSF_2.\n\nProcess temperature: left null because the paper gives a range rather than a single value - crucible and LECAPs preheated at 600 C for >=30 min, AlSi7Mg heated to ~850 C, and the melt poured and infiltrated at 750-800 C under 500 kPa argon pressure.\n\nTest temperature: not stated; set to 25 C on the standard room-temperature assumption for these quasi-static laboratory bend tests.\n\nExcluded: the empty AlMgSi0.5 tube reference specimens (ET, flexural strength 90 +/- 1 MPa, Fmax 4064 +/- 90 N, 179 J at 25 mm) contain no hollow particles and are not a syntactic foam composition, so no record was created for them. Literature values cited in the introduction (refs. [9], [14], [16], [24], [25], [26]) are qualitative or percentage comparisons with no extractable absolute property values, so no secondary records were created.\n\nEvidence quotes from Table 2 are reconstructed across the line-per-cell layout of the extracted text (the source file lists each cell on its own line) and use 'sigma_b' and '+/-' for the sigma and plus-minus characters."
}
