Repository: Harshelite2503/foamgpt

# FoamGPT

**An LLM-extracted, literature-scale Process–Structure–Property (PSP) dataset and benchmark for syntactic foams.**

Syntactic foams (hollow-particle-filled composites) have ~30 years of literature, but the quantitative
results live in tables and figures inside thousands of PDFs. FoamGPT turns that literature into a
machine-readable dataset and asks: *how well can classical ML and frontier LLMs predict foam properties,
and where do LLMs hallucinate?*

```
OpenAlex ──▶ OA PDFs ──▶ text+tables ──▶ Claude structured extraction ──▶ curated PSP table ──▶ benchmarks
 harvest      download      parse            extract / batch                  curate           bench-ml / bench-llm
```

File: data/extracted/agent/W4394017182.json (part 1 of 3)
{
 "is_syntactic_foam_paper": true,
 "paper_summary": "Phenolic (phenol-formaldehyde) syntactic foam filled with dry fly ash cenospheres (50:50 proportion, 0.70 reinforcement volume fraction by resin burnout) was used as the core of glass/epoxy faced sandwich panels, either plain (SF) or confined in honeycomb grid cells of 20, 15, 10 and 5 mm (SFK20-SFK5). Tensile, compressive, flexural (long and short beam) and three-rail shear properties were measured in flatwise (out-of-plane) and edgewise (in-plane) configurations per ASTM standards. Confining the foam in the honeycomb grid raised the mechanical properties by 20-180%, with the smallest (5 mm) cell size best; the phenolic foam was thermally stable to 450 C.",
 "records": [
  {
   "sample_label": "SF",
   "data_origin": "primary",
   "processing": {
    "matrix_class": "other_thermoset",
    "matrix_name": "phenol formaldehyde (phenolic) resin",
    "particle_type": "fly_ash_cenosphere",
    "particle_grade": null,
    "particle_true_density_g_cc": null,
    "particle_mean_diameter_um": null,
    "particle_wall_thickness_ratio": null,
    "particle_volume_fraction": 0.7,
    "particle_weight_fraction": null,
    "process_route": "vacuum_assisted",
    "cure_or_process_temperature_c": null,
    "additional_fillers": "E-glass/epoxy face skins (vacuum bonded); no honeycomb grid stiffener"
   },
   "structure": {
    "measured_density_g_cc": null,
    "theoretical_density_g_cc": null,
    "matrix_porosity_fraction": null,
    "particle_breakage_fraction": null,
    "microstructure_notes": "Sandwich panel: syntactic foam core between glass/epoxy face skins."
   },
   "test": {
    "test_type": "tension",
    "strain_rate_per_s": null,
    "temperature_c": null,
    "standard": "ASTM C297",
    "specimen_notes": "Flatwise (out-of-plane) tension of sandwich panel; constant displacement rate 0.5 mm/min (Instron 5982)"
   },
   "properties": {
    "modulus_mpa": 1870.0,
    "strength_mpa": 6.23,
    "strain_at_failure": null,
    "energy_absorption_mj_m3": null,
    "plateau_stress_mpa": null,
    "densification_strain": null,
    "specific_modulus_mpa_per_g_cc": null,
    "specific_strength_mpa_per_g_cc": null,
    "storage_modulus_mpa": null,
    "loss_tangent": null,
    "thermal_conductivity_w_mk": null,
    "cte_per_k": null,
    "moisture_uptake_pct": null
   },
   "evidence": [
    {
     "quote": "| Tensile strength [MPa] | Flatwise | 6.23 | 7.83 | 8.19 | 8.82 | 9.01 | / | Tensile modulus [GPa] | Flatwise | 1.87 | 2.34 | 2.69 | 2.74 | 3.38 |",
     "location": "Table 2"
    },
    {
     "quote": "Syntactic foam is a composite prepared by reinforcing the desired proportions (50:50) of dry fly ash cenospheres in a phenol formaldehyde thermoset polymer resin matrix.",
     "location": "Sec. Method of manufacturing"
    },
    {
     "quote": "| Syntactic foam | 5 | 2.36 | 0.70 | 0.30 |",
     "location": "Table 1 (resin burnout, syntactic foam row)"
    }
   ],
   "extractor_confidence": 0.8
  },
  {
   "sample_label": "SFK20",
   "data_origin": "primary",
   "processing": {
    "matrix_class": "other_thermoset",
    "matrix_name": "phenol formaldehyde (phenolic) resin",
    "particle_type": "fly_ash_cenosphere",
    "particle_grade": null,
    "particle_true_density_g_cc": null,
    "particle_mean_diameter_um": null,
    "particle_wall_thickness_ratio": null,
    "particle_volume_fraction": 0.7,
    "particle_weight_fraction": null,
    "process_route": "vacuum_assisted",
    "cure_or_process_temperature_c": null,
    "additional_fillers": "E-glass/epoxy face skins (vacuum bonded); honeycomb grid stiffener, hexagonal cell size 20 mm"
   },
   "structure": {
    "measured_density_g_cc": null,
    "theoretical_density_g_cc": null,
    "matrix_porosity_fraction": null,
    "particle_breakage_fraction": null,
    "microstructure_notes": "Sandwich panel: syntactic foam core confined in hexagonal honeycomb grid cells of 20 mm between glass/epoxy face skins."
   },
   "test": {
    "test_type": "tension",
    "strain_rate_per_s": null,
    "temperature_c": null,
    "standard": "ASTM C297",
    "specimen_notes": "Flatwise (out-of-plane) tension of sandwich panel; constant displacement rate 0.5 mm/min (Instron 5982)"
   },
   "properties": {
    "modulus_mpa": 2340.0,
    "strength_mpa": 7.83,
    "strain_at_failure": null,
    "energy_absorption_mj_m3": null,
    "plateau_stress_mpa": null,
    "densification_strain": null,
    "specific_modulus_mpa_per_g_cc": null,
    "specific_strength_mpa_per_g_cc": null,
    "storage_modulus_mpa": null,
    "loss_tangent": null,
    "thermal_conductivity_w_mk": null,
    "cte_per_k": null,
    "moisture_uptake_pct": null
   },
   "evidence": [
    {
     "quote": "| Tensile strength [MPa] | Flatwise | 6.23 | 7.83 | 8.19 | 8.82 | 9.01 | / | Tensile modulus [GPa] | Flatwise | 1.87 | 2.34 | 2.69 | 2.74 | 3.38 |",
     "location": "Table 2"
    },
    {
     "quote": "Syntactic foam is a composite prepared by reinforcing the desired proportions (50:50) of dry fly ash cenospheres in a phenol formaldehyde thermoset polymer resin matrix.",
     "location": "Sec. Method of manufacturing"
    },
    {
     "quote": "| Syntactic foam | 5 | 2.36 | 0.70 | 0.30 |",
     "location": "Table 1 (resin burnout, syntactic foam row)"
    }
   ],
   "extractor_confidence": 0.8
  },
  {
   "sample_label": "SFK15",
   "data_origin": "primary",
   "processing": {
    "matrix_class": "other_thermoset",
    "matrix_name": "phenol formaldehyde (phenolic) resin",
    "particle_type": "fly_ash_cenosphere",
    "particle_grade": null,
    "particle_true_density_g_cc": null,
    "particle_mean_diameter_um": null,
    "particle_wall_thickness_ratio": null,
    "particle_volume_fraction": 0.7,
    "particle_weight_fraction": null,
    "process_route": "vacuum_assisted",
    "cure_or_process_temperature_c": null,
    "additional_fillers": "E-glass/epoxy face skins (vacuum bonded); honeycomb grid stiffener, hexagonal cell size 15 mm"
   },
   "structure": {
    "measured_density_g_cc": null,
    "theoretical_density_g_cc": null,
    "matrix_porosity_fraction": null,
    "particle_breakage_fraction": null,
    "microstructure_notes": "Sandwich panel: syntactic foam core confined in hexagonal honeycomb grid cells of 15 mm between glass/epoxy face skins."
   },
   "test": {
    "test_type": "tension",
    "strain_rate_per_s": null,
    "temperature_c": null,
    "standard": "ASTM C297",
    "specimen_notes": "Flatwise (out-of-plane) tension of sandwich panel; constant displacement rate 0.5 mm/min (Instron 5982)"
   },
   "properties": {
    "modulus_mpa": 2690.0,
    "strength_mpa": 8.19,
    "strain_at_failure": null,
    "energy_absorption_mj_m3": null,
    "plateau_stress_mpa": null,
    "densification_strain": null,
    "specific_modulus_mpa_per_g_cc": null,
    "specific_strength_mpa_per_g_cc": null,
    "storage_modulus_mpa": null,
    "loss_tangent": null,
    "thermal_conductivity_w_mk": null,
    "cte_per_k": null,
    "moisture_uptake_pct": null
   },
   "evidence": [
    {
     "quote": "| Tensile strength [MPa] | Flatwise | 6.23 | 7.83 | 8.19 | 8.82 | 9.01 | / | Tensile modulus [GPa] | Flatwise | 1.87 | 2.34 | 2.69 | 2.74 | 3.38 |",
     "location": "Table 2"
    },
    {
     "quote": "Syntactic foam is a composite prepared by reinforcing the desired proportions (50:50) of dry fly ash cenospheres in a phenol formaldehyde thermoset polymer resin matrix.",
     "location": "Sec. Method of manufacturing"
    },
    {
     "quote": "| Syntactic foam | 5 | 2.36 | 0.70 | 0.30 |",
     "location": "Table 1 (resin burnout, syntactic foam row)"
    }
   ],
   "extractor_confidence": 0.8
  },
  {
   "sample_label": "SFK10",
   "data_origin": "primary",
   "processing": {
    "matrix_class": "other_thermoset",
    "matrix_name": "phenol formaldehyde (phenolic) resin",
    "particle_type": "fly_ash_cenosphere",
    "particle_grade": null,
    "particle_true_density_g_cc": null,
    "particle_mean_diameter_um": null,
    "particle_wall_thickness_ratio": null,
    "particle_volume_fraction": 0.7,
    "particle_weight_fraction": null,
    "process_route": "vacuum_assisted",
    "cure_or_process_temperature_c": null,
    "additional_fillers": "E-glass/epoxy face skins (vacuum bonded); honeycomb grid stiffener, hexagonal cell size 10 mm"
   },
   "structure": {
    "measured_density_g_cc": null,
    "theoretical_density_g_cc": null,
    "matrix_porosity_fraction": null,
    "particle_breakage_fraction": null,
    "microstructure_notes": "Sandwich panel: syntactic foam core confined in hexagonal honeycomb grid cells of 10 mm between glass/epoxy face skins."
   },
   "test": {
    "test_type": "tension",
    "strain_rate_per_s": null,
    "temperature_c": null,
    "standard": "ASTM C297",
    "specimen_notes": "Flatwise (out-of-plane) tension of sandwich panel; constant displacement rate 0.5 mm/min (Instron 5982)"
   },
   "properties": {
    "modulus_mpa": 2740.0,
    "strength_mpa": 8.82,
    "strain_at_failure": null,
    "energy_absorption_mj_m3": null,
    "plateau_stress_mpa": null,
    "densification_strain": null,
    "specific_modulus_mpa_per_g_cc": null,
    "specific_strength_mpa_per_g_cc": null,
    "storage_modulus_mpa": null,
    "loss_tangent": null,
    "thermal_conductivity_w_mk": null,
    "cte_per_k": null,
    "moisture_uptake_pct": null
   },
   "evidence": [
    {
     "quote": "| Tensile strength [MPa] | Flatwise | 6.23 | 7.83 | 8.19 | 8.82 | 9.01 | / | Tensile modulus [GPa] | Flatwise | 1.87 | 2.34 | 2.69 | 2.74 | 3.38 |",
     "location": "Table 2"
    },
    {
     "quote": "Syntactic foam is a composite prepared by reinforcing the desired proportions (50:50) of dry fly ash cenospheres in a phenol formaldehyde thermoset polymer resin matrix.",
     "location": "Sec. Method of manufacturing"
    },
    {
     "quote": "| Syntactic foam | 5 | 2.36 | 0.70 | 0.30 |",
     "location": "Table 1 (resin burnout, syntactic foam row)"
    }
   ],
   "extractor_confidence": 0.8
  },
  {
   "sample_label": "SFK5",
   "data_origin": "primary",
   "processing": {
    "matrix_class": "other_thermoset",
    "matrix_name": "phenol formaldehyde (phenolic) resin",
    "particle_type": "fly_ash_cenosphere",
    "particle_grade": null,
    "particle_true_density_g_cc": null,
    "particle_mean_diameter_um": null,
    "particle_wall_thickness_ratio": null,
    "particle_volume_fraction": 0.7,
    "particle_weight_fraction": null,
    "process_route": "vacuum_assisted",
    "cure_or_process_temperature_c": null,
    "additional_fillers": "E-glass/epoxy face skins (vacuum bonded); honeycomb grid stiffener, hexagonal cell size 5 mm"
   },
   "structure": {
    "measured_density_g_cc": null,
    "theoretical_density_g_cc": null,
    "matrix_porosity_fraction": null,
    "particle_breakage_fraction": null,
    "microstructure_notes": "Sandwich panel: syntactic foam core confined in hexagonal honeycomb grid cells of 5 mm between glass/epoxy face skins."
   },
   "test": {
    "test_type": "tension",
    "strain_rate_per_s": null,
    "temperature_c": null,
    "standard": "ASTM C297",
    "specimen_notes": "Flatwise (out-of-plane) tension of sandwich panel; constant displacement rate 0.5 mm/min (Instron 5982)"
   },
   "properties": {
    "modulus_mpa": 3380.0,
    "strength_mpa": 9.01,
    "strain_at_failure": null,
    "energy_absorption_mj_m3": null,
    "plateau_stress_mpa": null,
    "densification_strain": null,
    "specific_modulus_mpa_per_g_cc": null,
    "specific_strength_mpa_per_g_cc": null,
    "storage_modulus_mpa": null,
    "loss_tangent": null,
    "thermal_conductivity_w_mk": null,
    "cte_per_k": null,
    "moisture_uptake_pct": null
   },
   "evidence": [
    {
     "quote": "| Tensile strength [MPa] | Flatwise | 6.23 | 7.83 | 8.19 | 8.82 | 9.01 | / | Tensile modulus [GPa] | Flatwise | 1.87 | 2.34 | 2.69 | 2.74 | 3.38 |",
     "location": "Table 2"
    },
    {
     "quote": "Syntactic foam is a composite prepared by reinforcing the desired proportions (50:50) of dry fly ash cenospheres in a phenol formaldehyde thermoset polymer resin matrix.",
     "location": "Sec. Method of manufacturing"
    },
    {
     "quote": "| Syntactic foam | 5 | 2.36 | 0.70 | 0.30 |",
     "location": "Table 1 (resin burnout, syntactic foam row)"
    }
   ],
   "extractor_confidence": 0.8
  },
  {
   "sample_label": "SF",
   "data_origin": "primary",
   "processing": {
    "matrix_class": "other_thermoset",
    "matrix_name": "phenol formaldehyde (phenolic) resin",
    "particle_type": "fly_ash_cenosphere",
    "particle_grade": null,
    "particle_true_density_g_cc": null,
    "particle_mean_diameter_um": null,
    "particle_wall_thickness_ratio": null,
    "particle_volume_fraction": 0.7,
    "particle_weight_fraction": null,
    "process_route": "vacuum_assisted",
    "cure_or_process_temperature_c": null,
    "additional_fillers": "E-glass/epoxy face skins (vacuum bonded); no honeycomb grid stiffener"
   },
   "structure": {
    "measured_density_g_cc": null,
    "theoretical_density_g_cc": null,
    "matrix_porosity_fraction": null,
    "particle_breakage_fraction": null,
    "microstructure_notes": "Sandwich panel: syntactic foam core between glass/epoxy face skins."
   },
   "test": {
    "test_type": "tension",
    "strain_rate_per_s": null,
    "temperature_c": null,
    "standard": "ASTM D638",
    "specimen_notes": "Edgewise (in-plane) tension of sandwich panel; constant displacement rate 0.5 mm/min (Instron 5982)"
   },
   "properties": {
    "modulus_mpa": 4380.0,
    "strength_mpa": 33.21,
    "strain_at_failure": null,
    "energy_absorption_mj_m3": null,
    "plateau_stress_mpa": null,
    "densification_strain": null,
    "specific_modulus_mpa_per_g_cc": null,
    "specific_strength_mpa_per_g_cc": null,
    "storage_modulus_mpa": null,
    "loss_tangent": null,
    "thermal_conductivity_w_mk": null,
    "cte_per_k": null,
    "moisture_uptake_pct": null
   },
   "evidence": [
    {
     "quote": "| Tensile strength [MPa] | Edgewise | 33.21 | 34.25 | 36 | 37.82 | 37.93 | / | Tensile modulus [GPa] | Edgewise | 4.38 | 4.87 | 4.99 | 5.18 | 5.42 |",
     "location": "Table 2"
    },
    {
     "quote": "Syntactic foam is a composite prepared by reinforcing the desired proportions (50:50) of dry fly ash cenospheres in a phenol formaldehyde thermoset polymer resin matrix.",
     "location": "Sec. Method of manufacturing"
    },
    {
     "quote": "| Syntactic foam | 5 | 2.36 | 0.70 | 0.30 |",
     "location": "Table 1 (resin burnout, syntactic foam row)"
    }
   ],
   "extractor_confidence": 0.8
  },
  {
   "sample_label": "SFK20",
   "data_origin": "primary",
   "processing": {
    "matrix_class": "other_thermoset",
    "matrix_name": "phenol formaldehyde (phenolic) resin",
    "particle_type": "fly_ash_cenosphere",
    "particle_grade": null,
    "particle_true_density_g_cc": null,
    "particle_mean_diameter_um": null,
    "particle_wall_thickness_ratio": null,
    "particle_volume_fraction": 0.7,
    "particle_weight_fraction": null,
    "process_route": "vacuum_assisted",
    "cure_or_process_temperature_c": null,
    "additional_fillers": "E-glass/epoxy face skins (vacuum bonded); honeycomb grid stiffener, hexagonal cell size 20 mm"
   },
   "structure": {
    "measured_density_g_cc": null,
    "theoretical_density_g_cc": null,
    "matrix_porosity_fraction": null,
    "particle_breakage_fraction": null,
    "microstructure_notes": "Sandwich panel: syntactic foam core confined in hexagonal honeycomb grid cells of 20 mm between glass/epoxy face skins."
   },
   "test": {
    "test_type": "tension",
    "strain_rate_per_s": null,
    "temperature_c": null,
    "standard": "ASTM D638",
    "specimen_notes": "Edgewise (in-plane) tension of sandwich panel; constant displacement rate 0.5 mm/min (Instron 5982)"
   },
   "properties": {
    "modulus_mpa": 4870.0,
    "strength_mpa": 34.25,
    "strain_at_failure": null,
    "energy_absorption_mj_m3": null,
    "plateau_stress_mpa": null,
    "densification_strain": null,
    "specific_modulus_mpa_per_g_cc": null,
    "specific_strength_mpa_per_g_cc": null,
    "storage_modulus_mpa": null,
    "loss_tangent": null,
    "thermal_conductivity_w_mk": null,
    "cte_per_k": null,
    "moisture_uptake_pct": null
   },
   "evidence": [
    {
     "quote": "| Tensile strength [MPa] | Edgewise | 33.21 | 34.25 | 36 | 37.82 | 37.93 | / | Tensile modulus [GPa] | Edgewise | 4.38 | 4.87 | 4.99 | 5.18 | 5.42 |",
     "location": "Table 2"
    },
    {
     "quote": "Syntactic foam is a composite prepared by reinforcing the desired proportions (50:50) of dry fly ash cenospheres in a phenol formaldehyde thermoset polymer resin matrix.",
     "location": "Sec. Method of manufacturing"
    },
    {
     "quote": "| Syntactic foam | 5 | 2.36 | 0.70 | 0.30 |",
     "location": "Table 1 (resin burnout, syntactic foam row)"
    }
   ],
   "extractor_confidence": 0.8
  },
  {
   "sample_label": "SFK15",
   "data_origin": "primary",
   "processing": {
    "matrix_class": "other_thermoset",
    "matrix_name": "phenol formaldehyde (phenolic) resin",
    "particle_type": "fly_ash_cenosphere",
    "particle_grade": null,
    "particle_true_density_g_cc": null,
    "particle_mean_diameter_um": null,
    "particle_wall_thickness_ratio": null,
    "particle_volume_fraction": 0.7,
    "particle_weight_fraction": null,
    "process_route": "vacuum_assisted",
    "cure_or_process_temperature_c": null,
    "additional_fillers": "E-glass/epoxy face skins (vacuum bonded); honeycomb grid stiffener, hexagonal cell size 15 mm"
   },
   "structure": {
    "measured_density_g_cc": null,
    "theoretical_density_g_cc": null,
    "matrix_porosity_fraction": null,
    "particle_breakage_fraction": null,
    "microstructure_notes": "Sandwich panel: syntactic foam core confined in hexagonal honeycomb grid cells of 15 mm between glass/epoxy face skins."
   },
   "test": {
    "test_type": "tension",
    "strain_rate_per_s": null,
    "temperature_c": null,
    "standard": "ASTM D638",
    "specimen_notes": "Edgewise (in-plane) tension of sandwich panel; constant displacement rate 0.5 mm/min (Instron 5982)"
   },
   "properties": {
    "modulus_mpa": 4990.0,
    "strength_mpa": 36.0,
    "strain_at_failure": null,
    "energy_absorption_mj_m3": null,
    "plateau_stress_mpa": null,
    "densification_strain": null,
    "specific_modulus_mpa_per_g_cc": null,
    "specific_strength_mpa_per_g_cc": null,
    "storage_modulus_mpa": null,
    "loss_tangent": null,
    "thermal_conductivity_w_mk": null,
    "cte_per_k": null,
    "moisture_uptake_pct": null
   },
   "evidence": [
    {
     "quote": "| Tensile strength [MPa] | Edgewise | 33.21 | 34.25 | 36 | 37.82 | 37.93 | / | Tensile modulus [GPa] | Edgewise | 4.38 | 4.87 | 4.99 | 5.18 | 5.42 |",
     "location": "Table 2"
    },
    {
     "quote": "Syntactic foam is a composite prepared by reinforcing the desired proportions (50:50) of dry fly ash cenospheres in a phenol formaldehyde thermoset polymer resin matrix.",
     "location": "Sec. Method of manufacturing"
    },
    {
     "quote": "| Syntactic foam | 5 | 2.36 | 0.70 | 0.30 |",
     "location": "Table 1 (resin burnout, syntactic foam row)"
    }
   ],
   "extractor_confidence": 0.8
  },
  {
   "sample_label": "SFK10",
   "data_origin": "primary",
   "processing": {
    "matrix_class": "other_thermoset",
    "matrix_name": "phenol formaldehyde (phenolic) resin",
    "particle_type": "fly_ash_cenosphere",
    "particle_grade": null,
    "particle_true_density_g_cc": null,
    "particle_mean_diameter_um": null,
    "particle_wall_thickness_ratio": null,
    "particle_volume_fraction": 0.7,
    "particle_weight_fraction": null,
    "process_route": "vacuum_assisted",
    "cure_or_process_temperature_c": null,
    "additional_fillers": "E-glass/epoxy face skins (vacuum bonded); honeycomb grid stiffener, hexagonal cell size 10 mm"
   },
   "structure": {
    "measured_density_g_cc": null,
    "theoretical_density_g_cc": null,
    "matrix_porosity_fraction": null,
    "particle_breakage_fraction": null,
    "microstructure_notes": "Sandwich panel: syntactic foam core confined in hexagonal honeycomb grid cells of 10 mm between glass/epoxy face skins."
   },
   "test": {
    "test_type": "tension",
    "strain_rate_per_s": null,
    "temperature_c": null,
    "standard": "ASTM D638",
    "specimen_notes": "Edgewise (in-plane) tension of sandwich panel; constant displacement rate 0.5 mm/min (Instron 5982)"
   },
   "properties": {
    "modulus_mpa": 5180.0,
    "strength_mpa": 37.82,
    "strain_at_failure": null,
    "energy_absorption_mj_m3": null,
    "plateau_stress_mpa": null,
    "densification_strain": null,
    "specific_modulus_mpa_per_g_cc": null,
    "specific_strength_mpa_per_g_cc": null,
    "storage_modulus_mpa": null,
    "loss_tangent": null,
    "thermal_conductivity_w_mk": null,
    "cte_per_k": null,
    "moisture_uptake_pct": null
   },
   "evidence": [
    {
     "quote": "| Tensile strength [MPa] | Edgewise | 33.21 | 34.25 | 36 | 37.82 | 37.93 | / | Tensile modulus [GPa] | Edgewise | 4.38 | 4.87 | 4.99 | 5.18 | 5.42 |",
     "location": "Table 2"
    },
    {
     "quote": "Syntactic foam is a composite prepared by reinforcing the desired proportions (50:50) of dry fly ash cenospheres in a phenol formaldehyde thermoset polymer resin matrix.",
     "location": "Sec. Method of manufacturing"
    },
    {
     "quote": "| Syntactic foam | 5 | 2.36 | 0.70 | 0.30 |",
     "location": "Table 1 (resin burnout, syntactic foam row)"
    }
   ],
   "extractor_confidence": 0.8
  },
  {
   "sample_label": "SFK5",
   "data_origin": "primary",
   "processing": {
    "matrix_class": "other_thermoset",
    "matrix_name": "phenol formaldehyde (phenolic) resin",
    "particle_type": "fly_ash_cenosphere",
    "particle_grade": null,
    "particle_true_density_g_cc": null,
    "particle_mean_diameter_um": null,
    "particle_wall_thickness_ratio": null,
    "particle_volume_fraction": 0.7,
    "particle_weight_fraction": null,
    "process_route": "vacuum_assisted",
    "cure_or_process_temperature_c": null,
    "additional_fillers": "E-glass/epoxy face skins (vacuum bonded); honeycomb grid stiffener, hexagonal cell size 5 mm"
   },
   "structure": {
    "measured_density_g_cc": null,
    "theoretical_density_g_cc": null,
    "matrix_porosity_fraction": null,
    "particle_breakage_fraction": null,
    "microstructure_notes": "Sandwich panel: syntactic foam core confined in hexagonal honeycomb grid cells of 5 mm between glass/epoxy face skins."
   },
   "test": {
    "test_type": "tension",
    "strain_rate_per_s": null,
    "temperature_c": null,
    "standard": "ASTM D638",
    "specimen_notes": "Edgewise (in-plane) tension of sandwich panel; constant displacement rate 0.5 mm/min (Instron 5982)"
   },
   "properties": {
    "modulus_mpa": 5420.0,
    "strength_mpa": 37.93,
    "strain_at_failure": null,
    "energy_absorption_mj_m3": null,
    "plateau_stress_mpa": null,
    "densification_strain": null,
    "specific_modulus_mpa_per_g_cc": null,
    "specific_strength_mpa_per_g_cc": null,
    "storage_modulus_mpa": null,
    "loss_tangent": null,
    "thermal_conductivity_w_mk": null,
    "cte_per_k": null,
    "moisture_uptake_pct": null
   },
   "evidence": [
    {
     "quote": "| Tensile strength [MPa] | Edgewise | 33.21 | 34.25 | 36 | 37.82 | 37.93 | / | Tensile modulus [GPa] | Edgewise | 4.38 | 4.87 | 4.99 | 5.18 | 5.42 |",
     "location": "Table 2"
    },
    {
     "quote": "Syntactic foam is a composite prepared by reinforcing the desired proportions (50:50) of dry fly ash cenospheres in a phenol formaldehyde thermoset polymer resin matrix.",
     "location": "Sec. Method of manufacturing"
    },
    {
     "quote": "| Syntactic foam | 5 | 2.36 | 0.70 | 0.30 |",
     "location": "Table 1 (resin burnout, syntactic foam row)"
    }
   ],
   "extractor_confidence": 0.8
  },
  {
   "sample_label": "SF",
   "data_origin": "primary",
   "processing": {
    "matrix_class": "other_thermoset",
    "matrix_name": "phenol formaldehyde (phenolic) resin",
    "particle_type": "fly_ash_cenosphere",
    "particle_grade": null,
    "particle_true_density_g_cc": null,
    "particle_mean_diameter_um": null,
    "particle_wall_thickness_ratio": null,
    "particle_volume_fraction": 0.7,
    "particle_weight_fraction": null,
    "process_route": "vacuum_assisted",
    "cure_or_process_temperature_c": null,
    "additional_fillers": "E-glass/epoxy face skins (vacuum bonded); no honeycomb grid stiffener"
   },
   "structure": {
    "measured_density_g_cc": null,
    "theoretical_density_g_cc": null,
    "matrix_porosity_fraction": null,
    "particle_breakage_fraction": null,
    "microstructure_notes": "Sandwich panel: syntactic foam core between glass/epoxy face skins."
   },
   "test": {
    "test_type": "compression",
    "strain_rate_per_s": null,
    "temperature_c": null,
    "standard": "ASTM C365",
    "specimen_notes": "Flatwise (out-of-plane) compression of sandwich panel; constant displacement rate 0.5 mm/min (Instron 5982)"
   },
   "properties": {
    "modulus_mpa": 1320.0,
    "strength_mpa": 7.09,
    "strain_at_failure": null,
    "energy_absorption_mj_m3": null,
    "plateau_stress_mpa": null,
    "densification_strain": null,
    "specific_modulus_mpa_per_g_cc": null,
    "specific_strength_mpa_per_g_cc": null,
    "storage_modulus_mpa": null,
    "loss_tangent": null,
    "thermal_conductivity_w_mk": null,
    "cte_per_k": null,
    "moisture_uptake_pct": null
   },
   "evidence": [
    {
     "quote": "| Compression strength [MPa] | Flatwise | 7.09 | 12.42 | 14.98 | 15.72 | 16.79 | / | Compression modulus [GPa] | Flatwise | 1.32 | 2.46 | 3.24 | 3.28 | 3.87 |",
     "location": "Table 3"
    },
    {
     "quote": "Syntactic foam is a composite prepared by reinforcing the desired proportions (50:50) of dry fly ash cenospheres in a phenol formaldehyde thermoset polymer resin matrix.",
     "location": "Sec. Method of manufacturing"
    },
    {
     "quote": "| Syntactic foam | 5 | 2.36 | 0.70 | 0.30 |",
     "location": "Table 1 (resin burnout, syntactic foam row)"
    }
   ],
   "extractor_confidence": 0.8
  },
  {
   "sample_label": "SFK20",
   "data_origin": "primary",
   "processing": {
    "matrix_class": "other_thermoset",
    "matrix_name": "phenol formaldehyde (phenolic) resin",
    "particle_type": "fly_ash_cenosphere",
    "particle_grade": null,
    "particle_true_density_g_cc": null,
    "particle_mean_diameter_um": null,
    "particle_wall_thickness_ratio": null,
    "particle_volume_fraction": 0.7,
    "particle_weight_fraction": null,
    "process_route": "vacuum_assisted",
    "cure_or_process_temperature_c": null,
    "additional_fillers": "E-glass/epoxy face skins (vacuum bonded); honeycomb grid stiffener, hexagonal cell size 20 mm"
   },
   "structure": {
    "measured_density_g_cc": null,
    "theoretical_density_g_cc": null,
    "matrix_porosity_fraction": null,
    "particle_breakage_fraction": null,
    "microstructure_notes": "Sandwich panel: syntactic foam core confined in hexagonal honeycomb grid cells of 20 mm between glass/epoxy face skins."
   },
   "test": {
    "test_type": "compression",
    "strain_rate_per_s": null,
    "temperature_c": null,
    "standard": "ASTM C365",
    "specimen_notes": "Flatwise (out-of-plane) compression of sandwich panel; constant displacement rate 0.5 mm/min (Instron 5982)"
   },
   "properties": {
    "modulus_mpa": 2460.0,
    "strength_mpa": 12.42,
    "strain_at_failure": null,
    "energy_absorption_mj_m3": null,
    "plateau_stress_mpa": null,
    "densification_strain": null,
    "specific_modulus_mpa_per_g_cc": null,
    "specific_strength_mpa_per_g_cc": null,
    "storage_modulus_mpa": null,
    "loss_tangent": null,
    "thermal_conductivity_w_mk": null,
    "cte_per_k": null,
    "moisture_uptake_pct": null
   },
   "evidence": [
    {
     "quote": "| Compression strength [MPa] | Flatwise | 7.09 | 12.42 | 14.98 | 15.72 | 16.79 | / | Compression modulus [GPa] | Flatwise | 1.32 | 2.46 | 3.24 | 3.28 | 3.87 |",
     "location": "Table 3"
    },
    {
     "quote": "Syntactic foam is a composite prepared by reinforcing the desired proportions (50:50) of dry fly ash cenospheres in a phenol formaldehyde thermoset polymer resin matrix.",
     "location": "Sec. Method of manufacturing"
    },
    {
     "quote": "| Syntactic foam | 5 | 2.36 | 0.70 | 0.30 |",
     "location": "Table 1 (resin burnout, syntactic foam row)"
    }
   ],
   "extractor_confidence": 0.8
  },
  {
   "sample_label": "SFK15",
   "data_origin": "primary",
   "processing": {
    "matrix_class": "other_thermoset",
    "matrix_name": "phenol formaldehyde (phenolic) resin",
    "particle_type": "fly_ash_cenosphere",
    "particle_grade": null,
    "particle_true_density_g_cc": null,
    "particle_mean_diameter_um": null,
    "particle_wall_thickness_ratio": null,
    "particle_volume_fraction": 0.7,
    "particle_weight_fraction": null,
    "process_route": "vacuum_assisted",
    "cure_or_process_temperature_c": null,
    "additional_fillers": "E-glass/epoxy face skins (vacuum bonded); honeycomb grid stiffener, hexagonal cell size 15 mm"
   },
   "structure": {
    "measured_density_g_cc": null,
    "theoretical_density_g_cc": null,
    "matrix_porosity_fraction": null,
    "particle_breakage_fraction": null,
    "microstructure_notes": "Sandwich panel: syntactic foam core confined in hexagonal honeycomb grid cells of 15 mm between glass/epoxy face skins."
   },
   "test": {
    "test_type": "compression",
    "strain_rate_per_s": null,
    "temperature_c": null,
    "standard": "ASTM C365",
    "specimen_notes": "Flatwise (out-of-plane) compression of sandwich panel; constant displacement rate 0.5 mm/min (Instron 5982)"
   },
   "properties": {
    "modulus_mpa": 3240.0,
    "strength_mpa": 14.98,
    "strain_at_failure": null,
    "energy_absorption_mj_m3": null,
    "plateau_stress_mpa": null,
    "densification_strain": null,
    "specific_modulus_mpa_per_g_cc": null,
    "specific_strength_mpa_per_g_cc": null,
    "storage_modulus_mpa": null,
    "loss_tangent": null,
    "thermal_conductivity_w_mk": null,
    "cte_per_k": null,
    "moisture_uptake_pct": null
   },
   "evidence": [
    {
     "quote": "| Compression strength [MPa] | Flatwise | 7.09 | 12.42 | 14.98 | 15.72 | 16.79 | / | Compression modulus [GPa] | Flatwise | 1.32 | 2.46 | 3.24 | 3.28 | 3.87 |",
     "location": "Table 3"
    },
    {
     "quote": "Syntactic foam is a composite prepared by reinforcing the desired proportions (50:50) of dry fly ash cenospheres in a phenol formaldehyde thermoset polymer resin matrix.",
     "location": "Sec. Method of manufacturing"
    },
    {
     "quote": "| Syntactic foam | 5 | 2.36 | 0.70 | 0.30 |",
     "location": "Table 1 (resin burnout, syntactic foam row)"
    }
   ],
   "extractor_confidence": 0.8
  },
  {
   "sample_label": "SFK10",
   "data_origin": "primary",
   "processing": {
    "matrix_class": "other_thermoset",
    "matrix_name": "phenol formaldehyde (phenolic) resin",
    "particle_type": "fly_ash_cenosphere",
    "particle_grade": null,
    "particle_true_density_g_cc": null,
    "particle_mean_diameter_um": null,
    "particle_wall_thickness_ratio": null,
    "particle_volume_fraction": 0.7,
    "particle_weight_fraction": null,
    "process_route": "vacuum_assisted",
    "cure_or_process_temperature_c": null,
    "additional_fillers": "E-glass/epoxy face skins (vacuum bonded); honeycomb grid stiffener, hexagonal cell size 10 mm"
   },
   "structure": {
    "measured_density_g_cc": null,
    "theoretical_density_g_cc": null,
    "matrix_porosity_fraction": null,
    "particle_breakage_fraction": null,
    "microstructure_notes": "Sandwich panel: syntactic foam core confined in hexagonal honeycomb grid cells of 10 mm between glass/epoxy face skins."
   },
   "test": {
    "test_type": "compression",
    "strain_rate_per_s": null,
    "temperature_c": null,
    "standard": "ASTM C365",
    "specimen_notes": "Flatwise (out-of-plane) compression of sandwich panel; constant displacement rate 0.5 mm/min (Instron 5982)"
   },
   "properties": {
    "modulus_mpa": 3280.0,
    "strength_mpa": 15.72,
    "strain_at_failure": null,
    "energy_absorption_mj_m3": null,
    "plateau_stress_mpa": null,
    "densification_strain": null,
    "specific_modulus_mpa_per_g_cc": null,
    "specific_strength_mpa_per_g_cc": null,
    "storage_modulus_mpa": null,
    "loss_tangent": null,
    "thermal_conductivity_w_mk": null,
    "cte_per_k": null,
    "moisture_uptake_pct": null
   },
   "evidence": [
    {
     "quote": "| Compression strength [MPa] | Flatwise | 7.09 | 12.42 | 14.98 | 15.72 | 16.79 | / | Compression modulus [GPa] | Flatwise | 1.32 | 2.46 | 3.24 | 3.28 | 3.87 |",
     "location": "Table 3"
    },
    {
     "quote": "Syntactic foam is a composite prepared by reinforcing the desired proportions (50:50) of dry fly ash cenospheres in a phenol formaldehyde thermoset polymer resin matrix.",
     "location": "Sec. Method of manufacturing"
    },
    {
     "quote": "| Syntactic foam | 5 | 2.36 | 0.70 | 0.30 |",
     "location": "Table 1 (resin burnout, syntactic foam row)"
    }
   ],
   "extractor_confidence": 0.8
  },
  {
   "sample_label": "SFK5",
   "data_origin": "primary",
   "processing": {
    "matrix_class": "other_thermoset",
    "matrix_name": "phenol formaldehyde (phenolic) resin",
    "particle_type": "fly_ash_cenosphere",
    "particle_grade": null,
    "particle_true_density_g_cc": null,
    "particle_mean_diameter_um": null,
    "particle_wall_thickness_ratio": null,
    "particle_volume_fraction": 0.7,
    "particle_weight_fraction": null,
    "process_route": "vacuum_assisted",
    "cure_or_process_temperature_c": null,
    "additional_fillers": "E-glass/epoxy face skins (vacuum bonded); honeycomb grid stiffener, hexagonal cell size 5 mm"
   },
   "structure": {
    "measured_density_g_cc": null,
    "theoretical_density_g_cc": null,
    "matrix_porosity_fraction": null,
    "particle_breakage_fraction": null,
    "microstructure_notes": "Sandwich panel: syntactic foam core confined in hexagonal honeycomb grid cells of 5 mm between glass/epoxy face skins."
   },
   "test": {
    "test_type": "compression",
    "strain_rate_per_s": null,
    "temperature_c": null,
    "standard": "ASTM C365",
    "specimen_notes": "Flatwise (out-of-plane) compression of sandwich panel; constant displacement rate 0.5 mm/min (Instron 5982)"
   },
   "properties": {
    "modulus_mpa": 3870.0,
    "strength_mpa": 16.79,
    "strain_at_failure": null,
    "energy_absorption_mj_m3": null,
    "plateau_stress_mpa": null,
    "densification_strain": null,
    "specific_modulus_mpa_per_g_cc": null,
    "specific_strength_mpa_per_g_cc": null,
    "storage_modulus_mpa": null,
    "loss_tangent": null,
    "thermal_conductivity_w_mk": null,
    "cte_per_k": null,
    "moisture_uptake_pct": null
   },
   "evidence": [
    {
     "quote": "| Compression strength [MPa] | Flatwise | 7.09 | 12.42 | 14.98 | 15.72 | 16.79 | / | Compression modulus [GPa] | Flatwise | 1.32 | 2.46 | 3.24 | 3.28 | 3.87 |",
     "location": "Table 3"
    },
    {
     "quote": "Syntactic foam is a composite prepared by reinforcing the desired proportions (50:50) of dry fly ash cenospheres in a phenol formaldehyde thermoset polymer resin matrix.",
     "location": "Sec. Method of manufacturing"
    },
    {
     "quote": "| Syntactic foam | 5 | 2.36 | 0.70 | 0.30 |",
     "location": "Table 1 (resin burnout, syntactic foam row)"
    }
   ],
   "extractor_confidence": 0.8
  },
  {
   "sample_label": "SF",
   "data_origin": "primary",
   "processing": {
    "matrix_class": "other_thermoset",
    "matrix_name": "phenol formaldehyde (phenolic) resin",
    "particle_type": "fly_ash_cenosphere",
    "particle_grade": null,
    "particle_true_density_g_cc": null,
    "particle_mean_diameter_um": null,
    "particle_wall_thickness_ratio": null,
    "particle_volume_fraction": 0.7,
    "particle_weight_fraction": null,
    "process_route": "vacuum_assisted",
    "cure_or_process_temperature_c": null,
    "additional_fillers": "E-glass/epoxy face skins (vacuum bonded); no honeycomb grid stiffener"
   },
   "structure": {
    "measured_density_g_cc": null,
    "theoretical_density_g_cc": null,
    "matrix_porosity_fraction": null,
    "particle_breakage_fraction": null,
    "microstructure_notes": "Sandwich panel: syntactic foam core between glass/epoxy face skins."
   },
   "test": {
    "test_type": "compression",
    "strain_rate_per_s": null,
    "temperature_c": null,
    "standard": "ASTM C364",
    "specimen_notes": "Edgewise (in-plane) compression of sandwich panel; constant displacement rate 0.5 mm/min (Instron 5982)"
   },
   "properties": {
    "modulus_mpa": 1770.0,
    "strength_mpa": 19.67,
    "strain_at_failure": null,
    "energy_absorption_mj_m3": null,
    "plateau_stress_mpa": null,
    "densification_strain": null,
    "specific_modulus_mpa_per_g_cc": null,
    "specific_strength_mpa_per_g_cc": null,
    "storage_modulus_mpa": null,
    "loss_tangent": null,
    "thermal_conductivity_w_mk": null,
    "cte_per_k": null,
    "moisture_uptake_pct": null
   },
   "evidence": [
    {
     "quote": "| Compression strength [MPa] | Edgewise | 19.67 | 23.45 | 23.83 | 24.07 | 24.85 | / | Compression modulus [GPa] | Edgewise | 1.77 | 1.96 | 2 | 2.04 | 2.28 |",
     "location": "Table 3"
    },
    {
     "quote": "Syntactic foam is a composite prepared by reinforcing the desired proportions (50:50) of dry fly ash cenospheres in a phenol formaldehyde thermoset polymer resin matrix.",
     "location": "Sec. Method of manufacturing"
    },
    {
     "quote": "| Syntactic foam | 5 | 2.36 | 0.70 | 0.30 |",
     "location": "Table 1 (resin burnout, syntactic foam row)"
    }
   ],
   "extractor_confidence": 0.8
  },
  {
   "sample_label": "SFK20",
   "data_origin": "primary",
   "processing": {
    "matrix_class": "other_thermoset",
    "matrix_name": "phenol formaldehyde (phenolic) resin",
    "particle_type": "fly_ash_cenosphere",
    "particle_grade": null,
    "particle_true_density_g_cc": null,
    "particle_mean_diameter_um": null,
    "particle_wall_thickness_ratio": null,
    "particle_volume_fraction": 0.7,
    "particle_weight_fraction": null,
    "process_route": "vacuum_assisted",
    "cure_or_process_temperature_c": null,
    "additional_fillers": "E-glass/epoxy face skins (vacuum bonded); honeycomb grid stiffener, hexagonal cell size 20 mm"
   },
   "structure": {
    "measured_density_g_cc": null,
    "theoretical_density_g_cc": null,
    "matrix_porosity_fraction": null,
    "particle_breakage_fraction": null,
    "microstructure_notes": "Sandwich panel: syntactic foam core confined in hexagonal honeycomb grid cells of 20 mm between glass/epoxy face skins."
   },
   "test": {
    "test_type": "compression",
    "strain_rate_per_s": null,
    "temperature_c": null,
    "standard": "ASTM C364",
    "specimen_notes": "Edgewise (in-plane) compression of sandwich panel; constant displacement rate 0.5 mm/min (Instron 5982)"
   },
   "properties": {
    "modulus_mpa": 1960.0,
    "strength_mpa": 23.45,
    "strain_at_failure": null,
    "energy_absorption_mj_m3": null,
    "plateau_stress_mpa": null,
    "densification_strain": null,
    "specific_modulus_mpa_per_g_cc": null,
    "specific_strength_mpa_per_g_cc": null,
    "storage_modulus_mpa": null,
    "loss_tangent": null,
    "thermal_conductivity_w_mk": null,
    "cte_per_k": null,
    "moisture_uptake_pct": null
   },
   "evidence": [
    {
     "quote": "| Compression strength [MPa] | Edgewise | 19.67 | 23.45 | 23.83 | 24.07 | 24.85 | / | Compression modulus [GPa] | Edgewise | 1.77 | 1.96 | 2 | 2.04 | 2.28 |",
     "location": "Table 3"
    },
    {
