Repository: Harshelite2503/foamgpt

# FoamGPT

**An LLM-extracted, literature-scale Process–Structure–Property (PSP) dataset and benchmark for syntactic foams.**

Syntactic foams (hollow-particle-filled composites) have ~30 years of literature, but the quantitative
results live in tables and figures inside thousands of PDFs. FoamGPT turns that literature into a
machine-readable dataset and asks: *how well can classical ML and frontier LLMs predict foam properties,
and where do LLMs hallucinate?*

```
OpenAlex ──▶ OA PDFs ──▶ text+tables ──▶ Claude structured extraction ──▶ curated PSP table ──▶ benchmarks
 harvest      download      parse            extract / batch                  curate           bench-ml / bench-llm
```

File: data/extracted/agent/W4394064675.json
{
  "is_syntactic_foam_paper": true,
  "paper_summary": "A theoretical/modelling paper that assembles existing micromechanics models (Gibson-Ashby for resin-impregnated paper honeycomb, Porfiri and Gupta's differential scheme for syntactic foam, and rule-of-mixtures/Halpin-Tsai for woven E-glass/epoxy face skins) into a modified classical lamination theory (MCLT) for foam-core sandwich composites. For the syntactic foam (dry fly ash cenospheres, mean diameter 150 um, radius ratio eta = 0.9, Vceno = 0.7272 in a phenolic resin matrix) the predicted Young's modulus is 1.99 GPa, Poisson's ratio 0.25, shear modulus 0.796 GPa and density 654.54 kg/m3. The MCLT predictions for the syntactic-foam-core / E-glass-epoxy-skin sandwich (Ex = Ey = 4.469 GPa, Gxy = 1.0023 GPa, Gyz = Gxz = 0.9838 GPa) agree with experimental values reported earlier by Amith Kumar S.J. and Sabeel Ahmed within 1.9-5.2%.",
  "records": [
    {
      "sample_label": "Syntactic foam core: phenolic resin + 72.72 vol% dry fly ash cenospheres (Porfiri-Gupta differential scheme prediction)",
      "data_origin": "model",
      "processing": {
        "matrix_class": "other_thermoset",
        "matrix_name": "Phenolic resin (Em = 2.51 GPa, nu_m = 0.35, rho_m = 1200 kg/m3)",
        "particle_type": "fly_ash_cenosphere",
        "particle_grade": "Dry fly ash cenospheres (Eceno = 17 GPa, nu = 0.21)",
        "particle_true_density_g_cc": 0.45,
        "particle_mean_diameter_um": 150,
        "particle_wall_thickness_ratio": 0.9,
        "particle_volume_fraction": 0.7272,
        "particle_weight_fraction": null,
        "process_route": "other",
        "cure_or_process_temperature_c": null,
        "additional_fillers": null
      },
      "structure": {
        "measured_density_g_cc": null,
        "theoretical_density_g_cc": 0.65454,
        "matrix_porosity_fraction": null,
        "particle_breakage_fraction": null,
        "microstructure_notes": "Maximum packing factor Vceno(max) = 0.9 achieved with polydisperse cenospheres; threshold cenosphere volume fraction in the foam is 72% beyond which the binding ability of the phenolic matrix decreases. Density computed by simple rule of mixtures (Eq. 10). Predicted Poisson's ratio of the foam is 0.25 (no schema field)."
      },
      "test": {
        "test_type": "tension",
        "strain_rate_per_s": null,
        "temperature_c": null,
        "standard": null,
        "specimen_notes": "Analytical prediction from Porfiri and Gupta's coupled nonlinear differential equations (Eqs. 7-8); the conclusions describe it as the tensile modulus of the syntactic foam. No test was performed in this paper."
      },
      "properties": {
        "modulus_mpa": 1990,
        "strength_mpa": null,
        "strain_at_failure": null,
        "energy_absorption_mj_m3": null,
        "plateau_stress_mpa": null,
        "densification_strain": null,
        "specific_modulus_mpa_per_g_cc": null,
        "specific_strength_mpa_per_g_cc": null,
        "storage_modulus_mpa": null,
        "loss_tangent": null,
        "thermal_conductivity_w_mk": null,
        "cte_per_k": null,
        "moisture_uptake_pct": null
      },
      "evidence": [
        {
          "quote": "The theoretically predicted Young's modulus (Ec) and Poisson's ratio (υc) of the syntactic foam composite were found to be 1.99 GPa and 0.25 GPa, respectively.",
          "location": "Sec. 'Porfiri and Gupta's approach for syntactic foam', para after Table 4"
        },
        {
          "quote": "Dry fly ash cenospheres | Young's modulus Eceno GPa 17 | Poisson's ratio 0.21 | Density 450 kg/m3 | Volume fraction Vceno 0.7272 | Maximum packing factor 0.9 | Radius ratio η 0.9 | Phenolic resin matrix Em 2.51 GPa, υm 0.35, ρm 1200 kg/m3, Vm 0.2727",
          "location": "Table 4"
        },
        {
          "quote": "cenospheres of different sizes (a mean diameter 150 microns) were used as the filler for the syntactic foam for which a maximum packing factor of 90% was achieved.",
          "location": "Sec. 'Porfiri and Gupta's approach for syntactic foam'"
        }
      ],
      "extractor_confidence": 0.85
    },
    {
      "sample_label": "Syntactic foam core: phenolic resin + 72.72 vol% dry fly ash cenospheres (shear modulus from isotropic relation, Eq. 9)",
      "data_origin": "model",
      "processing": {
        "matrix_class": "other_thermoset",
        "matrix_name": "Phenolic resin (Em = 2.51 GPa, nu_m = 0.35, rho_m = 1200 kg/m3)",
        "particle_type": "fly_ash_cenosphere",
        "particle_grade": "Dry fly ash cenospheres (Eceno = 17 GPa, nu = 0.21)",
        "particle_true_density_g_cc": 0.45,
        "particle_mean_diameter_um": 150,
        "particle_wall_thickness_ratio": 0.9,
        "particle_volume_fraction": 0.7272,
        "particle_weight_fraction": null,
        "process_route": "other",
        "cure_or_process_temperature_c": null,
        "additional_fillers": null
      },
      "structure": {
        "measured_density_g_cc": null,
        "theoretical_density_g_cc": 0.65454,
        "matrix_porosity_fraction": null,
        "particle_breakage_fraction": null,
        "microstructure_notes": "Same foam as the tension record; shear modulus derived from Ec and nu_c assuming isotropy, Gc = Ec / [2(1 + nu_c)]."
      },
      "test": {
        "test_type": "shear",
        "strain_rate_per_s": null,
        "temperature_c": null,
        "standard": null,
        "specimen_notes": "Analytical value, not measured. Shear modulus of the isotropic syntactic foam core computed from Eq. (9)."
      },
      "properties": {
        "modulus_mpa": 796,
        "strength_mpa": null,
        "strain_at_failure": null,
        "energy_absorption_mj_m3": null,
        "plateau_stress_mpa": null,
        "densification_strain": null,
        "specific_modulus_mpa_per_g_cc": null,
        "specific_strength_mpa_per_g_cc": null,
        "storage_modulus_mpa": null,
        "loss_tangent": null,
        "thermal_conductivity_w_mk": null,
        "cte_per_k": null,
        "moisture_uptake_pct": null
      },
      "evidence": [
        {
          "quote": "Since syntactic foam is considered an isotropic material, its shear modulus was evaluated by means of Equation (9) and was found to be 0.796 GPa. The density (ρc) of the syntactic foam was determined by the simple rule of mixtures using Equation (10) and was found to be 654.54 kg/m3.",
          "location": "Sec. 'Porfiri and Gupta's approach for syntactic foam'"
        }
      ],
      "extractor_confidence": 0.85
    },
    {
      "sample_label": "SANDWICH PANEL (SF) - not bare foam: syntactic foam core + woven E-glass/epoxy face skins, MCLT prediction, longitudinal/transverse Young's modulus",
      "data_origin": "model",
      "processing": {
        "matrix_class": "other_thermoset",
        "matrix_name": "Phenolic resin core matrix; epoxy in the E-glass/epoxy face skins",
        "particle_type": "fly_ash_cenosphere",
        "particle_grade": "Dry fly ash cenospheres in the core (mean diameter 150 um, eta = 0.9)",
        "particle_true_density_g_cc": 0.45,
        "particle_mean_diameter_um": 150,
        "particle_wall_thickness_ratio": 0.9,
        "particle_volume_fraction": null,
        "particle_weight_fraction": null,
        "process_route": "other",
        "cure_or_process_temperature_c": null,
        "additional_fillers": "Woven 0/90 E-glass fabric/epoxy face skins (E11 = E22 = 14.655 GPa theoretical, 14.39 GPa experimental; G12 = 1.862 GPa; Vf = 0.324). This record is for the whole sandwich panel, not the bare syntactic foam; the cenosphere volume fraction applies only to the core so it is left null."
      },
      "structure": {
        "measured_density_g_cc": null,
        "theoretical_density_g_cc": null,
        "matrix_porosity_fraction": null,
        "particle_breakage_fraction": null,
        "microstructure_notes": "Three-ply symmetric sandwich (two identical face skins + isotropic syntactic foam core), analysed by modified classical lamination theory including transverse shear."
      },
      "test": {
        "test_type": "tension",
        "strain_rate_per_s": null,
        "temperature_c": null,
        "standard": null,
        "specimen_notes": "MCLT prediction, Eqs. (25)-(26). Longitudinal (Ex)s and transverse (Ey)s are equal at 4.469 GPa, so a single record covers both."
      },
      "properties": {
        "modulus_mpa": 4469,
        "strength_mpa": null,
        "strain_at_failure": null,
        "energy_absorption_mj_m3": null,
        "plateau_stress_mpa": null,
        "densification_strain": null,
        "specific_modulus_mpa_per_g_cc": null,
        "specific_strength_mpa_per_g_cc": null,
        "storage_modulus_mpa": null,
        "loss_tangent": null,
        "thermal_conductivity_w_mk": null,
        "cte_per_k": null,
        "moisture_uptake_pct": null
      },
      "evidence": [
        {
          "quote": "Longitudinal Young's modulus (Ex)s GPa 4.469 / 4.38 / 1.9 ; Transverse Young's modulus (Ey)s GPa 4.469 / 4.38 / 1.9 (theoretical / experimental / % deviation)",
          "location": "Table 7"
        }
      ],
      "extractor_confidence": 0.75
    },
    {
      "sample_label": "SANDWICH PANEL (SF) - not bare foam: syntactic foam core + woven E-glass/epoxy face skins, EXPERIMENTAL value quoted from ref [3] Amith Kumar S.J., Sabeel Ahmed K., J. Reinforced Plastics and Composites 2013, 32, 1370-1379",
      "data_origin": "secondary",
      "processing": {
        "matrix_class": "other_thermoset",
        "matrix_name": "Phenolic resin core matrix; epoxy in the E-glass/epoxy face skins",
        "particle_type": "fly_ash_cenosphere",
        "particle_grade": "Dry fly ash cenospheres in the core",
        "particle_true_density_g_cc": null,
        "particle_mean_diameter_um": null,
        "particle_wall_thickness_ratio": null,
        "particle_volume_fraction": null,
        "particle_weight_fraction": null,
        "process_route": "other",
        "cure_or_process_temperature_c": null,
        "additional_fillers": "Woven 0/90 E-glass fabric/epoxy face skins. Whole sandwich panel, not bare foam."
      },
      "structure": {
        "measured_density_g_cc": null,
        "theoretical_density_g_cc": null,
        "matrix_porosity_fraction": null,
        "particle_breakage_fraction": null,
        "microstructure_notes": null
      },
      "test": {
        "test_type": "tension",
        "strain_rate_per_s": null,
        "temperature_c": null,
        "standard": null,
        "specimen_notes": "Experimental longitudinal/transverse Young's modulus of the sandwich, both 4.38 GPa, taken from the authors' earlier experimental work [3]; no test details are given in this paper."
      },
      "properties": {
        "modulus_mpa": 4380,
        "strength_mpa": null,
        "strain_at_failure": null,
        "energy_absorption_mj_m3": null,
        "plateau_stress_mpa": null,
        "densification_strain": null,
        "specific_modulus_mpa_per_g_cc": null,
        "specific_strength_mpa_per_g_cc": null,
        "storage_modulus_mpa": null,
        "loss_tangent": null,
        "thermal_conductivity_w_mk": null,
        "cte_per_k": null,
        "moisture_uptake_pct": null
      },
      "evidence": [
        {
          "quote": "Longitudinal Young's modulus (Ex)s GPa Theoretical 4.469 Experimental 4.38 % Deviation 1.9",
          "location": "Table 7"
        }
      ],
      "extractor_confidence": 0.7
    },
    {
      "sample_label": "SANDWICH PANEL (SF) - not bare foam: syntactic foam core + E-glass/epoxy skins, MCLT prediction, in-plane shear modulus (Gxy)s",
      "data_origin": "model",
      "processing": {
        "matrix_class": "other_thermoset",
        "matrix_name": "Phenolic resin core matrix; epoxy in the E-glass/epoxy face skins",
        "particle_type": "fly_ash_cenosphere",
        "particle_grade": "Dry fly ash cenospheres in the core",
        "particle_true_density_g_cc": 0.45,
        "particle_mean_diameter_um": 150,
        "particle_wall_thickness_ratio": 0.9,
        "particle_volume_fraction": null,
        "particle_weight_fraction": null,
        "process_route": "other",
        "cure_or_process_temperature_c": null,
        "additional_fillers": "Woven 0/90 E-glass fabric/epoxy face skins. Whole sandwich panel, not bare foam."
      },
      "structure": {
        "measured_density_g_cc": null,
        "theoretical_density_g_cc": null,
        "matrix_porosity_fraction": null,
        "particle_breakage_fraction": null,
        "microstructure_notes": null
      },
      "test": {
        "test_type": "shear",
        "strain_rate_per_s": null,
        "temperature_c": null,
        "standard": null,
        "specimen_notes": "MCLT prediction, Eq. (29), in-plane shear modulus of the sandwich."
      },
      "properties": {
        "modulus_mpa": 1002.3,
        "strength_mpa": null,
        "strain_at_failure": null,
        "energy_absorption_mj_m3": null,
        "plateau_stress_mpa": null,
        "densification_strain": null,
        "specific_modulus_mpa_per_g_cc": null,
        "specific_strength_mpa_per_g_cc": null,
        "storage_modulus_mpa": null,
        "loss_tangent": null,
        "thermal_conductivity_w_mk": null,
        "cte_per_k": null,
        "moisture_uptake_pct": null
      },
      "evidence": [
        {
          "quote": "In-plane shear modulus (Gxy)s GPa 1.0023 0.961 4.1",
          "location": "Table 7"
        }
      ],
      "extractor_confidence": 0.75
    },
    {
      "sample_label": "SANDWICH PANEL (SF) - not bare foam: in-plane shear modulus, EXPERIMENTAL value quoted from ref [3] Amith Kumar S.J., Sabeel Ahmed K., JRPC 2013",
      "data_origin": "secondary",
      "processing": {
        "matrix_class": "other_thermoset",
        "matrix_name": "Phenolic resin core matrix; epoxy in the E-glass/epoxy face skins",
        "particle_type": "fly_ash_cenosphere",
        "particle_grade": "Dry fly ash cenospheres in the core",
        "particle_true_density_g_cc": null,
        "particle_mean_diameter_um": null,
        "particle_wall_thickness_ratio": null,
        "particle_volume_fraction": null,
        "particle_weight_fraction": null,
        "process_route": "other",
        "cure_or_process_temperature_c": null,
        "additional_fillers": "Woven 0/90 E-glass fabric/epoxy face skins. Whole sandwich panel, not bare foam."
      },
      "structure": {
        "measured_density_g_cc": null,
        "theoretical_density_g_cc": null,
        "matrix_porosity_fraction": null,
        "particle_breakage_fraction": null,
        "microstructure_notes": null
      },
      "test": {
        "test_type": "shear",
        "strain_rate_per_s": null,
        "temperature_c": null,
        "standard": null,
        "specimen_notes": "Experimental in-plane shear modulus of the sandwich, 0.961 GPa; test details not given in this paper."
      },
      "properties": {
        "modulus_mpa": 961,
        "strength_mpa": null,
        "strain_at_failure": null,
        "energy_absorption_mj_m3": null,
        "plateau_stress_mpa": null,
        "densification_strain": null,
        "specific_modulus_mpa_per_g_cc": null,
        "specific_strength_mpa_per_g_cc": null,
        "storage_modulus_mpa": null,
        "loss_tangent": null,
        "thermal_conductivity_w_mk": null,
        "cte_per_k": null,
        "moisture_uptake_pct": null
      },
      "evidence": [
        {
          "quote": "In-plane shear modulus (Gxy)s GPa 1.0023 0.961 4.1 (theoretical / experimental / % deviation)",
          "location": "Table 7"
        }
      ],
      "extractor_confidence": 0.7
    },
    {
      "sample_label": "SANDWICH PANEL (SF) - not bare foam: transverse shear modulus (Gyz)s = (Gxz)s, MCLT prediction",
      "data_origin": "model",
      "processing": {
        "matrix_class": "other_thermoset",
        "matrix_name": "Phenolic resin core matrix; epoxy in the E-glass/epoxy face skins",
        "particle_type": "fly_ash_cenosphere",
        "particle_grade": "Dry fly ash cenospheres in the core",
        "particle_true_density_g_cc": 0.45,
        "particle_mean_diameter_um": 150,
        "particle_wall_thickness_ratio": 0.9,
        "particle_volume_fraction": null,
        "particle_weight_fraction": null,
        "process_route": "other",
        "cure_or_process_temperature_c": null,
        "additional_fillers": "Woven 0/90 E-glass fabric/epoxy face skins. Whole sandwich panel, not bare foam."
      },
      "structure": {
        "measured_density_g_cc": null,
        "theoretical_density_g_cc": null,
        "matrix_porosity_fraction": null,
        "particle_breakage_fraction": null,
        "microstructure_notes": null
      },
      "test": {
        "test_type": "shear",
        "strain_rate_per_s": null,
        "temperature_c": null,
        "standard": null,
        "specimen_notes": "MCLT prediction, Eqs. (30)-(31); out-of-plane (transverse) shear moduli Gyz and Gxz are equal at 0.9838 GPa, so a single record covers both."
      },
      "properties": {
        "modulus_mpa": 983.8,
        "strength_mpa": null,
        "strain_at_failure": null,
        "energy_absorption_mj_m3": null,
        "plateau_stress_mpa": null,
        "densification_strain": null,
        "specific_modulus_mpa_per_g_cc": null,
        "specific_strength_mpa_per_g_cc": null,
        "storage_modulus_mpa": null,
        "loss_tangent": null,
        "thermal_conductivity_w_mk": null,
        "cte_per_k": null,
        "moisture_uptake_pct": null
      },
      "evidence": [
        {
          "quote": "Transverse shear modulus (Gyz)s GPa 0.9838 1.035 5.2 ; Transverse shear modulus (Gxz)s GPa 0.9838 1.035 5.2",
          "location": "Table 7"
        }
      ],
      "extractor_confidence": 0.75
    },
    {
      "sample_label": "SANDWICH PANEL (SF) - not bare foam: transverse shear modulus, EXPERIMENTAL value quoted from ref [3] Amith Kumar S.J., Sabeel Ahmed K., JRPC 2013",
      "data_origin": "secondary",
      "processing": {
        "matrix_class": "other_thermoset",
        "matrix_name": "Phenolic resin core matrix; epoxy in the E-glass/epoxy face skins",
        "particle_type": "fly_ash_cenosphere",
        "particle_grade": "Dry fly ash cenospheres in the core",
        "particle_true_density_g_cc": null,
        "particle_mean_diameter_um": null,
        "particle_wall_thickness_ratio": null,
        "particle_volume_fraction": null,
        "particle_weight_fraction": null,
        "process_route": "other",
        "cure_or_process_temperature_c": null,
        "additional_fillers": "Woven 0/90 E-glass fabric/epoxy face skins. Whole sandwich panel, not bare foam."
      },
      "structure": {
        "measured_density_g_cc": null,
        "theoretical_density_g_cc": null,
        "matrix_porosity_fraction": null,
        "particle_breakage_fraction": null,
        "microstructure_notes": null
      },
      "test": {
        "test_type": "shear",
        "strain_rate_per_s": null,
        "temperature_c": null,
        "standard": null,
        "specimen_notes": "Experimental transverse shear modulus of the sandwich, 1.035 GPa for both Gyz and Gxz; test details not given in this paper. The paper notes there is no ASTM standard for experimental out-of-plane shear modulus."
      },
      "properties": {
        "modulus_mpa": 1035,
        "strength_mpa": null,
        "strain_at_failure": null,
        "energy_absorption_mj_m3": null,
        "plateau_stress_mpa": null,
        "densification_strain": null,
        "specific_modulus_mpa_per_g_cc": null,
        "specific_strength_mpa_per_g_cc": null,
        "storage_modulus_mpa": null,
        "loss_tangent": null,
        "thermal_conductivity_w_mk": null,
        "cte_per_k": null,
        "moisture_uptake_pct": null
      },
      "evidence": [
        {
          "quote": "Transverse shear modulus (Gyz)s GPa 0.9838 1.035 5.2 (theoretical / experimental / % deviation)",
          "location": "Table 7"
        }
      ],
      "extractor_confidence": 0.7
    }
  ],
  "extraction_notes": "This is a purely analytical/review paper: no material was made or tested here, so no record is 'primary'. Model predictions are data_origin='model'; the experimental columns in Tables 6-7 are values reported earlier by the authors in ref [3] (Amith Kumar S.J., Sabeel Ahmed K., J. Reinforced Plastics and Composites 2013, 32, 1370-1379) and are therefore data_origin='secondary' with the citation in sample_label. CAVEAT on records 3-8: these are properties of the SANDWICH PANEL (syntactic foam core between woven E-glass/epoxy skins), not of the bare syntactic foam, so their moduli must not be read as foam moduli; sample_label flags this and the cenosphere volume fraction / core density fields were deliberately left null on those records (the fraction applies to the core only). Only records 1-2 describe the bare syntactic foam. Excluded from records: the resin-impregnated paper honeycomb core (Tables 1-3, samples N20/K20/K15/K10/K5) and the E-glass/epoxy face skin (Tables 5-6), because neither is a hollow-particle composite. Unit conversions: GPa x 1000 -> MPa (1.99 -> 1990, 0.796 -> 796, 4.469 -> 4469, 4.38 -> 4380, 1.0023 -> 1002.3, 0.961 -> 961, 0.9838 -> 983.8, 1.035 -> 1035); kg/m3 / 1000 -> g/cm3 (654.54 -> 0.65454 foam density, 450 -> 0.45 cenosphere true density). Ex = Ey and Gyz = Gxz in Table 7, so one record each rather than duplicates. Foam Poisson's ratio 0.25 (misprinted as '0.25 GPa' in the text) has no schema field and is kept in microstructure_notes. No strength, strain, energy-absorption or thermal data appear anywhere in the paper. Process route is 'other' because no fabrication route is described for the modelled foam."
}

File: data/extracted/agent/W4394860637.json
{
  "is_syntactic_foam_paper": false,
  "paper_summary": "This paper documents the conservation and restoration of a polychrome (painted) wooden coffin from the Dahshur archaeological area, Egypt, dating to the Late Period. It covers documentation, wood identification (Faidherbia albida), insect/microbial sterilization with nanochitosan, mechanical and chemical cleaning, reattachment of gesso layers with Paraloid B72, and consolidation of the painted layer with calcium oxide nanoparticles in Klucel G. Glass microballoons mixed with Paraloid B72 and earth pigments were used only as a gap-filling paste for the edges of the ground layer.",
  "records": [],
  "extraction_notes": "Off-topic for syntactic foams. The only mention of hollow particles is the use of glass microballoons combined with Paraloid B72 in acetone (15 W/V) as a restoration filling material for cracks/voids at the edges of the gesso ground layer of an archaeological wooden coffin. No composition series, no volume/weight fractions, no mechanical, thermal or physical property measurements of a hollow-particle composite are reported anywhere in the paper. Therefore is_syntactic_foam_paper=false and records is empty."
}

File: data/extracted/agent/W4400769732.json
{
  "is_syntactic_foam_paper": true,
  "paper_summary": "Matrix-less (binderless) syntactic foam was produced by spark plasma sintering fly-ash cenospheres (fractions 63-150 um and 150-250 um) in 20, 30 and 50 mm graphite dies at 1050-1300 C under ~0.6 kN (1.9 MPa in the 20 mm die). Sintering shrinkage starts near 900 C; apparent density rises with sintering temperature (e.g. 0.97 -> 2.3 g/cm3 for CS 63-150 um in a 20 mm die between 1050 and 1300 C) while total porosity falls from 61.5 % to 3.9 % (1050-1250 C). Compressive strength of the CS 63-150 um / 20 mm die series rises from 11 MPa to 312 MPa over 1050-1300 C, following the Rice porosity model with an extrapolated fully dense strength of 411.1 MPa.",
  "records": [
    {
      "sample_label": "CS 63-150 um, 20 mm die, sintered 1050 C",
      "data_origin": "primary",
      "processing": {
        "matrix_class": "other",
        "matrix_name": "none - matrix-less (binderless) syntactic foam, cenospheres sintered to each other",
        "particle_type": "fly_ash_cenosphere",
        "particle_grade": "CS2 fraction 63-150 um, Donetsk coal fly ash, washed, dried 105 C/12 h, heat treated 1100 C/30 min",
        "particle_true_density_g_cc": null,
        "particle_mean_diameter_um": null,
        "particle_wall_thickness_ratio": null,
        "particle_volume_fraction": null,
        "particle_weight_fraction": 1.0,
        "process_route": "powder_metallurgy",
        "cure_or_process_temperature_c": 1050,
        "additional_fillers": null
      },
      "structure": {
        "measured_density_g_cc": 0.97,
        "theoretical_density_g_cc": null,
        "matrix_porosity_fraction": null,
        "particle_breakage_fraction": null,
        "microstructure_notes": "Total porosity 61.5 % (0.615) at 1050 C; open porosity of the series spans 0.28-43 %. Optical microscopy (sample SPS-886) shows most cenospheres intact with only few fusion bridges, i.e. softening point not reached. Pre-sintering cenosphere collapse in the 20 mm die reported as 21 % after force application and 20 % after vacuum (wording ambiguous, not recorded numerically)."
      },
      "test": {
        "test_type": "compression",
        "strain_rate_per_s": null,
        "temperature_c": null,
        "standard": null,
        "specimen_notes": "Toni Technik ToniNORM 2020 tester, progressively increasing force until a 1.2 % force drop indicated collapse; cylindrical sample from 20.7 mm graphite die, 7 g of cenospheres."
      },
      "properties": {
        "modulus_mpa": null,
        "strength_mpa": 11,
        "strain_at_failure": null,
        "energy_absorption_mj_m3": null,
        "plateau_stress_mpa": null,
        "densification_strain": null,
        "specific_modulus_mpa_per_g_cc": null,
        "specific_strength_mpa_per_g_cc": null,
        "storage_modulus_mpa": null,
        "loss_tangent": null,
        "thermal_conductivity_w_mk": null,
        "cte_per_k": null,
        "moisture_uptake_pct": null
      },
      "evidence": [
        {
          "quote": "Increasing the sintering temperature from 1050 to 1300 °C, the compressive strength of CS 63–150 samples made in 20 mm mould increases from 11 MPa to 312 MPa.",
          "location": "Sec. 4 Conclusions"
        },
        {
          "quote": "CS 63–150µm in 20 mm mould from 0.97 to 2.3 g/cm3 at 1050–1300 °C",
          "location": "Sec. 4 Conclusions (apparent density)"
        },
        {
          "quote": "Total porosity decreases from 61.5 % to 3.9 %, increasing the sintering temperature from 1050 to 1250 °C",
          "location": "Sec. 4 Conclusions"
        }
      ],
      "extractor_confidence": 0.8
    },
    {
      "sample_label": "CS 63-150 um, 20 mm die, sintered 1300 C",
      "data_origin": "primary",
      "processing": {
        "matrix_class": "other",
        "matrix_name": "none - matrix-less (binderless) syntactic foam, cenospheres sintered to each other",
        "particle_type": "fly_ash_cenosphere",
        "particle_grade": "CS2 fraction 63-150 um, Donetsk coal fly ash",
        "particle_true_density_g_cc": null,
        "particle_mean_diameter_um": null,
        "particle_wall_thickness_ratio": null,
        "particle_volume_fraction": null,
        "particle_weight_fraction": 1.0,
        "process_route": "powder_metallurgy",
        "cure_or_process_temperature_c": 1300,
        "additional_fillers": null
      },
      "structure": {
        "measured_density_g_cc": 2.3,
        "theoretical_density_g_cc": null,
        "matrix_porosity_fraction": null,
        "particle_breakage_fraction": null,
        "microstructure_notes": "Cenospheres soften and flatten, creating dense regions; XRD of the 1300 C sample shows cristobalite in addition to mullite and the amorphous phase. Total porosity of the series had already fallen to 3.9 % at 1250 C."
      },
      "test": {
        "test_type": "compression",
        "strain_rate_per_s": null,
        "temperature_c": null,
        "standard": null,
        "specimen_notes": "Toni Technik ToniNORM 2020 tester, progressively increasing force until a 1.2 % force drop indicated collapse; brittle, spontaneous collapse."
      },
      "properties": {
        "modulus_mpa": null,
        "strength_mpa": 312,
        "strain_at_failure": null,
        "energy_absorption_mj_m3": null,
        "plateau_stress_mpa": null,
        "densification_strain": null,
        "specific_modulus_mpa_per_g_cc": null,
        "specific_strength_mpa_per_g_cc": null,
        "storage_modulus_mpa": null,
        "loss_tangent": null,
        "thermal_conductivity_w_mk": null,
        "cte_per_k": null,
        "moisture_uptake_pct": null
      },
      "evidence": [
        {
          "quote": "Furthermore, an increase in sintering temperature from 1050 to 1300 °C boosts the compressive strength of CS 63–150 samples in a 20 mm mould from 11 MPa to 312 MPa.",
          "location": "Abstract"
        },
        {
          "quote": "such as CS 63–150 µm in a 20 mm mould (0.97 to 2.3 g/cm³ at 1050–1300 °C)",
          "location": "Abstract (apparent density)"
        }
      ],
      "extractor_confidence": 0.8
    },
    {
      "sample_label": "CS 63-150 um, 30 mm die, sintered 1050 C",
      "data_origin": "primary",
      "processing": {
        "matrix_class": "other",
        "matrix_name": "none - matrix-less (binderless) syntactic foam",
        "particle_type": "fly_ash_cenosphere",
        "particle_grade": "CS2 fraction 63-150 um, Donetsk coal fly ash",
        "particle_true_density_g_cc": null,
        "particle_mean_diameter_um": null,
        "particle_wall_thickness_ratio": null,
        "particle_volume_fraction": null,
        "particle_weight_fraction": 1.0,
        "process_route": "powder_metallurgy",
        "cure_or_process_temperature_c": 1050,
        "additional_fillers": null
      },
      "structure": {
        "measured_density_g_cc": 0.81,
        "theoretical_density_g_cc": null,
        "matrix_porosity_fraction": null,
        "particle_breakage_fraction": null,
        "microstructure_notes": "30 mm die: less shrinkage during pressing/vacuum because of lower surface pressure, but higher sintering shrinkage."
      },
      "test": {
        "test_type": "other",
        "strain_rate_per_s": null,
        "temperature_c": null,
        "standard": null,
        "specimen_notes": "Density/porosity characterisation only; no compressive strength reported numerically for this series. Apparent density from mass and cylinder dimensions (Eq. 1), Acculab VIC-612 balance."
      },
      "properties": {
        "modulus_mpa": null,
        "strength_mpa": null,
        "strain_at_failure": null,
        "energy_absorption_mj_m3": null,
        "plateau_stress_mpa": null,
        "densification_strain": null,
        "specific_modulus_mpa_per_g_cc": null,
        "specific_strength_mpa_per_g_cc": null,
        "storage_modulus_mpa": null,
        "loss_tangent": null,
        "thermal_conductivity_w_mk": null,
        "cte_per_k": null,
        "moisture_uptake_pct": null
      },
      "evidence": [
        {
          "quote": "Increasing sample sintering temperature increases the apparent density of all sample series – CS 63–150µm in 20 mm mould from 0.97 to 2.3 g/cm3 at 1050–1300 °C, in 30 mm mould from 0.81 to 1.87g/cm3 at 1050–1200 °C",
          "location": "Sec. 4 Conclusions"
        }
      ],
      "extractor_confidence": 0.8
    },
    {
      "sample_label": "CS 63-150 um, 30 mm die, sintered 1200 C",
      "data_origin": "primary",
      "processing": {
        "matrix_class": "other",
        "matrix_name": "none - matrix-less (binderless) syntactic foam",
        "particle_type": "fly_ash_cenosphere",
        "particle_grade": "CS2 fraction 63-150 um, Donetsk coal fly ash",
        "particle_true_density_g_cc": null,
        "particle_mean_diameter_um": null,
        "particle_wall_thickness_ratio": null,
        "particle_volume_fraction": null,
        "particle_weight_fraction": 1.0,
        "process_route": "powder_metallurgy",
        "cure_or_process_temperature_c": 1200,
        "additional_fillers": null
      },
      "structure": {
        "measured_density_g_cc": 1.87,
        "theoretical_density_g_cc": null,
        "matrix_porosity_fraction": null,
        "particle_breakage_fraction": null,
        "microstructure_notes": "Highest sintering temperature reported for the 30 mm die series."
      },
      "test": {
        "test_type": "other",
        "strain_rate_per_s": null,
        "temperature_c": null,
        "standard": null,
        "specimen_notes": "Density/porosity characterisation only; no compressive strength reported numerically for this series."
      },
      "properties": {
        "modulus_mpa": null,
        "strength_mpa": null,
        "strain_at_failure": null,
        "energy_absorption_mj_m3": null,
        "plateau_stress_mpa": null,
        "densification_strain": null,
        "specific_modulus_mpa_per_g_cc": null,
        "specific_strength_mpa_per_g_cc": null,
        "storage_modulus_mpa": null,
        "loss_tangent": null,
        "thermal_conductivity_w_mk": null,
        "cte_per_k": null,
        "moisture_uptake_pct": null
      },
      "evidence": [
        {
          "quote": "in 30 mm mould from 0.81 to 1.87g/cm3 at 1050–1200 °C",
          "location": "Sec. 4 Conclusions"
        }
      ],
      "extractor_confidence": 0.8
    },
    {
      "sample_label": "CS 63-150 um, 50 mm die, sintered 1050 C (incl. sample SPS-951)",
      "data_origin": "primary",
      "processing": {
        "matrix_class": "other",
        "matrix_name": "none - matrix-less (binderless) syntactic foam",
        "particle_type": "fly_ash_cenosphere",
        "particle_grade": "CS2 fraction 63-150 um, Donetsk coal fly ash",
        "particle_true_density_g_cc": null,
        "particle_mean_diameter_um": null,
        "particle_wall_thickness_ratio": null,
        "particle_volume_fraction": null,
        "particle_weight_fraction": 1.0,
        "process_route": "powder_metallurgy",
        "cure_or_process_temperature_c": 1050,
        "additional_fillers": null
      },
      "structure": {
        "measured_density_g_cc": 0.54,
        "theoretical_density_g_cc": null,
        "matrix_porosity_fraction": null,
        "particle_breakage_fraction": 0.03,
        "microstructure_notes": "In the 50 mm die the lower surface pressure gave only 0.88 mm pressing shrinkage, no vacuum shrinkage and 3 % broken cenospheres. Sample SPS-951 shows a ~100 um dense layer at the die/plunger interface and poorer sintering in the specimen centre."
      },
      "test": {
        "test_type": "other",
        "strain_rate_per_s": null,
        "temperature_c": null,
        "standard": null,
        "specimen_notes": "Density/porosity and microscopy characterisation only."
      },
      "properties": {
        "modulus_mpa": null,
        "strength_mpa": null,
        "strain_at_failure": null,
        "energy_absorption_mj_m3": null,
        "plateau_stress_mpa": null,
        "densification_strain": null,
        "specific_modulus_mpa_per_g_cc": null,
        "specific_strength_mpa_per_g_cc": null,
        "storage_modulus_mpa": null,
        "loss_tangent": null,
        "thermal_conductivity_w_mk": null,
        "cte_per_k": null,
        "moisture_uptake_pct": null
      },
      "evidence": [
        {
          "quote": "in 50 mm mould from 0.54 to 0.75g/cm3 at 1050–1150 °C",
          "location": "Sec. 4 Conclusions"
        },
        {
          "quote": "In a 50 mm die with lower compression force, pressing-induced shrinkage was 0.88 mm, and vacuuming caused no further shrinkage, reducing broken cenospheres to 3 %.",
          "location": "Sec. 3.1"
        }
      ],
      "extractor_confidence": 0.8
    },
    {
      "sample_label": "CS 63-150 um, 50 mm die, sintered 1150 C",
      "data_origin": "primary",
      "processing": {
        "matrix_class": "other",
        "matrix_name": "none - matrix-less (binderless) syntactic foam",
        "particle_type": "fly_ash_cenosphere",
        "particle_grade": "CS2 fraction 63-150 um, Donetsk coal fly ash",
        "particle_true_density_g_cc": null,
        "particle_mean_diameter_um": null,
        "particle_wall_thickness_ratio": null,
        "particle_volume_fraction": null,
        "particle_weight_fraction": 1.0,
        "process_route": "powder_metallurgy",
        "cure_or_process_temperature_c": 1150,
        "additional_fillers": null
      },
      "structure": {
        "measured_density_g_cc": 0.75,
        "theoretical_density_g_cc": null,
        "matrix_porosity_fraction": null,
        "particle_breakage_fraction": 0.03,
        "microstructure_notes": "Highest sintering temperature reported for the 50 mm die series; lowest density series of the study."
      },
      "test": {
        "test_type": "other",
        "strain_rate_per_s": null,
        "temperature_c": null,
        "standard": null,
        "specimen_notes": "Density/porosity characterisation only."
      },
      "properties": {
        "modulus_mpa": null,
        "strength_mpa": null,
        "strain_at_failure": null,
        "energy_absorption_mj_m3": null,
        "plateau_stress_mpa": null,
        "densification_strain": null,
        "specific_modulus_mpa_per_g_cc": null,
        "specific_strength_mpa_per_g_cc": null,
        "storage_modulus_mpa": null,
        "loss_tangent": null,
        "thermal_conductivity_w_mk": null,
        "cte_per_k": null,
        "moisture_uptake_pct": null
      },
      "evidence": [
        {
          "quote": "in 50 mm mould from 0.54 to 0.75g/cm3 at 1050–1150 °C",
          "location": "Sec. 4 Conclusions"
        }
      ],
      "extractor_confidence": 0.8
    },
    {
      "sample_label": "CS 150-250 um, 20 mm die, sintered 1050 C",
      "data_origin": "primary",
      "processing": {
        "matrix_class": "other",
        "matrix_name": "none - matrix-less (binderless) syntactic foam",
        "particle_type": "fly_ash_cenosphere",
        "particle_grade": "CS1 fraction 150-250 um, Donetsk coal fly ash",
        "particle_true_density_g_cc": null,
        "particle_mean_diameter_um": null,
        "particle_wall_thickness_ratio": null,
        "particle_volume_fraction": null,
        "particle_weight_fraction": 1.0,
        "process_route": "powder_metallurgy",
        "cure_or_process_temperature_c": 1050,
        "additional_fillers": null
      },
      "structure": {
        "measured_density_g_cc": 0.93,
        "theoretical_density_g_cc": null,
        "matrix_porosity_fraction": null,
        "particle_breakage_fraction": null,
        "microstructure_notes": "150-250 um cenospheres in a 20 mm die suffered stronger pre-sintering destruction: 23 % destroyed after force application plus an additional 37 % after vacuuming. Thicker particle walls give less SPS shrinkage than the 63-150 um fraction."
      },
      "test": {
        "test_type": "other",
        "strain_rate_per_s": null,
        "temperature_c": null,
        "standard": null,
        "specimen_notes": "Density/porosity characterisation only; compressive strength values are reported numerically only for the CS 63-150 um / 20 mm series."
      },
      "properties": {
        "modulus_mpa": null,
        "strength_mpa": null,
        "strain_at_failure": null,
        "energy_absorption_mj_m3": null,
        "plateau_stress_mpa": null,
        "densification_strain": null,
        "specific_modulus_mpa_per_g_cc": null,
        "specific_strength_mpa_per_g_cc": null,
        "storage_modulus_mpa": null,
        "loss_tangent": null,
        "thermal_conductivity_w_mk": null,
        "cte_per_k": null,
        "moisture_uptake_pct": null
      },
      "evidence": [
        {
          "quote": "while CS 150–250 µm in 20 mm mould from 0.93 to 1.96g/cm3 at 1050– 1200 °C.",
          "location": "Sec. 4 Conclusions"
        },
        {
          "quote": "Testing 150– 250 µm cenospheres in a 20 mm die showed more significant destruction, with 23 % being destroyed after force application and an additional 37 % after vacuuming",
          "location": "Sec. 3.1"
        }
      ],
      "extractor_confidence": 0.8
    },
    {
      "sample_label": "CS 150-250 um, 20 mm die, sintered 1200 C",
      "data_origin": "primary",
      "processing": {
        "matrix_class": "other",
        "matrix_name": "none - matrix-less (binderless) syntactic foam",
        "particle_type": "fly_ash_cenosphere",
        "particle_grade": "CS1 fraction 150-250 um, Donetsk coal fly ash",
        "particle_true_density_g_cc": null,
        "particle_mean_diameter_um": null,
        "particle_wall_thickness_ratio": null,
        "particle_volume_fraction": null,
        "particle_weight_fraction": 1.0,
        "process_route": "powder_metallurgy",
        "cure_or_process_temperature_c": 1200,
        "additional_fillers": null
      },
      "structure": {
        "measured_density_g_cc": 1.96,
        "theoretical_density_g_cc": null,
        "matrix_porosity_fraction": null,
        "particle_breakage_fraction": null,
        "microstructure_notes": "Highest sintering temperature reported for the CS 150-250 um series."
      },
      "test": {
        "test_type": "other",
        "strain_rate_per_s": null,
        "temperature_c": null,
        "standard": null,
        "specimen_notes": "Density/porosity characterisation only."
      },
      "properties": {
        "modulus_mpa": null,
        "strength_mpa": null,
        "strain_at_failure": null,
        "energy_absorption_mj_m3": null,
        "plateau_stress_mpa": null,
        "densification_strain": null,
        "specific_modulus_mpa_per_g_cc": null,
        "specific_strength_mpa_per_g_cc": null,
        "storage_modulus_mpa": null,
        "loss_tangent": null,
        "thermal_conductivity_w_mk": null,
        "cte_per_k": null,
        "moisture_uptake_pct": null
      },
      "evidence": [
        {
          "quote": "CS 150–250 µm in a 20 mm mould (0.93 to 1.96 g/cm³ at 1050–1200 °C)",
          "location": "Abstract"
        }
      ],
      "extractor_confidence": 0.8
    },
    {
      "sample_label": "Fully dense sintered cenosphere material (Rice model extrapolation, this paper)",
      "data_origin": "model",
      "processing": {
        "matrix_class": "other",
        "matrix_name": "none - fully dense sintered cenosphere aluminosilicate (zero porosity limit of the Rice model fit)",
        "particle_type": "fly_ash_cenosphere",
        "particle_grade": "CS2 fraction 63-150 um, Donetsk coal fly ash",
        "particle_true_density_g_cc": null,
        "particle_mean_diameter_um": null,
        "particle_wall_thickness_ratio": null,
        "particle_volume_fraction": null,
        "particle_weight_fraction": 1.0,
        "process_route": "powder_metallurgy",
        "cure_or_process_temperature_c": null,
        "additional_fillers": null
      },
      "structure": {
        "measured_density_g_cc": null,
        "theoretical_density_g_cc": null,
        "matrix_porosity_fraction": 0.0,
        "particle_breakage_fraction": null,
        "microstructure_notes": "Zero-porosity limit obtained by fitting the Rice exponential strength-porosity model (R2 = 0.94) to the measured data; the Gibson-Ashby power-law fit gave R2 = 0.93 and was rejected."
      },
      "test": {
        "test_type": "compression",
        "strain_rate_per_s": null,
        "temperature_c": null,
        "standard": null,
        "specimen_notes": "Model extrapolation, not a measured specimen."
      },
      "properties": {
        "modulus_mpa": null,
        "strength_mpa": 411.1,
        "strain_at_failure": null,
        "energy_absorption_mj_m3": null,
        "plateau_stress_mpa": null,
        "densification_strain": null,
        "specific_modulus_mpa_per_g_cc": null,
        "specific_strength_mpa_per_g_cc": null,
        "storage_modulus_mpa": null,
        "loss_tangent": null,
        "thermal_conductivity_w_mk": null,
        "cte_per_k": null,
        "moisture_uptake_pct": null
      },
      "evidence": [
        {
          "quote": "The model put forward by Rice gives a visually and mathematically better agreement with R2 =0.94. In addition, this model also gives a reliable value for the compressive strength of a dense material σs =411.1 MPa",
          "location": "Sec. 3.6"
        }
      ],
      "extractor_confidence": 0.75
    }
  ],
  "extraction_notes": "Matrix-less syntactic foam: cenospheres are sintered directly to each other with no matrix, so matrix_class is set to 'other' with matrix_name explaining there is no matrix, and particle_weight_fraction = 1.0 (the material is 100 wt% cenospheres, stated as 'matrix-less SF foam containing CS only'). process_route 'powder_metallurgy' is used for spark plasma sintering (Dr. Sinter SPS825, ~0.6 kN = 1.9 MPa in the 20 mm die, 6 Pa vacuum). cure_or_process_temperature_c holds the sintering temperature. Almost all numeric data in this paper are only in figures (Figs. 2-20); the only values stated numerically in text are the abstract/conclusions endpoints, so records exist only for the lowest and highest sintering temperature of each series and intermediate points were left out rather than read off plots. Total porosity (61.5 % at 1050 C down to 3.9 % at 1250 C) and open porosity (0.28-43 %) are the porosity of the whole matrix-less foam (inter-particle plus intra-cenosphere void), not unintended matrix porosity, so they are recorded in microstructure_notes rather than in matrix_porosity_fraction. Pre-sintering cenosphere breakage: 3 % in the 50 mm die is unambiguous and recorded; the 20 mm die CS 63-150 um numbers ('21 % and 20 %, respectively') and the CS 150-250 um numbers (23 % plus an additional 37 %) are ambiguous/cumulative and are only described in notes. Compressive strength test temperature is not stated (assumed ambient but left null); no strain rate, modulus or strain data are reported. The chemical composition table (Table 1) is a literature compilation, not measurements of these cenospheres, so no record was made from it."
}
