Repository: Harshelite2503/foamgpt

# FoamGPT

**An LLM-extracted, literature-scale Process–Structure–Property (PSP) dataset and benchmark for syntactic foams.**

Syntactic foams (hollow-particle-filled composites) have ~30 years of literature, but the quantitative
results live in tables and figures inside thousands of PDFs. FoamGPT turns that literature into a
machine-readable dataset and asks: *how well can classical ML and frontier LLMs predict foam properties,
and where do LLMs hallucinate?*

```
OpenAlex ──▶ OA PDFs ──▶ text+tables ──▶ Claude structured extraction ──▶ curated PSP table ──▶ benchmarks
 harvest      download      parse            extract / batch                  curate           bench-ml / bench-llm
```

File: data/extracted/agent/W4413240260.json
{
  "is_syntactic_foam_paper": true,
  "paper_summary": "Epoxy (bis-A / cycloaliphatic amine) syntactic foams filled with K15 glass-clad hollow silica microballoons (40 um mean diameter, 0.15 g/cm3 bulk density) at 10-50 vol% were cast under vacuum in a planetary centrifugal mixer and characterised for density, total/effective porosity (density-based and SEM area analysis) and three-point flexural performance per ASTM D790. Density fell nearly linearly from 1.15 g/cm3 (neat epoxy) to 0.63 g/cm3 at 50 vol%, while total porosity rose from 2.7% to 18.4% and effective (interconnected) porosity from 0.9% to 13.6%, with a sharp percolation jump above 30 vol%. Flexural strength and modulus peaked at 30 vol% (96 MPa, 3.12 GPa) and then dropped sharply at 40-50 vol% because of microballoon agglomeration, shell collapse and interstitial voids.",
  "records": [
    {
      "sample_label": "0 vol% K15 (neat epoxy baseline)",
      "data_origin": "primary",
      "processing": {
        "matrix_class": "epoxy",
        "matrix_name": "bis-A epoxy resin cured with cycloaliphatic amine hardener (100:30 phr)",
        "particle_type": "glass_microballoon",
        "particle_grade": "K15 hollow silica microballoons (glass-clad)",
        "particle_true_density_g_cc": null,
        "particle_mean_diameter_um": 40.0,
        "particle_wall_thickness_ratio": null,
        "particle_volume_fraction": 0.0,
        "particle_weight_fraction": null,
        "process_route": "vacuum_assisted",
        "cure_or_process_temperature_c": 60.0,
        "additional_fillers": null
      },
      "structure": {
        "measured_density_g_cc": 1.15,
        "theoretical_density_g_cc": null,
        "matrix_porosity_fraction": 0.027,
        "particle_breakage_fraction": null,
        "microstructure_notes": "Total porosity P_t = 2.7% (density-based); effective (interconnected) porosity P_e = 0.9% from SEM area-fraction analysis."
      },
      "test": {
        "test_type": "flexure",
        "strain_rate_per_s": null,
        "temperature_c": 23.0,
        "standard": "ASTM D790",
        "specimen_notes": "150 x 20 x 3 mm cast coupons, three-point bending, span/depth = 16, cross-head rate 1 mm/min; conditioned 48 h at 23 +/- 2 C and 50 +/- 5 % RH."
      },
      "properties": {
        "modulus_mpa": 2690.0,
        "strength_mpa": 85.0,
        "strain_at_failure": null,
        "energy_absorption_mj_m3": null,
        "plateau_stress_mpa": null,
        "densification_strain": null,
        "specific_modulus_mpa_per_g_cc": null,
        "specific_strength_mpa_per_g_cc": null,
        "storage_modulus_mpa": null,
        "loss_tangent": null,
        "thermal_conductivity_w_mk": null,
        "cte_per_k": null,
        "moisture_uptake_pct": null
      },
      "evidence": [
        {
          "quote": "Without microballoon's the initial density of 1.15 g cm⁻³ drops to just 0.63 g cm⁻³ at φ = 50 %, resulting in an overall mass density reduction of about 45 %.",
          "location": "Sec. Results, Density vs volume fraction (Figure 1 discussion)"
        },
        {
          "quote": "In the range of 0–30 vol%, the addition of filler successfully increased the flexural strength (σ_f) from 85 ± 3 MPa to 96 ± 3 MPa and the flexural modulus (E_f) from 2.69 ± 0.07 GPa to 3.12 ± 0.05 GPa.",
          "location": "Sec. Results, Flexural Performance (Figure 3 discussion)"
        },
        {
          "quote": "P_t, which reflects all voids, both closed and open rises almost linearly, from 2.7 % to 18.4 % ... In contrast, P_e, the truly interconnected pores, starts much lower (0.9 %)",
          "location": "Sec. Results, Total and Effective Porosity (Figure 2 discussion)"
        }
      ],
      "extractor_confidence": 0.8
    },
    {
      "sample_label": "30 vol% K15",
      "data_origin": "primary",
      "processing": {
        "matrix_class": "epoxy",
        "matrix_name": "bis-A epoxy resin cured with cycloaliphatic amine hardener (100:30 phr)",
        "particle_type": "glass_microballoon",
        "particle_grade": "K15 hollow silica microballoons (glass-clad)",
        "particle_true_density_g_cc": null,
        "particle_mean_diameter_um": 40.0,
        "particle_wall_thickness_ratio": null,
        "particle_volume_fraction": 0.30,
        "particle_weight_fraction": null,
        "process_route": "vacuum_assisted",
        "cure_or_process_temperature_c": 60.0,
        "additional_fillers": null
      },
      "structure": {
        "measured_density_g_cc": null,
        "theoretical_density_g_cc": null,
        "matrix_porosity_fraction": null,
        "particle_breakage_fraction": null,
        "microstructure_notes": "Effective (interconnected) porosity P_e = 4.3% at 30 vol%; uniform microsphere dispersion, closed cells dominate. Measured density not stated numerically (paper only states a 28% density reduction at this loading)."
      },
      "test": {
        "test_type": "flexure",
        "strain_rate_per_s": null,
        "temperature_c": 23.0,
        "standard": "ASTM D790",
        "specimen_notes": "150 x 20 x 3 mm cast coupons, three-point bending, span/depth = 16, cross-head rate 1 mm/min; conditioned 48 h at 23 +/- 2 C and 50 +/- 5 % RH."
      },
      "properties": {
        "modulus_mpa": 3120.0,
        "strength_mpa": 96.0,
        "strain_at_failure": null,
        "energy_absorption_mj_m3": null,
        "plateau_stress_mpa": null,
        "densification_strain": null,
        "specific_modulus_mpa_per_g_cc": null,
        "specific_strength_mpa_per_g_cc": null,
        "storage_modulus_mpa": null,
        "loss_tangent": null,
        "thermal_conductivity_w_mk": null,
        "cte_per_k": null,
        "moisture_uptake_pct": null
      },
      "evidence": [
        {
          "quote": "In the range of 0–30 vol%, the addition of filler successfully increased the flexural strength (σ_f) from 85 ± 3 MPa to 96 ± 3 MPa and the flexural modulus (E_f) from 2.69 ± 0.07 GPa to 3.12 ± 0.05 GPa.",
          "location": "Sec. Results, Flexural Performance (Figure 3 discussion)"
        },
        {
          "quote": "P_e, the truly interconnected pores, starts much lower (0.9 %) and increases only gradually up to φ ≈ 30 % (4.3 %).",
          "location": "Sec. Results, Total and Effective Porosity (Figure 2 discussion)"
        },
        {
          "quote": "The optimal microsphere loading was found at 30 vol% K15, achieving a 28 % reduction in density without a significant rise in porosity.",
          "location": "Abstract"
        }
      ],
      "extractor_confidence": 0.8
    },
    {
      "sample_label": "40 vol% K15",
      "data_origin": "primary",
      "processing": {
        "matrix_class": "epoxy",
        "matrix_name": "bis-A epoxy resin cured with cycloaliphatic amine hardener (100:30 phr)",
        "particle_type": "glass_microballoon",
        "particle_grade": "K15 hollow silica microballoons (glass-clad)",
        "particle_true_density_g_cc": null,
        "particle_mean_diameter_um": 40.0,
        "particle_wall_thickness_ratio": null,
        "particle_volume_fraction": 0.40,
        "particle_weight_fraction": null,
        "process_route": "vacuum_assisted",
        "cure_or_process_temperature_c": 60.0,
        "additional_fillers": null
      },
      "structure": {
        "measured_density_g_cc": null,
        "theoretical_density_g_cc": null,
        "matrix_porosity_fraction": null,
        "particle_breakage_fraction": null,
        "microstructure_notes": "Effective porosity P_e = 9.7% at 40 vol%; agglomeration, poorly wetted clusters and collapsed microspheres appear, marking the onset of pore percolation (open-cell transition at 35-40 vol%)."
      },
      "test": {
        "test_type": "other",
        "strain_rate_per_s": null,
        "temperature_c": 23.0,
        "standard": null,
        "specimen_notes": "Density/porosity characterisation only (displacement method plus SEM area-fraction analysis); flexural values at this loading are shown only in Figure 3 and are not stated numerically."
      },
      "properties": {
        "modulus_mpa": null,
        "strength_mpa": null,
        "strain_at_failure": null,
        "energy_absorption_mj_m3": null,
        "plateau_stress_mpa": null,
        "densification_strain": null,
        "specific_modulus_mpa_per_g_cc": null,
        "specific_strength_mpa_per_g_cc": null,
        "storage_modulus_mpa": null,
        "loss_tangent": null,
        "thermal_conductivity_w_mk": null,
        "cte_per_k": null,
        "moisture_uptake_pct": null
      },
      "evidence": [
        {
          "quote": "Beyond this threshold, P_e jumps sharply (9.7 % at 40 % and 13.6 % at 50 %), indicating pore percolation: an open-pore network has formed, so more voids become interconnected.",
          "location": "Sec. Results, Total and Effective Porosity (Figure 2 discussion)"
        },
        {
          "quote": "Morphological analysis revealed uniform microsphere dispersion up to 30 vol%, while agglomeration and inter-binder voids emerged beyond 40 vol%, leading to uncontrolled porosity growth.",
          "location": "Abstract"
        }
      ],
      "extractor_confidence": 0.7
    },
    {
      "sample_label": "50 vol% K15",
      "data_origin": "primary",
      "processing": {
        "matrix_class": "epoxy",
        "matrix_name": "bis-A epoxy resin cured with cycloaliphatic amine hardener (100:30 phr)",
        "particle_type": "glass_microballoon",
        "particle_grade": "K15 hollow silica microballoons (glass-clad)",
        "particle_true_density_g_cc": null,
        "particle_mean_diameter_um": 40.0,
        "particle_wall_thickness_ratio": null,
        "particle_volume_fraction": 0.50,
        "particle_weight_fraction": null,
        "process_route": "vacuum_assisted",
        "cure_or_process_temperature_c": 60.0,
        "additional_fillers": null
      },
      "structure": {
        "measured_density_g_cc": 0.63,
        "theoretical_density_g_cc": null,
        "matrix_porosity_fraction": 0.184,
        "particle_breakage_fraction": null,
        "microstructure_notes": "Total porosity P_t = 18.4%, effective (interconnected) porosity P_e = 13.6%; open-pore network, poorly wetted clusters and collapsed microspheres. Density departs from rule-of-mixtures line above 40 vol% due to trapped air."
      },
      "test": {
        "test_type": "flexure",
        "strain_rate_per_s": null,
        "temperature_c": 23.0,
        "standard": "ASTM D790",
        "specimen_notes": "150 x 20 x 3 mm cast coupons, three-point bending, span/depth = 16, cross-head rate 1 mm/min. Absolute flexural strength/modulus at 50 vol% are not stated (only a 35% strength and 33% modulus drop relative to the 30 vol% peak)."
      },
      "properties": {
        "modulus_mpa": null,
        "strength_mpa": null,
        "strain_at_failure": null,
        "energy_absorption_mj_m3": null,
        "plateau_stress_mpa": null,
        "densification_strain": null,
        "specific_modulus_mpa_per_g_cc": null,
        "specific_strength_mpa_per_g_cc": null,
        "storage_modulus_mpa": null,
        "loss_tangent": null,
        "thermal_conductivity_w_mk": null,
        "cte_per_k": null,
        "moisture_uptake_pct": null
      },
      "evidence": [
        {
          "quote": "The experimental results demonstrated a near-linear reduction in density from 1.15 g cm⁻³ (0 vol%) to 0.63 g cm⁻³ (50 vol%), whereas porosity exhibited an exponential increase from 2.7 % to 18.4 %.",
          "location": "Abstract"
        },
        {
          "quote": "Beyond this threshold, P_e jumps sharply (9.7 % at 40 % and 13.6 % at 50 %), indicating pore percolation",
          "location": "Sec. Results, Total and Effective Porosity (Figure 2 discussion)"
        },
        {
          "quote": "However, above 30 vol%, a saturation point is reached: particle aggregation, increased porosity, and weakened interfacial bonding trigger a drastic decline at φ = 50%, σ_f drops by 35%, and E_f decreases by 33% compared to the peak value.",
          "location": "Sec. Results, Flexural Performance (Figure 3 discussion)"
        }
      ],
      "extractor_confidence": 0.8
    }
  ],
  "extraction_notes": "Short journal paper with no data tables; all numeric values come from text/abstract statements about Figures 1-3. Records were created only for the loadings whose values are stated numerically (0, 30, 40, 50 vol%). The 10 and 20 vol% specimens were fabricated and appear in Figures 1-3, but no numeric density, porosity or flexural values are given for them, so they were omitted rather than read off the plots. Unit conversions: flexural modulus GPa -> MPa (2.69 GPa = 2690 MPa; 3.12 GPa = 3120 MPa); porosity percentages -> fractions (2.7% = 0.027, 18.4% = 0.184). Total porosity P_t (density-based, (rho_th - rho_exp)/rho_th) was mapped to structure.matrix_porosity_fraction and the SEM-derived effective porosity P_e recorded in microstructure_notes; note that in this paper P_t also includes the intended hollow-microballoon void volume, so it is not purely unintended matrix porosity. Values that are derivable but not stated were left null and are noted here: the 30 vol% density (abstract states a 28% reduction from 1.15 g/cm3, i.e. ~0.83 g/cm3) and the 50 vol% flexural strength/modulus (stated 35% and 33% drops from the 96 MPa / 3.12 GPa peak, i.e. ~62 MPa and ~2.09 GPa). Particle 'bulk density 0.15 g/cm3' was reported for K15 but is a bulk (tapped) density, not a true particle density, so particle_true_density_g_cc was left null. Test temperature taken as the 23 +/- 2 C conditioning/lab temperature; cross-head rate 1 mm/min was not converted to a strain rate. Cure was 24 h at room temperature plus 2 h post-cure at 60 C; 60 C recorded as the process temperature."
}

File: data/extracted/agent/W4414365110.json (part 1 of 2)
{
 "is_syntactic_foam_paper": true,
 "paper_summary": "Mahesh (2025) fabricates epoxy (Lapox L12/K6) syntactic foams filled with 20, 40 and 60 vol% fly-ash cenospheres (CIL 100, SFC series) or recycled rubber crumb (CRMB60, SFR series) by room-temperature mechanical mixing and casting, and compares them with neat epoxy under ASTM D7136 drop-weight low-velocity impact at 39.62, 79.02 and 118.82 J. Rubber-crumb foams absorb the most total energy (SFR60: 16.75 J at 118.82 J impact vs 6.46 J for neat epoxy) via viscoelastic/ductile mechanisms, while the lower-density cenosphere foams give the highest specific energy absorption (SFC60: 0.0115 Jm3/kg, +117% over neat epoxy). Density falls from 1210 kg/m3 (neat epoxy) to 1005 kg/m3 (SFC60) but rises to 1630 kg/m3 (SFR60).",
 "records": [
  {
   "sample_label": "NE",
   "data_origin": "primary",
   "processing": {
    "matrix_class": "epoxy",
    "matrix_name": "Lapox L12 epoxy with K6 hardener",
    "particle_type": "other",
    "particle_grade": null,
    "particle_true_density_g_cc": null,
    "particle_mean_diameter_um": null,
    "particle_wall_thickness_ratio": null,
    "particle_volume_fraction": 0.0,
    "particle_weight_fraction": null,
    "process_route": "mechanical_mixing_cast",
    "cure_or_process_temperature_c": 25,
    "additional_fillers": null
   },
   "structure": {
    "measured_density_g_cc": 1.21,
    "theoretical_density_g_cc": null,
    "matrix_porosity_fraction": null,
    "particle_breakage_fraction": null,
    "microstructure_notes": "Cast slab, filler sediments/floats through thickness giving a functionally graded distribution (cenospheres lighter at bottom, rubber crumb heavier at bottom). Absorbed energy 1.76 J of 39.62 J impact energy; SEA 0.0015 Jm3/kg (paper's own unit, not convertible to MJ/m3)."
   },
   "test": {
    "test_type": "impact",
    "strain_rate_per_s": null,
    "temperature_c": 25,
    "standard": "ASTM D7136",
    "specimen_notes": "Drop-weight low-velocity impact, hemispherical impactor, 8.09 kg impactor assembly, drop height 0.5 m, impact velocity 3.13 m/s, impact energy 39.62 J; specimen 150 mm x 150 mm; average of 3 samples. Elastic (returned) energy 37.86 J, absorbed energy 1.76 J."
   },
   "properties": {
    "modulus_mpa": null,
    "strength_mpa": null,
    "strain_at_failure": null,
    "energy_absorption_mj_m3": null,
    "plateau_stress_mpa": null,
    "densification_strain": null,
    "specific_modulus_mpa_per_g_cc": null,
    "specific_strength_mpa_per_g_cc": null,
    "storage_modulus_mpa": null,
    "loss_tangent": null,
    "thermal_conductivity_w_mk": null,
    "cte_per_k": null,
    "moisture_uptake_pct": null
   },
   "evidence": [
    {
     "quote": "NE | Impact 39.62 | Elastic 37.86 | Absorbed 1.76 | Density 1210 kg/m3 | SEA 0.0015 Jm3/kg",
     "location": "Table 2 (Energy absorption of syntactic foams)"
    },
    {
     "quote": "The neat epoxy samples show the lowest energy absorption, with values of 1.76 J, 4.77 J, and 6.46 J at the three respective energy levels.",
     "location": "Sec. 3.2 para 2"
    },
    {
     "quote": "The weight of the impactor assembly is 8.09 kg. The drop height is set to 0.5 m, 1 m, and 1.5 m, which corresponds to impact velocities of 3.13 m/s, 4.42 m/s, and 5.42 m/s ... Thus, the relative impact energies are 39.62 J, 79.02 J, and 118.82 J.",
     "location": "Sec. 2.4 (Low Velocity Impact), page 6"
    }
   ],
   "extractor_confidence": 0.85
  },
  {
   "sample_label": "NE",
   "data_origin": "primary",
   "processing": {
    "matrix_class": "epoxy",
    "matrix_name": "Lapox L12 epoxy with K6 hardener",
    "particle_type": "other",
    "particle_grade": null,
    "particle_true_density_g_cc": null,
    "particle_mean_diameter_um": null,
    "particle_wall_thickness_ratio": null,
    "particle_volume_fraction": 0.0,
    "particle_weight_fraction": null,
    "process_route": "mechanical_mixing_cast",
    "cure_or_process_temperature_c": 25,
    "additional_fillers": null
   },
   "structure": {
    "measured_density_g_cc": 1.21,
    "theoretical_density_g_cc": null,
    "matrix_porosity_fraction": null,
    "particle_breakage_fraction": null,
    "microstructure_notes": "Cast slab, filler sediments/floats through thickness giving a functionally graded distribution (cenospheres lighter at bottom, rubber crumb heavier at bottom). Absorbed energy 4.77 J of 79.02 J impact energy; SEA 0.0039 Jm3/kg (paper's own unit, not convertible to MJ/m3)."
   },
   "test": {
    "test_type": "impact",
    "strain_rate_per_s": null,
    "temperature_c": 25,
    "standard": "ASTM D7136",
    "specimen_notes": "Drop-weight low-velocity impact, hemispherical impactor, 8.09 kg impactor assembly, drop height 1.0 m, impact velocity 4.42 m/s, impact energy 79.02 J; specimen 150 mm x 150 mm; average of 3 samples. Elastic (returned) energy 74.25 J, absorbed energy 4.77 J."
   },
   "properties": {
    "modulus_mpa": null,
    "strength_mpa": null,
    "strain_at_failure": null,
    "energy_absorption_mj_m3": null,
    "plateau_stress_mpa": null,
    "densification_strain": null,
    "specific_modulus_mpa_per_g_cc": null,
    "specific_strength_mpa_per_g_cc": null,
    "storage_modulus_mpa": null,
    "loss_tangent": null,
    "thermal_conductivity_w_mk": null,
    "cte_per_k": null,
    "moisture_uptake_pct": null
   },
   "evidence": [
    {
     "quote": "NE | Impact 79.02 | Elastic 74.25 | Absorbed 4.77 | Density 1210 kg/m3 | SEA 0.0039 Jm3/kg",
     "location": "Table 2 (Energy absorption of syntactic foams)"
    },
    {
     "quote": "The neat epoxy samples show the lowest energy absorption, with values of 1.76 J, 4.77 J, and 6.46 J at the three respective energy levels.",
     "location": "Sec. 3.2 para 2"
    },
    {
     "quote": "The weight of the impactor assembly is 8.09 kg. The drop height is set to 0.5 m, 1 m, and 1.5 m, which corresponds to impact velocities of 3.13 m/s, 4.42 m/s, and 5.42 m/s ... Thus, the relative impact energies are 39.62 J, 79.02 J, and 118.82 J.",
     "location": "Sec. 2.4 (Low Velocity Impact), page 6"
    }
   ],
   "extractor_confidence": 0.85
  },
  {
   "sample_label": "NE",
   "data_origin": "primary",
   "processing": {
    "matrix_class": "epoxy",
    "matrix_name": "Lapox L12 epoxy with K6 hardener",
    "particle_type": "other",
    "particle_grade": null,
    "particle_true_density_g_cc": null,
    "particle_mean_diameter_um": null,
    "particle_wall_thickness_ratio": null,
    "particle_volume_fraction": 0.0,
    "particle_weight_fraction": null,
    "process_route": "mechanical_mixing_cast",
    "cure_or_process_temperature_c": 25,
    "additional_fillers": null
   },
   "structure": {
    "measured_density_g_cc": 1.21,
    "theoretical_density_g_cc": null,
    "matrix_porosity_fraction": null,
    "particle_breakage_fraction": null,
    "microstructure_notes": "Cast slab, filler sediments/floats through thickness giving a functionally graded distribution (cenospheres lighter at bottom, rubber crumb heavier at bottom). Absorbed energy 6.46 J of 118.82 J impact energy; SEA 0.0053 Jm3/kg (paper's own unit, not convertible to MJ/m3)."
   },
   "test": {
    "test_type": "impact",
    "strain_rate_per_s": null,
    "temperature_c": 25,
    "standard": "ASTM D7136",
    "specimen_notes": "Drop-weight low-velocity impact, hemispherical impactor, 8.09 kg impactor assembly, drop height 1.5 m, impact velocity 5.42 m/s, impact energy 118.82 J; specimen 150 mm x 150 mm; average of 3 samples. Elastic (returned) energy 112.36 J, absorbed energy 6.46 J."
   },
   "properties": {
    "modulus_mpa": null,
    "strength_mpa": null,
    "strain_at_failure": null,
    "energy_absorption_mj_m3": null,
    "plateau_stress_mpa": null,
    "densification_strain": null,
    "specific_modulus_mpa_per_g_cc": null,
    "specific_strength_mpa_per_g_cc": null,
    "storage_modulus_mpa": null,
    "loss_tangent": null,
    "thermal_conductivity_w_mk": null,
    "cte_per_k": null,
    "moisture_uptake_pct": null
   },
   "evidence": [
    {
     "quote": "NE | Impact 118.82 | Elastic 112.36 | Absorbed 6.46 | Density 1210 kg/m3 | SEA 0.0053 Jm3/kg",
     "location": "Table 2 (Energy absorption of syntactic foams)"
    },
    {
     "quote": "The neat epoxy samples show the lowest energy absorption, with values of 1.76 J, 4.77 J, and 6.46 J at the three respective energy levels.",
     "location": "Sec. 3.2 para 2"
    },
    {
     "quote": "The weight of the impactor assembly is 8.09 kg. The drop height is set to 0.5 m, 1 m, and 1.5 m, which corresponds to impact velocities of 3.13 m/s, 4.42 m/s, and 5.42 m/s ... Thus, the relative impact energies are 39.62 J, 79.02 J, and 118.82 J.",
     "location": "Sec. 2.4 (Low Velocity Impact), page 6"
    }
   ],
   "extractor_confidence": 0.85
  },
  {
   "sample_label": "SFC20",
   "data_origin": "primary",
   "processing": {
    "matrix_class": "epoxy",
    "matrix_name": "Lapox L12 epoxy with K6 hardener",
    "particle_type": "fly_ash_cenosphere",
    "particle_grade": "CIL 100",
    "particle_true_density_g_cc": null,
    "particle_mean_diameter_um": null,
    "particle_wall_thickness_ratio": null,
    "particle_volume_fraction": 0.2,
    "particle_weight_fraction": null,
    "process_route": "mechanical_mixing_cast",
    "cure_or_process_temperature_c": 25,
    "additional_fillers": null
   },
   "structure": {
    "measured_density_g_cc": 1.115,
    "theoretical_density_g_cc": null,
    "matrix_porosity_fraction": null,
    "particle_breakage_fraction": null,
    "microstructure_notes": "Cast slab, filler sediments/floats through thickness giving a functionally graded distribution (cenospheres lighter at bottom, rubber crumb heavier at bottom). Absorbed energy 2.81 J of 39.62 J impact energy; SEA 0.0025 Jm3/kg (paper's own unit, not convertible to MJ/m3)."
   },
   "test": {
    "test_type": "impact",
    "strain_rate_per_s": null,
    "temperature_c": 25,
    "standard": "ASTM D7136",
    "specimen_notes": "Drop-weight low-velocity impact, hemispherical impactor, 8.09 kg impactor assembly, drop height 0.5 m, impact velocity 3.13 m/s, impact energy 39.62 J; specimen 150 mm x 150 mm; average of 3 samples. Elastic (returned) energy 36.81 J, absorbed energy 2.81 J."
   },
   "properties": {
    "modulus_mpa": null,
    "strength_mpa": null,
    "strain_at_failure": null,
    "energy_absorption_mj_m3": null,
    "plateau_stress_mpa": null,
    "densification_strain": null,
    "specific_modulus_mpa_per_g_cc": null,
    "specific_strength_mpa_per_g_cc": null,
    "storage_modulus_mpa": null,
    "loss_tangent": null,
    "thermal_conductivity_w_mk": null,
    "cte_per_k": null,
    "moisture_uptake_pct": null
   },
   "evidence": [
    {
     "quote": "SFC20 | Impact 39.62 | Elastic 36.81 | Absorbed 2.81 | Density 1115 kg/m3 | SEA 0.0025 Jm3/kg",
     "location": "Table 2 (Energy absorption of syntactic foams)"
    },
    {
     "quote": "SFC20 absorbs 2.81 J, 5.37 J, and 7.07 J, while SFR20 shows an enhanced ability to absorb energy by 11%-33.66%.",
     "location": "Sec. 3.2 para 2"
    },
    {
     "quote": "The weight of the impactor assembly is 8.09 kg. The drop height is set to 0.5 m, 1 m, and 1.5 m, which corresponds to impact velocities of 3.13 m/s, 4.42 m/s, and 5.42 m/s ... Thus, the relative impact energies are 39.62 J, 79.02 J, and 118.82 J.",
     "location": "Sec. 2.4 (Low Velocity Impact), page 6"
    }
   ],
   "extractor_confidence": 0.85
  },
  {
   "sample_label": "SFC20",
   "data_origin": "primary",
   "processing": {
    "matrix_class": "epoxy",
    "matrix_name": "Lapox L12 epoxy with K6 hardener",
    "particle_type": "fly_ash_cenosphere",
    "particle_grade": "CIL 100",
    "particle_true_density_g_cc": null,
    "particle_mean_diameter_um": null,
    "particle_wall_thickness_ratio": null,
    "particle_volume_fraction": 0.2,
    "particle_weight_fraction": null,
    "process_route": "mechanical_mixing_cast",
    "cure_or_process_temperature_c": 25,
    "additional_fillers": null
   },
   "structure": {
    "measured_density_g_cc": 1.115,
    "theoretical_density_g_cc": null,
    "matrix_porosity_fraction": null,
    "particle_breakage_fraction": null,
    "microstructure_notes": "Cast slab, filler sediments/floats through thickness giving a functionally graded distribution (cenospheres lighter at bottom, rubber crumb heavier at bottom). Absorbed energy 5.37 J of 79.02 J impact energy; SEA 0.0048 Jm3/kg (paper's own unit, not convertible to MJ/m3)."
   },
   "test": {
    "test_type": "impact",
    "strain_rate_per_s": null,
    "temperature_c": 25,
    "standard": "ASTM D7136",
    "specimen_notes": "Drop-weight low-velocity impact, hemispherical impactor, 8.09 kg impactor assembly, drop height 1.0 m, impact velocity 4.42 m/s, impact energy 79.02 J; specimen 150 mm x 150 mm; average of 3 samples. Elastic (returned) energy 73.65 J, absorbed energy 5.37 J."
   },
   "properties": {
    "modulus_mpa": null,
    "strength_mpa": null,
    "strain_at_failure": null,
    "energy_absorption_mj_m3": null,
    "plateau_stress_mpa": null,
    "densification_strain": null,
    "specific_modulus_mpa_per_g_cc": null,
    "specific_strength_mpa_per_g_cc": null,
    "storage_modulus_mpa": null,
    "loss_tangent": null,
    "thermal_conductivity_w_mk": null,
    "cte_per_k": null,
    "moisture_uptake_pct": null
   },
   "evidence": [
    {
     "quote": "SFC20 | Impact 79.02 | Elastic 73.65 | Absorbed 5.37 | Density 1115 kg/m3 | SEA 0.0048 Jm3/kg",
     "location": "Table 2 (Energy absorption of syntactic foams)"
    },
    {
     "quote": "SFC20 absorbs 2.81 J, 5.37 J, and 7.07 J, while SFR20 shows an enhanced ability to absorb energy by 11%-33.66%.",
     "location": "Sec. 3.2 para 2"
    },
    {
     "quote": "The weight of the impactor assembly is 8.09 kg. The drop height is set to 0.5 m, 1 m, and 1.5 m, which corresponds to impact velocities of 3.13 m/s, 4.42 m/s, and 5.42 m/s ... Thus, the relative impact energies are 39.62 J, 79.02 J, and 118.82 J.",
     "location": "Sec. 2.4 (Low Velocity Impact), page 6"
    }
   ],
   "extractor_confidence": 0.85
  },
  {
   "sample_label": "SFC20",
   "data_origin": "primary",
   "processing": {
    "matrix_class": "epoxy",
    "matrix_name": "Lapox L12 epoxy with K6 hardener",
    "particle_type": "fly_ash_cenosphere",
    "particle_grade": "CIL 100",
    "particle_true_density_g_cc": null,
    "particle_mean_diameter_um": null,
    "particle_wall_thickness_ratio": null,
    "particle_volume_fraction": 0.2,
    "particle_weight_fraction": null,
    "process_route": "mechanical_mixing_cast",
    "cure_or_process_temperature_c": 25,
    "additional_fillers": null
   },
   "structure": {
    "measured_density_g_cc": 1.115,
    "theoretical_density_g_cc": null,
    "matrix_porosity_fraction": null,
    "particle_breakage_fraction": null,
    "microstructure_notes": "Cast slab, filler sediments/floats through thickness giving a functionally graded distribution (cenospheres lighter at bottom, rubber crumb heavier at bottom). Absorbed energy 7.07 J of 118.82 J impact energy; SEA 0.0063 Jm3/kg (paper's own unit, not convertible to MJ/m3)."
   },
   "test": {
    "test_type": "impact",
    "strain_rate_per_s": null,
    "temperature_c": 25,
    "standard": "ASTM D7136",
    "specimen_notes": "Drop-weight low-velocity impact, hemispherical impactor, 8.09 kg impactor assembly, drop height 1.5 m, impact velocity 5.42 m/s, impact energy 118.82 J; specimen 150 mm x 150 mm; average of 3 samples. Elastic (returned) energy 111.75 J, absorbed energy 7.07 J."
   },
   "properties": {
    "modulus_mpa": null,
    "strength_mpa": null,
    "strain_at_failure": null,
    "energy_absorption_mj_m3": null,
    "plateau_stress_mpa": null,
    "densification_strain": null,
    "specific_modulus_mpa_per_g_cc": null,
    "specific_strength_mpa_per_g_cc": null,
    "storage_modulus_mpa": null,
    "loss_tangent": null,
    "thermal_conductivity_w_mk": null,
    "cte_per_k": null,
    "moisture_uptake_pct": null
   },
   "evidence": [
    {
     "quote": "SFC20 | Impact 118.82 | Elastic 111.75 | Absorbed 7.07 | Density 1115 kg/m3 | SEA 0.0063 Jm3/kg",
     "location": "Table 2 (Energy absorption of syntactic foams)"
    },
    {
     "quote": "SFC20 absorbs 2.81 J, 5.37 J, and 7.07 J, while SFR20 shows an enhanced ability to absorb energy by 11%-33.66%.",
     "location": "Sec. 3.2 para 2"
    },
    {
     "quote": "The weight of the impactor assembly is 8.09 kg. The drop height is set to 0.5 m, 1 m, and 1.5 m, which corresponds to impact velocities of 3.13 m/s, 4.42 m/s, and 5.42 m/s ... Thus, the relative impact energies are 39.62 J, 79.02 J, and 118.82 J.",
     "location": "Sec. 2.4 (Low Velocity Impact), page 6"
    }
   ],
   "extractor_confidence": 0.85
  },
  {
   "sample_label": "SFR20",
   "data_origin": "primary",
   "processing": {
    "matrix_class": "epoxy",
    "matrix_name": "Lapox L12 epoxy with K6 hardener",
    "particle_type": "other",
    "particle_grade": "CRMB60 rubber crumb",
    "particle_true_density_g_cc": null,
    "particle_mean_diameter_um": null,
    "particle_wall_thickness_ratio": null,
    "particle_volume_fraction": 0.2,
    "particle_weight_fraction": null,
    "process_route": "mechanical_mixing_cast",
    "cure_or_process_temperature_c": 25,
    "additional_fillers": null
   },
   "structure": {
    "measured_density_g_cc": 1.53,
    "theoretical_density_g_cc": null,
    "matrix_porosity_fraction": null,
    "particle_breakage_fraction": null,
    "microstructure_notes": "Cast slab, filler sediments/floats through thickness giving a functionally graded distribution (cenospheres lighter at bottom, rubber crumb heavier at bottom). Absorbed energy 3.12 J of 39.62 J impact energy; SEA 0.0020 Jm3/kg (paper's own unit, not convertible to MJ/m3)."
   },
   "test": {
    "test_type": "impact",
    "strain_rate_per_s": null,
    "temperature_c": 25,
    "standard": "ASTM D7136",
    "specimen_notes": "Drop-weight low-velocity impact, hemispherical impactor, 8.09 kg impactor assembly, drop height 0.5 m, impact velocity 3.13 m/s, impact energy 39.62 J; specimen 150 mm x 150 mm; average of 3 samples. Elastic (returned) energy 36.50 J, absorbed energy 3.12 J."
   },
   "properties": {
    "modulus_mpa": null,
    "strength_mpa": null,
    "strain_at_failure": null,
    "energy_absorption_mj_m3": null,
    "plateau_stress_mpa": null,
    "densification_strain": null,
    "specific_modulus_mpa_per_g_cc": null,
    "specific_strength_mpa_per_g_cc": null,
    "storage_modulus_mpa": null,
    "loss_tangent": null,
    "thermal_conductivity_w_mk": null,
    "cte_per_k": null,
    "moisture_uptake_pct": null
   },
   "evidence": [
    {
     "quote": "SFR20 | Impact 39.62 | Elastic 36.50 | Absorbed 3.12 | Density 1530 kg/m3 | SEA 0.0020 Jm3/kg",
     "location": "Table 2 (Energy absorption of syntactic foams)"
    },
    {
     "quote": "These mechanisms enhance energy absorption significantly (9.45 J), although the SEA (0.0062 Jm3/kg) is slightly lower than SFC20 due to the higher composite density.",
     "location": "Sec. 3.4 (SFR20 discussion)"
    },
    {
     "quote": "The weight of the impactor assembly is 8.09 kg. The drop height is set to 0.5 m, 1 m, and 1.5 m, which corresponds to impact velocities of 3.13 m/s, 4.42 m/s, and 5.42 m/s ... Thus, the relative impact energies are 39.62 J, 79.02 J, and 118.82 J.",
     "location": "Sec. 2.4 (Low Velocity Impact), page 6"
    }
   ],
   "extractor_confidence": 0.85
  },
  {
   "sample_label": "SFR20",
   "data_origin": "primary",
   "processing": {
    "matrix_class": "epoxy",
    "matrix_name": "Lapox L12 epoxy with K6 hardener",
    "particle_type": "other",
    "particle_grade": "CRMB60 rubber crumb",
    "particle_true_density_g_cc": null,
    "particle_mean_diameter_um": null,
    "particle_wall_thickness_ratio": null,
    "particle_volume_fraction": 0.2,
    "particle_weight_fraction": null,
    "process_route": "mechanical_mixing_cast",
    "cure_or_process_temperature_c": 25,
    "additional_fillers": null
   },
   "structure": {
    "measured_density_g_cc": 1.53,
    "theoretical_density_g_cc": null,
    "matrix_porosity_fraction": null,
    "particle_breakage_fraction": null,
    "microstructure_notes": "Cast slab, filler sediments/floats through thickness giving a functionally graded distribution (cenospheres lighter at bottom, rubber crumb heavier at bottom). Absorbed energy 6.22 J of 79.02 J impact energy; SEA 0.0041 Jm3/kg (paper's own unit, not convertible to MJ/m3)."
   },
   "test": {
    "test_type": "impact",
    "strain_rate_per_s": null,
    "temperature_c": 25,
    "standard": "ASTM D7136",
    "specimen_notes": "Drop-weight low-velocity impact, hemispherical impactor, 8.09 kg impactor assembly, drop height 1.0 m, impact velocity 4.42 m/s, impact energy 79.02 J; specimen 150 mm x 150 mm; average of 3 samples. Elastic (returned) energy 72.80 J, absorbed energy 6.22 J."
   },
   "properties": {
    "modulus_mpa": null,
    "strength_mpa": null,
    "strain_at_failure": null,
    "energy_absorption_mj_m3": null,
    "plateau_stress_mpa": null,
    "densification_strain": null,
    "specific_modulus_mpa_per_g_cc": null,
    "specific_strength_mpa_per_g_cc": null,
    "storage_modulus_mpa": null,
    "loss_tangent": null,
    "thermal_conductivity_w_mk": null,
    "cte_per_k": null,
    "moisture_uptake_pct": null
   },
   "evidence": [
    {
     "quote": "SFR20 | Impact 79.02 | Elastic 72.80 | Absorbed 6.22 | Density 1530 kg/m3 | SEA 0.0041 Jm3/kg",
     "location": "Table 2 (Energy absorption of syntactic foams)"
    },
    {
     "quote": "These mechanisms enhance energy absorption significantly (9.45 J), although the SEA (0.0062 Jm3/kg) is slightly lower than SFC20 due to the higher composite density.",
     "location": "Sec. 3.4 (SFR20 discussion)"
    },
    {
     "quote": "The weight of the impactor assembly is 8.09 kg. The drop height is set to 0.5 m, 1 m, and 1.5 m, which corresponds to impact velocities of 3.13 m/s, 4.42 m/s, and 5.42 m/s ... Thus, the relative impact energies are 39.62 J, 79.02 J, and 118.82 J.",
     "location": "Sec. 2.4 (Low Velocity Impact), page 6"
    }
   ],
   "extractor_confidence": 0.85
  },
  {
   "sample_label": "SFR20",
   "data_origin": "primary",
   "processing": {
    "matrix_class": "epoxy",
    "matrix_name": "Lapox L12 epoxy with K6 hardener",
    "particle_type": "other",
    "particle_grade": "CRMB60 rubber crumb",
    "particle_true_density_g_cc": null,
    "particle_mean_diameter_um": null,
    "particle_wall_thickness_ratio": null,
    "particle_volume_fraction": 0.2,
    "particle_weight_fraction": null,
    "process_route": "mechanical_mixing_cast",
    "cure_or_process_temperature_c": 25,
    "additional_fillers": null
   },
   "structure": {
    "measured_density_g_cc": 1.53,
    "theoretical_density_g_cc": null,
    "matrix_porosity_fraction": null,
    "particle_breakage_fraction": null,
    "microstructure_notes": "Cast slab, filler sediments/floats through thickness giving a functionally graded distribution (cenospheres lighter at bottom, rubber crumb heavier at bottom). Absorbed energy 9.45 J of 118.82 J impact energy; SEA 0.0062 Jm3/kg (paper's own unit, not convertible to MJ/m3)."
   },
   "test": {
    "test_type": "impact",
    "strain_rate_per_s": null,
    "temperature_c": 25,
    "standard": "ASTM D7136",
    "specimen_notes": "Drop-weight low-velocity impact, hemispherical impactor, 8.09 kg impactor assembly, drop height 1.5 m, impact velocity 5.42 m/s, impact energy 118.82 J; specimen 150 mm x 150 mm; average of 3 samples. Elastic (returned) energy 109.37 J, absorbed energy 9.45 J."
   },
   "properties": {
    "modulus_mpa": null,
    "strength_mpa": null,
    "strain_at_failure": null,
    "energy_absorption_mj_m3": null,
    "plateau_stress_mpa": null,
    "densification_strain": null,
    "specific_modulus_mpa_per_g_cc": null,
    "specific_strength_mpa_per_g_cc": null,
    "storage_modulus_mpa": null,
    "loss_tangent": null,
    "thermal_conductivity_w_mk": null,
    "cte_per_k": null,
    "moisture_uptake_pct": null
   },
   "evidence": [
    {
     "quote": "SFR20 | Impact 118.82 | Elastic 109.37 | Absorbed 9.45 | Density 1530 kg/m3 | SEA 0.0062 Jm3/kg",
     "location": "Table 2 (Energy absorption of syntactic foams)"
    },
    {
     "quote": "These mechanisms enhance energy absorption significantly (9.45 J), although the SEA (0.0062 Jm3/kg) is slightly lower than SFC20 due to the higher composite density.",
     "location": "Sec. 3.4 (SFR20 discussion)"
    },
    {
     "quote": "The weight of the impactor assembly is 8.09 kg. The drop height is set to 0.5 m, 1 m, and 1.5 m, which corresponds to impact velocities of 3.13 m/s, 4.42 m/s, and 5.42 m/s ... Thus, the relative impact energies are 39.62 J, 79.02 J, and 118.82 J.",
     "location": "Sec. 2.4 (Low Velocity Impact), page 6"
    }
   ],
   "extractor_confidence": 0.85
  },
  {
   "sample_label": "SFC40",
   "data_origin": "primary",
   "processing": {
    "matrix_class": "epoxy",
    "matrix_name": "Lapox L12 epoxy with K6 hardener",
    "particle_type": "fly_ash_cenosphere",
    "particle_grade": "CIL 100",
    "particle_true_density_g_cc": null,
    "particle_mean_diameter_um": null,
    "particle_wall_thickness_ratio": null,
    "particle_volume_fraction": 0.4,
    "particle_weight_fraction": null,
    "process_route": "mechanical_mixing_cast",
    "cure_or_process_temperature_c": 25,
    "additional_fillers": null
   },
   "structure": {
    "measured_density_g_cc": 1.03,
    "theoretical_density_g_cc": null,
    "matrix_porosity_fraction": null,
    "particle_breakage_fraction": null,
    "microstructure_notes": "Cast slab, filler sediments/floats through thickness giving a functionally graded distribution (cenospheres lighter at bottom, rubber crumb heavier at bottom). Absorbed energy 3.30 J of 39.62 J impact energy; SEA 0.0032 Jm3/kg (paper's own unit, not convertible to MJ/m3)."
   },
   "test": {
    "test_type": "impact",
    "strain_rate_per_s": null,
    "temperature_c": 25,
    "standard": "ASTM D7136",
    "specimen_notes": "Drop-weight low-velocity impact, hemispherical impactor, 8.09 kg impactor assembly, drop height 0.5 m, impact velocity 3.13 m/s, impact energy 39.62 J; specimen 150 mm x 150 mm; average of 3 samples. Elastic (returned) energy 36.32 J, absorbed energy 3.30 J."
   },
   "properties": {
    "modulus_mpa": null,
    "strength_mpa": null,
    "strain_at_failure": null,
    "energy_absorption_mj_m3": null,
    "plateau_stress_mpa": null,
    "densification_strain": null,
    "specific_modulus_mpa_per_g_cc": null,
    "specific_strength_mpa_per_g_cc": null,
    "storage_modulus_mpa": null,
    "loss_tangent": null,
    "thermal_conductivity_w_mk": null,
    "cte_per_k": null,
    "moisture_uptake_pct": null
   },
   "evidence": [
    {
     "quote": "SFC40 | Impact 39.62 | Elastic 36.32 | Absorbed 3.30 | Density 1030 kg/m3 | SEA 0.0032 Jm3/kg",
     "location": "Table 2 (Energy absorption of syntactic foams)"
    },
    {
     "quote": "The weight of the impactor assembly is 8.09 kg. The drop height is set to 0.5 m, 1 m, and 1.5 m, which corresponds to impact velocities of 3.13 m/s, 4.42 m/s, and 5.42 m/s ... Thus, the relative impact energies are 39.62 J, 79.02 J, and 118.82 J.",
     "location": "Sec. 2.4 (Low Velocity Impact), page 6"
    }
   ],
   "extractor_confidence": 0.75
  },
  {
   "sample_label": "SFC40",
   "data_origin": "primary",
   "processing": {
    "matrix_class": "epoxy",
    "matrix_name": "Lapox L12 epoxy with K6 hardener",
    "particle_type": "fly_ash_cenosphere",
    "particle_grade": "CIL 100",
    "particle_true_density_g_cc": null,
    "particle_mean_diameter_um": null,
    "particle_wall_thickness_ratio": null,
    "particle_volume_fraction": 0.4,
    "particle_weight_fraction": null,
    "process_route": "mechanical_mixing_cast",
    "cure_or_process_temperature_c": 25,
    "additional_fillers": null
   },
   "structure": {
    "measured_density_g_cc": 1.03,
    "theoretical_density_g_cc": null,
    "matrix_porosity_fraction": null,
    "particle_breakage_fraction": null,
    "microstructure_notes": "Cast slab, filler sediments/floats through thickness giving a functionally graded distribution (cenospheres lighter at bottom, rubber crumb heavier at bottom). Absorbed energy 6.35 J of 79.02 J impact energy; SEA 0.0062 Jm3/kg (paper's own unit, not convertible to MJ/m3)."
   },
   "test": {
    "test_type": "impact",
    "strain_rate_per_s": null,
    "temperature_c": 25,
    "standard": "ASTM D7136",
    "specimen_notes": "Drop-weight low-velocity impact, hemispherical impactor, 8.09 kg impactor assembly, drop height 1.0 m, impact velocity 4.42 m/s, impact energy 79.02 J; specimen 150 mm x 150 mm; average of 3 samples. Elastic (returned) energy 72.67 J, absorbed energy 6.35 J."
   },
   "properties": {
    "modulus_mpa": null,
    "strength_mpa": null,
    "strain_at_failure": null,
    "energy_absorption_mj_m3": null,
    "plateau_stress_mpa": null,
    "densification_strain": null,
    "specific_modulus_mpa_per_g_cc": null,
    "specific_strength_mpa_per_g_cc": null,
    "storage_modulus_mpa": null,
    "loss_tangent": null,
    "thermal_conductivity_w_mk": null,
    "cte_per_k": null,
    "moisture_uptake_pct": null
   },
   "evidence": [
    {
     "quote": "SFC40 | Impact 79.02 | Elastic 72.67 | Absorbed 6.35 | Density 1030 kg/m3 | SEA 0.0062 Jm3/kg",
     "location": "Table 2 (Energy absorption of syntactic foams)"
    },
    {
     "quote": "The weight of the impactor assembly is 8.09 kg. The drop height is set to 0.5 m, 1 m, and 1.5 m, which corresponds to impact velocities of 3.13 m/s, 4.42 m/s, and 5.42 m/s ... Thus, the relative impact energies are 39.62 J, 79.02 J, and 118.82 J.",
     "location": "Sec. 2.4 (Low Velocity Impact), page 6"
    }
   ],
   "extractor_confidence": 0.75
  },
  {
   "sample_label": "SFC40",
   "data_origin": "primary",
   "processing": {
    "matrix_class": "epoxy",
    "matrix_name": "Lapox L12 epoxy with K6 hardener",
    "particle_type": "fly_ash_cenosphere",
    "particle_grade": "CIL 100",
    "particle_true_density_g_cc": null,
    "particle_mean_diameter_um": null,
    "particle_wall_thickness_ratio": null,
    "particle_volume_fraction": 0.4,
    "particle_weight_fraction": null,
    "process_route": "mechanical_mixing_cast",
    "cure_or_process_temperature_c": 25,
    "additional_fillers": null
   },
   "structure": {
    "measured_density_g_cc": 1.03,
    "theoretical_density_g_cc": null,
    "matrix_porosity_fraction": null,
    "particle_breakage_fraction": null,
    "microstructure_notes": "Cast slab, filler sediments/floats through thickness giving a functionally graded distribution (cenospheres lighter at bottom, rubber crumb heavier at bottom). Absorbed energy 11.32 J of 118.82 J impact energy; SEA 0.0110 Jm3/kg (paper's own unit, not convertible to MJ/m3)."
   },
   "test": {
    "test_type": "impact",
    "strain_rate_per_s": null,
    "temperature_c": 25,
    "standard": "ASTM D7136",
    "specimen_notes": "Drop-weight low-velocity impact, hemispherical impactor, 8.09 kg impactor assembly, drop height 1.5 m, impact velocity 5.42 m/s, impact energy 118.82 J; specimen 150 mm x 150 mm; average of 3 samples. Elastic (returned) energy 107.50 J, absorbed energy 11.32 J."
   },
   "properties": {
    "modulus_mpa": null,
    "strength_mpa": null,
    "strain_at_failure": null,
    "energy_absorption_mj_m3": null,
    "plateau_stress_mpa": null,
    "densification_strain": null,
    "specific_modulus_mpa_per_g_cc": null,
    "specific_strength_mpa_per_g_cc": null,
    "storage_modulus_mpa": null,
    "loss_tangent": null,
    "thermal_conductivity_w_mk": null,
    "cte_per_k": null,
    "moisture_uptake_pct": null
   },
   "evidence": [
    {
     "quote": "SFC40 | Impact 118.82 | Elastic 107.50 | Absorbed 11.32 | Density 1030 kg/m3 | SEA 0.0110 Jm3/kg",
     "location": "Table 2 (Energy absorption of syntactic foams)"
    },
    {
     "quote": "The weight of the impactor assembly is 8.09 kg. The drop height is set to 0.5 m, 1 m, and 1.5 m, which corresponds to impact velocities of 3.13 m/s, 4.42 m/s, and 5.42 m/s ... Thus, the relative impact energies are 39.62 J, 79.02 J, and 118.82 J.",
     "location": "Sec. 2.4 (Low Velocity Impact), page 6"
    }
   ],
   "extractor_confidence": 0.75
  },
  {
   "sample_label": "SFR40",
   "data_origin": "primary",
   "processing": {
    "matrix_class": "epoxy",
    "matrix_name": "Lapox L12 epoxy with K6 hardener",
    "particle_type": "other",
    "particle_grade": "CRMB60 rubber crumb",
    "particle_true_density_g_cc": null,
    "particle_mean_diameter_um": null,
    "particle_wall_thickness_ratio": null,
    "particle_volume_fraction": 0.4,
    "particle_weight_fraction": null,
    "process_route": "mechanical_mixing_cast",
    "cure_or_process_temperature_c": 25,
    "additional_fillers": null
   },
   "structure": {
    "measured_density_g_cc": 1.58,
    "theoretical_density_g_cc": null,
    "matrix_porosity_fraction": null,
    "particle_breakage_fraction": null,
    "microstructure_notes": "Cast slab, filler sediments/floats through thickness giving a functionally graded distribution (cenospheres lighter at bottom, rubber crumb heavier at bottom). Absorbed energy 3.56 J of 39.62 J impact energy; SEA 0.0023 Jm3/kg (paper's own unit, not convertible to MJ/m3)."
   },
   "test": {
    "test_type": "impact",
    "strain_rate_per_s": null,
    "temperature_c": 25,
    "standard": "ASTM D7136",
    "specimen_notes": "Drop-weight low-velocity impact, hemispherical impactor, 8.09 kg impactor assembly, drop height 0.5 m, impact velocity 3.13 m/s, impact energy 39.62 J; specimen 150 mm x 150 mm; average of 3 samples. Elastic (returned) energy 36.06 J, absorbed energy 3.56 J."
   },
   "properties": {
    "modulus_mpa": null,
    "strength_mpa": null,
    "strain_at_failure": null,
    "energy_absorption_mj_m3": null,
    "plateau_stress_mpa": null,
    "densification_strain": null,
    "specific_modulus_mpa_per_g_cc": null,
    "specific_strength_mpa_per_g_cc": null,
    "storage_modulus_mpa": null,
    "loss_tangent": null,
    "thermal_conductivity_w_mk": null,
    "cte_per_k": null,
    "moisture_uptake_pct": null
   },
   "evidence": [
    {
     "quote": "SFR40 | Impact 39.62 | Elastic 36.06 | Absorbed 3.56 | Density 1580 kg/m3 | SEA 0.0023 Jm3/kg",
     "location": "Table 2 (Energy absorption of syntactic foams)"
    },
    {
     "quote": "The weight of the impactor assembly is 8.09 kg. The drop height is set to 0.5 m, 1 m, and 1.5 m, which corresponds to impact velocities of 3.13 m/s, 4.42 m/s, and 5.42 m/s ... Thus, the relative impact energies are 39.62 J, 79.02 J, and 118.82 J.",
     "location": "Sec. 2.4 (Low Velocity Impact), page 6"
    }
   ],
   "extractor_confidence": 0.75
  },
  {
   "sample_label": "SFR40",
   "data_origin": "primary",
   "processing": {
    "matrix_class": "epoxy",
    "matrix_name": "Lapox L12 epoxy with K6 hardener",
    "particle_type": "other",
    "particle_grade": "CRMB60 rubber crumb",
    "particle_true_density_g_cc": null,
    "particle_mean_diameter_um": null,
    "particle_wall_thickness_ratio": null,
    "particle_volume_fraction": 0.4,
    "particle_weight_fraction": null,
    "process_route": "mechanical_mixing_cast",
    "cure_or_process_temperature_c": 25,
    "additional_fillers": null
   },
   "structure": {
    "measured_density_g_cc": 1.58,
    "theoretical_density_g_cc": null,
    "matrix_porosity_fraction": null,
    "particle_breakage_fraction": null,
    "microstructure_notes": "Cast slab, filler sediments/floats through thickness giving a functionally graded distribution (cenospheres lighter at bottom, rubber crumb heavier at bottom). Absorbed energy 7.08 J of 79.02 J impact energy; SEA 0.0045 Jm3/kg (paper's own unit, not convertible to MJ/m3)."
   },
   "test": {
    "test_type": "impact",
    "strain_rate_per_s": null,
    "temperature_c": 25,
    "standard": "ASTM D7136",
    "specimen_notes": "Drop-weight low-velocity impact, hemispherical impactor, 8.09 kg impactor assembly, drop height 1.0 m, impact velocity 4.42 m/s, impact energy 79.02 J; specimen 150 mm x 150 mm; average of 3 samples. Elastic (returned) energy 71.94 J, absorbed energy 7.08 J."
   },
   "properties": {
    "modulus_mpa": null,
    "strength_mpa": null,
    "strain_at_failure": null,
    "energy_absorption_mj_m3": null,
    "plateau_stress_mpa": null,
    "densification_strain": null,
    "specific_modulus_mpa_per_g_cc": null,
    "specific_strength_mpa_per_g_cc": null,
    "storage_modulus_mpa": null,
    "loss_tangent": null,
    "thermal_conductivity_w_mk": null,
    "cte_per_k": null,
    "moisture_uptake_pct": null
   },
   "evidence": [
    {
     "quote": "SFR40 | Impact 79.02 | Elastic 71.94 | Absorbed 7.08 | Density 1580 kg/m3 | SEA 0.0045 Jm3/kg",
     "location": "Table 2 (Energy absorption of syntactic foams)"
    },
    {
     "quote": "The weight of the impactor assembly is 8.09 kg. The drop height is set to 0.5 m, 1 m, and 1.5 m, which corresponds to impact velocities of 3.13 m/s, 4.42 m/s, and 5.42 m/s ... Thus, the relative impact energies are 39.62 J, 79.02 J, and 118.82 J.",
     "location": "Sec. 2.4 (Low Velocity Impact), page 6"
    }
   ],
   "extractor_confidence": 0.75
  },
  {
   "sample_label": "SFR40",
   "data_origin": "primary",
   "processing": {
    "matrix_class": "epoxy",
    "matrix_name": "Lapox L12 epoxy with K6 hardener",
    "particle_type": "other",
    "particle_grade": "CRMB60 rubber crumb",
    "particle_true_density_g_cc": null,
    "particle_mean_diameter_um": null,
    "particle_wall_thickness_ratio": null,
    "particle_volume_fraction": 0.4,
    "particle_weight_fraction": null,
    "process_route": "mechanical_mixing_cast",
    "cure_or_process_temperature_c": 25,
    "additional_fillers": null
   },
   "structure": {
    "measured_density_g_cc": 1.58,
    "theoretical_density_g_cc": null,
    "matrix_porosity_fraction": null,
    "particle_breakage_fraction": null,
    "microstructure_notes": "Cast slab, filler sediments/floats through thickness giving a functionally graded distribution (cenospheres lighter at bottom, rubber crumb heavier at bottom). Absorbed energy 13.98 J of 118.82 J impact energy; SEA 0.0088 Jm3/kg (paper's own unit, not convertible to MJ/m3)."
   },
   "test": {
    "test_type": "impact",
    "strain_rate_per_s": null,
    "temperature_c": 25,
    "standard": "ASTM D7136",
    "specimen_notes": "Drop-weight low-velocity impact, hemispherical impactor, 8.09 kg impactor assembly, drop height 1.5 m, impact velocity 5.42 m/s, impact energy 118.82 J; specimen 150 mm x 150 mm; average of 3 samples. Elastic (returned) energy 104.84 J, absorbed energy 13.98 J."
   },
   "properties": {
    "modulus_mpa": null,
    "strength_mpa": null,
    "strain_at_failure": null,
    "energy_absorption_mj_m3": null,
    "plateau_stress_mpa": null,
    "densification_strain": null,
    "specific_modulus_mpa_per_g_cc": null,
    "specific_strength_mpa_per_g_cc": null,
    "storage_modulus_mpa": null,
    "loss_tangent": null,
    "thermal_conductivity_w_mk": null,
    "cte_per_k": null,
    "moisture_uptake_pct": null
   },
   "evidence": [
    {
     "quote": "SFR40 | Impact 118.82 | Elastic 104.84 | Absorbed 13.98 | Density 1580 kg/m3 | SEA 0.0088 Jm3/kg",
     "location": "Table 2 (Energy absorption of syntactic foams)"
    },
    {
     "quote": "The weight of the impactor assembly is 8.09 kg. The drop height is set to 0.5 m, 1 m, and 1.5 m, which corresponds to impact velocities of 3.13 m/s, 4.42 m/s, and 5.42 m/s ... Thus, the relative impact energies are 39.62 J, 79.02 J, and 118.82 J.",
     "location": "Sec. 2.4 (Low Velocity Impact), page 6"
    }
   ],
   "extractor_confidence": 0.75
  },
  {
   "sample_label": "SFC60",
