Repository: Harshelite2503/foamgpt

# FoamGPT

**An LLM-extracted, literature-scale Process–Structure–Property (PSP) dataset and benchmark for syntactic foams.**

Syntactic foams (hollow-particle-filled composites) have ~30 years of literature, but the quantitative
results live in tables and figures inside thousands of PDFs. FoamGPT turns that literature into a
machine-readable dataset and asks: *how well can classical ML and frontier LLMs predict foam properties,
and where do LLMs hallucinate?*

```
OpenAlex ──▶ OA PDFs ──▶ text+tables ──▶ Claude structured extraction ──▶ curated PSP table ──▶ benchmarks
 harvest      download      parse            extract / batch                  curate           bench-ml / bench-llm
```

File: data/extracted/agent/W62663393.json
{
  "is_syntactic_foam_paper": true,
  "paper_summary": "Orbulov and Majlinger characterise the microstructure of SL150 and SL300 ceramic hollow microspheres (Envirospheres Ltd.) and of the aluminium matrix syntactic foams (MMSFs) made from them by pressure infiltration with Al99.5, AlSi12, AlMgSi1 and AlCu5 matrices at ~60 vol% microspheres. SEM plus map and line EDS show the microsphere wall is built from Al2O3 needles (5-10 um long, <0.5 um diameter) embedded in a mullite + amorphous SiO2 matrix, and that molten aluminium reduces the SiO2-rich zones (4Al + 3SiO2 -> 2Al2O3 + 3Si), degrading the sphere wall and forming gamma-Al2O3. The reaction was intensive with Al99.5, AlMgSi1 and AlCu5 matrices but suppressed with AlSi12 (high matrix Si lowers the driving force) and for Al99.5-SL300 infiltrated at the lower temperature of 690 C; interface layers were ~2-4 um (AlMgSi1), ~3 um (AlCu5) and <1.5 um (AlSi12), with Mg dissolving into the wall for AlMgSi1 and CuAl2 precipitating on it for AlCu5. The paper reports no mechanical property measurements.",
  "records": [
    {
      "sample_label": "Al99.5-SL150 (density/porosity quoted from ref. [3] I. N. Orbulov, J. Dobranszky, Periodica Polytechnica Mechanical Engineering, 52(2008)35-42)",
      "data_origin": "secondary",
      "processing": {
        "matrix_class": "aluminum",
        "matrix_name": "Al99.5 (technical purity aluminium)",
        "particle_type": "ceramic_hollow",
        "particle_grade": "SL150 (Envirospheres Ltd., Australia; 30-35 wt% Al2O3, 45-50 wt% amorphous SiO2, 19 wt% mullite, 1 wt% quartz)",
        "particle_true_density_g_cc": null,
        "particle_mean_diameter_um": 100.0,
        "particle_wall_thickness_ratio": null,
        "particle_volume_fraction": 0.6,
        "particle_weight_fraction": null,
        "process_route": "pressure_infiltration",
        "cure_or_process_temperature_c": null,
        "additional_fillers": null
      },
      "structure": {
        "measured_density_g_cc": 1.43,
        "theoretical_density_g_cc": 1.34,
        "matrix_porosity_fraction": -0.062,
        "particle_breakage_fraction": null,
        "microstructure_notes": "Particle (microballoon) porosity 50.9%, total porosity 44.7%. Microsphere size range 56-183 um, specific surface 0.060 um^-1. Microsphere wall = Al2O3 needles (5-10 um long, <0.5 um diameter) embedded in a mixture of mullite and amorphous SiO2. XRD phase constitution of the foam (Table 3, measured in this paper): Al 67, Si 8, mullite 11, alpha-Al2O3 3, gamma-Al2O3 11, amorphous 0 wt%. Reductive reaction 4Al(liq)+3SiO2(sol)->2Al2O3(sol)+3Si(sol) was intensive: 11 wt% gamma-Al2O3 formed and no amorphous phase remained; the microsphere walls were severely degraded (Fig. 4a)."
      },
      "test": {
        "test_type": "other",
        "strain_rate_per_s": null,
        "temperature_c": null,
        "standard": null,
        "specimen_notes": "No mechanical test in this paper. Characterisation only: density/porosity (Table 2, taken from ref. [3]), XRD phase analysis (Phillips X-Pert, CuKa lambda=0.154186 nm, 40 kV / 35 mA, goniometer 0.04 deg/s), SEM (Phillips XL-30) and map/line EDS (EDAX Genesis; 15 kV for maps on bare microspheres, 20 kV for line scans on polished foam cross sections, 100 points per line, 20 s per point)."
      },
      "properties": {
        "modulus_mpa": null,
        "strength_mpa": null,
        "strain_at_failure": null,
        "energy_absorption_mj_m3": null
      },
      "evidence": [
        {
          "quote": "Al99.5-SL150 | Theoretical 1.34 | Measured 1.43 | Particle porosity 50.9 | Matrix -6.2 | Total 44.7",
          "location": "Table 2 (Calculated and measured density and porosity values of the MMSFs [3]), p. 16"
        },
        {
          "quote": "Al99.5-SL150 | Al 67, Si 8, mullite 11, alpha-Al2O3 3, gamma-Al2O3 11, amorphous 0 wt%",
          "location": "Table 3 (Phase constitution of aluminium matrix syntactic foams according to XRD measurements, wt%), p. 17"
        }
      ],
      "extractor_confidence": 0.75
    },
    {
      "sample_label": "Al99.5-SL300 (density/porosity quoted from ref. [3] I. N. Orbulov, J. Dobranszky, Periodica Polytechnica Mechanical Engineering, 52(2008)35-42)",
      "data_origin": "secondary",
      "processing": {
        "matrix_class": "aluminum",
        "matrix_name": "Al99.5 (technical purity aluminium)",
        "particle_type": "ceramic_hollow",
        "particle_grade": "SL300 (Envirospheres Ltd., Australia; 30-35 wt% Al2O3, 45-50 wt% amorphous SiO2, 19 wt% mullite, 1 wt% quartz)",
        "particle_true_density_g_cc": null,
        "particle_mean_diameter_um": 150.0,
        "particle_wall_thickness_ratio": null,
        "particle_volume_fraction": 0.6,
        "particle_weight_fraction": null,
        "process_route": "pressure_infiltration",
        "cure_or_process_temperature_c": 690.0,
        "additional_fillers": null
      },
      "structure": {
        "measured_density_g_cc": 1.52,
        "theoretical_density_g_cc": 1.42,
        "matrix_porosity_fraction": -0.072,
        "particle_breakage_fraction": null,
        "microstructure_notes": "Particle (microballoon) porosity 48.2%, total porosity 41.0%. Microsphere size range 101-330 um, specific surface 0.040 um^-1. Microsphere wall = Al2O3 needles (5-10 um long, <0.5 um diameter) embedded in a mixture of mullite and amorphous SiO2. XRD phase constitution of the foam (Table 3, measured in this paper): Al 78, Si 0, mullite 11, alpha-Al2O3 0, gamma-Al2O3 0, amorphous 11 wt%. No exchange reaction: infiltration at the lower temperature of 690 C suppressed the diffusion-controlled reduction of amorphous SiO2, so 11 wt% amorphous phase survived and no gamma-Al2O3 formed."
      },
      "test": {
        "test_type": "other",
        "strain_rate_per_s": null,
        "temperature_c": null,
        "standard": null,
        "specimen_notes": "No mechanical test in this paper. Characterisation only: density/porosity (Table 2, taken from ref. [3]), XRD phase analysis (Phillips X-Pert, CuKa lambda=0.154186 nm, 40 kV / 35 mA, goniometer 0.04 deg/s), SEM (Phillips XL-30) and map/line EDS (EDAX Genesis; 15 kV for maps on bare microspheres, 20 kV for line scans on polished foam cross sections, 100 points per line, 20 s per point)."
      },
      "properties": {
        "modulus_mpa": null,
        "strength_mpa": null,
        "strain_at_failure": null,
        "energy_absorption_mj_m3": null
      },
      "evidence": [
        {
          "quote": "Al99.5-SL300 | Theoretical 1.42 | Measured 1.52 | Particle porosity 48.2 | Matrix -7.2 | Total 41.0",
          "location": "Table 2 (Calculated and measured density and porosity values of the MMSFs [3]), p. 16"
        },
        {
          "quote": "Al99.5-SL300 | Al 78, Si 0, mullite 11, alpha-Al2O3 0, gamma-Al2O3 0, amorphous 11 wt%",
          "location": "Table 3 (Phase constitution of aluminium matrix syntactic foams according to XRD measurements, wt%), p. 17"
        }
      ],
      "extractor_confidence": 0.75
    },
    {
      "sample_label": "AlSi12-SL150 (density/porosity quoted from ref. [3] I. N. Orbulov, J. Dobranszky, Periodica Polytechnica Mechanical Engineering, 52(2008)35-42)",
      "data_origin": "secondary",
      "processing": {
        "matrix_class": "aluminum",
        "matrix_name": "AlSi12 aluminium-silicon alloy",
        "particle_type": "ceramic_hollow",
        "particle_grade": "SL150 (Envirospheres Ltd., Australia; 30-35 wt% Al2O3, 45-50 wt% amorphous SiO2, 19 wt% mullite, 1 wt% quartz)",
        "particle_true_density_g_cc": null,
        "particle_mean_diameter_um": 100.0,
        "particle_wall_thickness_ratio": null,
        "particle_volume_fraction": 0.6,
        "particle_weight_fraction": null,
        "process_route": "pressure_infiltration",
        "cure_or_process_temperature_c": null,
        "additional_fillers": null
      },
      "structure": {
        "measured_density_g_cc": 1.31,
        "theoretical_density_g_cc": 1.32,
        "matrix_porosity_fraction": 0.011,
        "particle_breakage_fraction": null,
        "microstructure_notes": "Particle (microballoon) porosity 50.9%, total porosity 52.0%. Microsphere size range 56-183 um, specific surface 0.060 um^-1. Microsphere wall = Al2O3 needles (5-10 um long, <0.5 um diameter) embedded in a mixture of mullite and amorphous SiO2. XRD phase constitution of the foam (Table 3, measured in this paper): Al 72, Si 7, mullite 13, alpha-Al2O3 0, gamma-Al2O3 0, amorphous 8 wt%. Reaction suppressed by the high Si content of the matrix (reduced Si concentration gradient); microsphere walls remained unharmed (Fig. 4b). Interface layer less than 1.5 um. Larger areas of primary silicon detected by EDS."
      },
      "test": {
        "test_type": "other",
        "strain_rate_per_s": null,
        "temperature_c": null,
        "standard": null,
        "specimen_notes": "No mechanical test in this paper. Characterisation only: density/porosity (Table 2, taken from ref. [3]), XRD phase analysis (Phillips X-Pert, CuKa lambda=0.154186 nm, 40 kV / 35 mA, goniometer 0.04 deg/s), SEM (Phillips XL-30) and map/line EDS (EDAX Genesis; 15 kV for maps on bare microspheres, 20 kV for line scans on polished foam cross sections, 100 points per line, 20 s per point)."
      },
      "properties": {
        "modulus_mpa": null,
        "strength_mpa": null,
        "strain_at_failure": null,
        "energy_absorption_mj_m3": null
      },
      "evidence": [
        {
          "quote": "AlSi12-SL150 | Theoretical 1.32 | Measured 1.31 | Particle porosity 50.9 | Matrix 1.1 | Total 52.0",
          "location": "Table 2 (Calculated and measured density and porosity values of the MMSFs [3]), p. 16"
        },
        {
          "quote": "AlSi12-SL150 | Al 72, Si 7, mullite 13, alpha-Al2O3 0, gamma-Al2O3 0, amorphous 8 wt%",
          "location": "Table 3 (Phase constitution of aluminium matrix syntactic foams according to XRD measurements, wt%), p. 17"
        }
      ],
      "extractor_confidence": 0.75
    },
    {
      "sample_label": "AlSi12-SL300 (density/porosity quoted from ref. [3] I. N. Orbulov, J. Dobranszky, Periodica Polytechnica Mechanical Engineering, 52(2008)35-42)",
      "data_origin": "secondary",
      "processing": {
        "matrix_class": "aluminum",
        "matrix_name": "AlSi12 aluminium-silicon alloy",
        "particle_type": "ceramic_hollow",
        "particle_grade": "SL300 (Envirospheres Ltd., Australia; 30-35 wt% Al2O3, 45-50 wt% amorphous SiO2, 19 wt% mullite, 1 wt% quartz)",
        "particle_true_density_g_cc": null,
        "particle_mean_diameter_um": 150.0,
        "particle_wall_thickness_ratio": null,
        "particle_volume_fraction": 0.6,
        "particle_weight_fraction": null,
        "process_route": "pressure_infiltration",
        "cure_or_process_temperature_c": null,
        "additional_fillers": null
      },
      "structure": {
        "measured_density_g_cc": 1.37,
        "theoretical_density_g_cc": 1.4,
        "matrix_porosity_fraction": 0.019,
        "particle_breakage_fraction": null,
        "microstructure_notes": "Particle (microballoon) porosity 48.2%, total porosity 50.1%. Microsphere size range 101-330 um, specific surface 0.040 um^-1. Microsphere wall = Al2O3 needles (5-10 um long, <0.5 um diameter) embedded in a mixture of mullite and amorphous SiO2. XRD phase constitution of the foam (Table 3, measured in this paper): Al 72, Si 7, mullite 12, alpha-Al2O3 0, gamma-Al2O3 0, amorphous 8 wt%. Reaction suppressed by the high Si content of the matrix; microsphere walls unharmed. Interface layer less than 1.5 um."
      },
      "test": {
        "test_type": "other",
        "strain_rate_per_s": null,
        "temperature_c": null,
        "standard": null,
        "specimen_notes": "No mechanical test in this paper. Characterisation only: density/porosity (Table 2, taken from ref. [3]), XRD phase analysis (Phillips X-Pert, CuKa lambda=0.154186 nm, 40 kV / 35 mA, goniometer 0.04 deg/s), SEM (Phillips XL-30) and map/line EDS (EDAX Genesis; 15 kV for maps on bare microspheres, 20 kV for line scans on polished foam cross sections, 100 points per line, 20 s per point)."
      },
      "properties": {
        "modulus_mpa": null,
        "strength_mpa": null,
        "strain_at_failure": null,
        "energy_absorption_mj_m3": null
      },
      "evidence": [
        {
          "quote": "AlSi12-SL300 | Theoretical 1.4 | Measured 1.37 | Particle porosity 48.2 | Matrix 1.9 | Total 50.1",
          "location": "Table 2 (Calculated and measured density and porosity values of the MMSFs [3]), p. 16"
        },
        {
          "quote": "AlSi12-SL300 | Al 72, Si 7, mullite 12, alpha-Al2O3 0, gamma-Al2O3 0, amorphous 8 wt%",
          "location": "Table 3 (Phase constitution of aluminium matrix syntactic foams according to XRD measurements, wt%), p. 17"
        }
      ],
      "extractor_confidence": 0.75
    },
    {
      "sample_label": "AlMgSi1-SL150 (density/porosity quoted from ref. [3] I. N. Orbulov, J. Dobranszky, Periodica Polytechnica Mechanical Engineering, 52(2008)35-42)",
      "data_origin": "secondary",
      "processing": {
        "matrix_class": "aluminum",
        "matrix_name": "AlMgSi1 aluminium-magnesium-silicon alloy",
        "particle_type": "ceramic_hollow",
        "particle_grade": "SL150 (Envirospheres Ltd., Australia; 30-35 wt% Al2O3, 45-50 wt% amorphous SiO2, 19 wt% mullite, 1 wt% quartz)",
        "particle_true_density_g_cc": null,
        "particle_mean_diameter_um": 100.0,
        "particle_wall_thickness_ratio": null,
        "particle_volume_fraction": 0.6,
        "particle_weight_fraction": null,
        "process_route": "pressure_infiltration",
        "cure_or_process_temperature_c": null,
        "additional_fillers": null
      },
      "structure": {
        "measured_density_g_cc": 1.52,
        "theoretical_density_g_cc": 1.34,
        "matrix_porosity_fraction": -0.134,
        "particle_breakage_fraction": null,
        "microstructure_notes": "Particle (microballoon) porosity 50.9%, total porosity 37.5%. Microsphere size range 56-183 um, specific surface 0.060 um^-1. Microsphere wall = Al2O3 needles (5-10 um long, <0.5 um diameter) embedded in a mixture of mullite and amorphous SiO2. XRD phase constitution of the foam (Table 3, measured in this paper): Al 60, Si 7, mullite 8, alpha-Al2O3 0, gamma-Al2O3 25, amorphous 0 wt%. Reaction intensive (25 wt% gamma-Al2O3). Mg dissolved into the outer microsphere wall to less than 4 um depth; observable interface layer narrow (<3 um), diffusion interface ~2-4 um (6 um reported in earlier work [21])."
      },
      "test": {
        "test_type": "other",
        "strain_rate_per_s": null,
        "temperature_c": null,
        "standard": null,
        "specimen_notes": "No mechanical test in this paper. Characterisation only: density/porosity (Table 2, taken from ref. [3]), XRD phase analysis (Phillips X-Pert, CuKa lambda=0.154186 nm, 40 kV / 35 mA, goniometer 0.04 deg/s), SEM (Phillips XL-30) and map/line EDS (EDAX Genesis; 15 kV for maps on bare microspheres, 20 kV for line scans on polished foam cross sections, 100 points per line, 20 s per point)."
      },
      "properties": {
        "modulus_mpa": null,
        "strength_mpa": null,
        "strain_at_failure": null,
        "energy_absorption_mj_m3": null
      },
      "evidence": [
        {
          "quote": "AlMgSi1-SL150 | Theoretical 1.34 | Measured 1.52 | Particle porosity 50.9 | Matrix -13.4 | Total 37.5",
          "location": "Table 2 (Calculated and measured density and porosity values of the MMSFs [3]), p. 16"
        },
        {
          "quote": "AlMgSi1-SL150 | Al 60, Si 7, mullite 8, alpha-Al2O3 0, gamma-Al2O3 25, amorphous 0 wt%",
          "location": "Table 3 (Phase constitution of aluminium matrix syntactic foams according to XRD measurements, wt%), p. 17"
        }
      ],
      "extractor_confidence": 0.75
    },
    {
      "sample_label": "AlMgSi1-SL300 (density/porosity quoted from ref. [3] I. N. Orbulov, J. Dobranszky, Periodica Polytechnica Mechanical Engineering, 52(2008)35-42)",
      "data_origin": "secondary",
      "processing": {
        "matrix_class": "aluminum",
        "matrix_name": "AlMgSi1 aluminium-magnesium-silicon alloy",
        "particle_type": "ceramic_hollow",
        "particle_grade": "SL300 (Envirospheres Ltd., Australia; 30-35 wt% Al2O3, 45-50 wt% amorphous SiO2, 19 wt% mullite, 1 wt% quartz)",
        "particle_true_density_g_cc": null,
        "particle_mean_diameter_um": 150.0,
        "particle_wall_thickness_ratio": null,
        "particle_volume_fraction": 0.6,
        "particle_weight_fraction": null,
        "process_route": "pressure_infiltration",
        "cure_or_process_temperature_c": null,
        "additional_fillers": null
      },
      "structure": {
        "measured_density_g_cc": 1.57,
        "theoretical_density_g_cc": 1.42,
        "matrix_porosity_fraction": -0.105,
        "particle_breakage_fraction": null,
        "microstructure_notes": "Particle (microballoon) porosity 48.2%, total porosity 37.7%. Microsphere size range 101-330 um, specific surface 0.040 um^-1. Microsphere wall = Al2O3 needles (5-10 um long, <0.5 um diameter) embedded in a mixture of mullite and amorphous SiO2. XRD phase constitution of the foam (Table 3, measured in this paper): Al 60, Si 6, mullite 6, alpha-Al2O3 0, gamma-Al2O3 28, amorphous 0 wt%. Highest gamma-Al2O3 content of all samples (28 wt%); reaction intensive. Mg enrichment detected alongside the microsphere outer walls."
      },
      "test": {
        "test_type": "other",
        "strain_rate_per_s": null,
        "temperature_c": null,
        "standard": null,
        "specimen_notes": "No mechanical test in this paper. Characterisation only: density/porosity (Table 2, taken from ref. [3]), XRD phase analysis (Phillips X-Pert, CuKa lambda=0.154186 nm, 40 kV / 35 mA, goniometer 0.04 deg/s), SEM (Phillips XL-30) and map/line EDS (EDAX Genesis; 15 kV for maps on bare microspheres, 20 kV for line scans on polished foam cross sections, 100 points per line, 20 s per point)."
      },
      "properties": {
        "modulus_mpa": null,
        "strength_mpa": null,
        "strain_at_failure": null,
        "energy_absorption_mj_m3": null
      },
      "evidence": [
        {
          "quote": "AlMgSi1-SL300 | Theoretical 1.42 | Measured 1.57 | Particle porosity 48.2 | Matrix -10.5 | Total 37.7",
          "location": "Table 2 (Calculated and measured density and porosity values of the MMSFs [3]), p. 16"
        },
        {
          "quote": "AlMgSi1-SL300 | Al 60, Si 6, mullite 6, alpha-Al2O3 0, gamma-Al2O3 28, amorphous 0 wt%",
          "location": "Table 3 (Phase constitution of aluminium matrix syntactic foams according to XRD measurements, wt%), p. 17"
        }
      ],
      "extractor_confidence": 0.75
    },
    {
      "sample_label": "AlCu5-SL150 (density/porosity quoted from ref. [3] I. N. Orbulov, J. Dobranszky, Periodica Polytechnica Mechanical Engineering, 52(2008)35-42)",
      "data_origin": "secondary",
      "processing": {
        "matrix_class": "aluminum",
        "matrix_name": "AlCu5 aluminium-copper alloy",
        "particle_type": "ceramic_hollow",
        "particle_grade": "SL150 (Envirospheres Ltd., Australia; 30-35 wt% Al2O3, 45-50 wt% amorphous SiO2, 19 wt% mullite, 1 wt% quartz)",
        "particle_true_density_g_cc": null,
        "particle_mean_diameter_um": 100.0,
        "particle_wall_thickness_ratio": null,
        "particle_volume_fraction": 0.6,
        "particle_weight_fraction": null,
        "process_route": "pressure_infiltration",
        "cure_or_process_temperature_c": null,
        "additional_fillers": null
      },
      "structure": {
        "measured_density_g_cc": 1.53,
        "theoretical_density_g_cc": 1.37,
        "matrix_porosity_fraction": -0.116,
        "particle_breakage_fraction": null,
        "microstructure_notes": "Particle (microballoon) porosity 50.9%, total porosity 39.3%. Microsphere size range 56-183 um, specific surface 0.060 um^-1. Microsphere wall = Al2O3 needles (5-10 um long, <0.5 um diameter) embedded in a mixture of mullite and amorphous SiO2. XRD phase constitution of the foam (Table 3, measured in this paper): Al 60, Si 6, mullite 8, alpha-Al2O3 8, gamma-Al2O3 12, amorphous 0, CuAl2 6 wt%. Reaction took place (12 wt% gamma-Al2O3). CuAl2 precipitates (~1 um x 20 um) formed, some deposited on the microsphere walls as precipitation only, not dissolved into the wall. Interface layer about 3 um wide."
      },
      "test": {
        "test_type": "other",
        "strain_rate_per_s": null,
        "temperature_c": null,
        "standard": null,
        "specimen_notes": "No mechanical test in this paper. Characterisation only: density/porosity (Table 2, taken from ref. [3]), XRD phase analysis (Phillips X-Pert, CuKa lambda=0.154186 nm, 40 kV / 35 mA, goniometer 0.04 deg/s), SEM (Phillips XL-30) and map/line EDS (EDAX Genesis; 15 kV for maps on bare microspheres, 20 kV for line scans on polished foam cross sections, 100 points per line, 20 s per point)."
      },
      "properties": {
        "modulus_mpa": null,
        "strength_mpa": null,
        "strain_at_failure": null,
        "energy_absorption_mj_m3": null
      },
      "evidence": [
        {
          "quote": "AlCu5-SL150 | Theoretical 1.37 | Measured 1.53 | Particle porosity 50.9 | Matrix -11.6 | Total 39.3",
          "location": "Table 2 (Calculated and measured density and porosity values of the MMSFs [3]), p. 16"
        },
        {
          "quote": "AlCu5-SL150 | Al 60, Si 6, mullite 8, alpha-Al2O3 8, gamma-Al2O3 12, amorphous 0, CuAl2 6 wt%",
          "location": "Table 3 (Phase constitution of aluminium matrix syntactic foams according to XRD measurements, wt%), p. 17"
        }
      ],
      "extractor_confidence": 0.75
    },
    {
      "sample_label": "AlCu5-SL300 (density/porosity quoted from ref. [3] I. N. Orbulov, J. Dobranszky, Periodica Polytechnica Mechanical Engineering, 52(2008)35-42)",
      "data_origin": "secondary",
      "processing": {
        "matrix_class": "aluminum",
        "matrix_name": "AlCu5 aluminium-copper alloy",
        "particle_type": "ceramic_hollow",
        "particle_grade": "SL300 (Envirospheres Ltd., Australia; 30-35 wt% Al2O3, 45-50 wt% amorphous SiO2, 19 wt% mullite, 1 wt% quartz)",
        "particle_true_density_g_cc": null,
        "particle_mean_diameter_um": 150.0,
        "particle_wall_thickness_ratio": null,
        "particle_volume_fraction": 0.6,
        "particle_weight_fraction": null,
        "process_route": "pressure_infiltration",
        "cure_or_process_temperature_c": null,
        "additional_fillers": null
      },
      "structure": {
        "measured_density_g_cc": 1.62,
        "theoretical_density_g_cc": 1.44,
        "matrix_porosity_fraction": -0.122,
        "particle_breakage_fraction": null,
        "microstructure_notes": "Particle (microballoon) porosity 48.2%, total porosity 36.0%. Microsphere size range 101-330 um, specific surface 0.040 um^-1. Microsphere wall = Al2O3 needles (5-10 um long, <0.5 um diameter) embedded in a mixture of mullite and amorphous SiO2. XRD phase constitution of the foam (Table 3, measured in this paper): Al 60, Si 5, mullite 10, alpha-Al2O3 7, gamma-Al2O3 12, amorphous 0, CuAl2 6 wt%. Reaction took place (12 wt% gamma-Al2O3); CuAl2 phase present. Interface layer about 3 um wide."
      },
      "test": {
        "test_type": "other",
        "strain_rate_per_s": null,
        "temperature_c": null,
        "standard": null,
        "specimen_notes": "No mechanical test in this paper. Characterisation only: density/porosity (Table 2, taken from ref. [3]), XRD phase analysis (Phillips X-Pert, CuKa lambda=0.154186 nm, 40 kV / 35 mA, goniometer 0.04 deg/s), SEM (Phillips XL-30) and map/line EDS (EDAX Genesis; 15 kV for maps on bare microspheres, 20 kV for line scans on polished foam cross sections, 100 points per line, 20 s per point)."
      },
      "properties": {
        "modulus_mpa": null,
        "strength_mpa": null,
        "strain_at_failure": null,
        "energy_absorption_mj_m3": null
      },
      "evidence": [
        {
          "quote": "AlCu5-SL300 | Theoretical 1.44 | Measured 1.62 | Particle porosity 48.2 | Matrix -12.2 | Total 36.0",
          "location": "Table 2 (Calculated and measured density and porosity values of the MMSFs [3]), p. 16"
        },
        {
          "quote": "AlCu5-SL300 | Al 60, Si 5, mullite 10, alpha-Al2O3 7, gamma-Al2O3 12, amorphous 0, CuAl2 6 wt%",
          "location": "Table 3 (Phase constitution of aluminium matrix syntactic foams according to XRD measurements, wt%), p. 17"
        }
      ],
      "extractor_confidence": 0.75
    }
  ],
  "extraction_notes": "IMPORTANT CAVEAT: this is a purely microstructural/analytical paper (SEM, map and line EDS, XRD). It contains NO mechanical, thermal or physical property measurements of the foams, so every field in Properties is null in all eight records. The records capture the processing and structure data (matrix, microsphere grade and size, volume fraction, densities, porosities, XRD phase constitution, matrix-particle reaction state) for the eight matrix x microsphere combinations.\n\ndata_origin: the density and porosity values in Table 2 are explicitly cited to reference [3] (I. N. Orbulov, J. Dobranszky, Periodica Polytechnica Mechanical Engineering, 52(2008)35-42), the same authors' earlier paper, so all eight records are marked 'secondary' with that citation in sample_label. The XRD phase constitutions of Table 3 and all EDS/SEM observations were measured in this paper (primary) and are recorded in microstructure_notes rather than as separate records.\n\nUnit conversions: porosity percentages converted to fractions for matrix_porosity_fraction (e.g. -6.2% -> -0.062). Matrix porosity is negative for the Al99.5, AlMgSi1 and AlCu5 foams because the measured density exceeded the theoretical one, which the authors attribute to microspheres that were themselves infiltrated. Note an internal inconsistency: the text says 'the values of matrix porosity are always remained below 8%' while Table 2 lists -13.4% (AlMgSi1-SL150) and -12.2% (AlCu5-SL300); Table 2 values were used as printed. Table 2 here also differs slightly from the same data in the authors' companion paper (W136470296): matrix porosity -6.2 vs -6.3% for Al99.5-SL150, and theoretical density 1.42 vs 1.41 g/cm3 for Al99.5-SL300.\n\nparticle_volume_fraction = 0.60 comes from the text ('The volume fraction of the microspheres was maintained at relatively high (~60 vol%) level'); it is a nominal target, not a per-block measurement. The 50.9% / 48.2% values in Table 2 are the porosity contributed by the hollow interiors, not the sphere volume fraction, and are kept in microstructure_notes. particle_true_density_g_cc and particle_wall_thickness_ratio are null because Table 1 of this paper gives average diameter, size range and specific surface but no wall thickness or density. cure_or_process_temperature_c is filled only for Al99.5-SL300 (690 C, the only infiltration temperature stated numerically); the others are described only as higher. test_type is 'other' (density / XRD / SEM-EDS characterisation, no mechanical loading) and test temperature is left null since none is stated. Quartz content is given as 1 wt% and mullite 19 wt% in Table 1 of this paper (the companion paper quotes 15-20% mullite and 0-5% quartz ranges). Literature results cited in the introduction were not turned into records."
}

File: data/extracted/agent/W7137461020.json (part 1 of 2)
{
  "is_syntactic_foam_paper": true,
  "paper_summary": "MS thesis (University of Oklahoma, 2025) on Direct Ink Writing (DIW) 3D printing of epoxy syntactic foams. EPON 815C / Epikure 3230 epoxy was filled with 3M hollow glass microballoons (S60, iM16K, iM30K) at 40 wt% relative to epoxy weight, with 1 wt% fumed silica and a thixotropic additive paste to give shear-thinning, yield-stress inks; specimens were printed with a 410 um nozzle at 10 mm/s and cured 2 h at 80 C plus 3 h at 125 C. Cast and printed tensile (0/45/90 deg) and compression (uni- and bi-directional, X/Y) specimens were tested at 1 mm/min: printed parts were more consistent than cast ones, iM30K gave the best tensile properties, S60 the highest compressive modulus, and hybrid iM30K:iM16K inks (1:3, 2:2, 3:1) were used to optimise specific properties, with iM30K_2 iM16K_2 best overall (highest specific strength/modulus, MCF 1551 N, PCF 2103 N). The optimum hybrid ink was printed into 30% infill hexagonal honeycomb cores whose in-plane compression showed higher peak strength in the Y-direction (9.423 MPa) and higher modulus in the X-direction (0.236 GPa).",
  "records": [
    {
      "sample_label": "S60 base ink - cast",
      "data_origin": "primary",
      "processing": {
        "matrix_class": "epoxy",
        "matrix_name": "EPON 815C epoxy resin with Epikure 3230 curing agent (3.13:1 by weight)",
        "particle_type": "glass_microballoon",
        "particle_grade": "3M S60",
        "particle_true_density_g_cc": 0.60,
        "particle_mean_diameter_um": 30.0,
        "particle_wall_thickness_ratio": 0.901,
        "particle_volume_fraction": null,
        "particle_weight_fraction": null,
        "process_route": "mechanical_mixing_cast",
        "cure_or_process_temperature_c": 125.0,
        "additional_fillers": "1 wt% fumed silica (relative to epoxy weight) plus a thixotropic additive paste (TAP); glass microballoons added at 40 wt% relative to the weight of epoxy"
      },
      "structure": {
        "measured_density_g_cc": null,
        "theoretical_density_g_cc": null,
        "matrix_porosity_fraction": null,
        "particle_breakage_fraction": null,
        "microstructure_notes": "Cast specimens showed voids and entrapped air from poor mould filling of the highly viscous ink, giving high scatter; SEM showed well-dispersed microballoons and good matrix-microballoon interfacial bonding with little pull-out."
      },
      "test": {
        "test_type": "tension",
        "strain_rate_per_s": null,
        "temperature_c": 25.0,
        "standard": "ASTM D638 Type V",
        "specimen_notes": "Cast in silicone moulds to ASTM D638 Type V dogbone geometry; Instron with 5 kN load cell, crosshead 1 mm/min; average of three replicates."
      },
      "properties": {
        "modulus_mpa": 598.0,
        "strength_mpa": 27.50,
        "strain_at_failure": null,
        "energy_absorption_mj_m3": null,
        "plateau_stress_mpa": null,
        "densification_strain": null,
        "specific_modulus_mpa_per_g_cc": null,
        "specific_strength_mpa_per_g_cc": null,
        "storage_modulus_mpa": null,
        "loss_tangent": null,
        "thermal_conductivity_w_mk": null,
        "cte_per_k": null,
        "moisture_uptake_pct": null
      },
      "evidence": [
        {
          "quote": "On average, the iM30K cast specimens exhibited the highest stiffness with a tensile modulus of 0.674 GPa, compared to 0.577 GPa for iM16K and 0.598 GPa for S60.",
          "location": "Sec. 3.2.1 (Figure 9)"
        },
        {
          "quote": "achieving an average tensile strength of 33.58 MPa, compared to 28.74 MPa for iM16K and 27.50 MPa for S60.",
          "location": "Sec. 3.2.1 (Figure 9)"
        },
        {
          "quote": "S60 | 30 | 0.60 | 10,000 | 1.49",
          "location": "Table 1: Microballoon Specifications (average diameter um, true density g/cm3, crush strength psi, wall thickness um)"
        }
      ],
      "extractor_confidence": 0.85
    },
    {
      "sample_label": "iM16K base ink - cast",
      "data_origin": "primary",
      "processing": {
        "matrix_class": "epoxy",
        "matrix_name": "EPON 815C epoxy resin with Epikure 3230 curing agent (3.13:1 by weight)",
        "particle_type": "glass_microballoon",
        "particle_grade": "3M iM16K",
        "particle_true_density_g_cc": 0.46,
        "particle_mean_diameter_um": 20.0,
        "particle_wall_thickness_ratio": 0.928,
        "particle_volume_fraction": null,
        "particle_weight_fraction": null,
        "process_route": "mechanical_mixing_cast",
        "cure_or_process_temperature_c": 125.0,
        "additional_fillers": "1 wt% fumed silica (relative to epoxy weight) plus a thixotropic additive paste (TAP); glass microballoons added at 40 wt% relative to the weight of epoxy"
      },
      "structure": {
        "measured_density_g_cc": null,
        "theoretical_density_g_cc": null,
        "matrix_porosity_fraction": null,
        "particle_breakage_fraction": null,
        "microstructure_notes": "Cast specimens contained voids and entrapped air; iM16K has the highest microballoon volume fraction of the three base inks at fixed weight fraction because of its lowest true density (0.46 g/cm3)."
      },
      "test": {
        "test_type": "tension",
        "strain_rate_per_s": null,
        "temperature_c": 25.0,
        "standard": "ASTM D638 Type V",
        "specimen_notes": "Cast in silicone moulds to ASTM D638 Type V dogbone geometry; Instron with 5 kN load cell, crosshead 1 mm/min; average of three replicates."
      },
      "properties": {
        "modulus_mpa": 577.0,
        "strength_mpa": 28.74,
        "strain_at_failure": null,
        "energy_absorption_mj_m3": null,
        "plateau_stress_mpa": null,
        "densification_strain": null,
        "specific_modulus_mpa_per_g_cc": null,
        "specific_strength_mpa_per_g_cc": null,
        "storage_modulus_mpa": null,
        "loss_tangent": null,
        "thermal_conductivity_w_mk": null,
        "cte_per_k": null,
        "moisture_uptake_pct": null
      },
      "evidence": [
        {
          "quote": "On average, the iM30K cast specimens exhibited the highest stiffness with a tensile modulus of 0.674 GPa, compared to 0.577 GPa for iM16K and 0.598 GPa for S60.",
          "location": "Sec. 3.2.1 (Figure 9)"
        },
        {
          "quote": "achieving an average tensile strength of 33.58 MPa, compared to 28.74 MPa for iM16K and 27.50 MPa for S60.",
          "location": "Sec. 3.2.1 (Figure 9)"
        },
        {
          "quote": "iM16K | 20 | 0.46 | 16,000 | 0.72",
          "location": "Table 1: Microballoon Specifications"
        }
      ],
      "extractor_confidence": 0.85
    },
    {
      "sample_label": "iM30K base ink - cast",
      "data_origin": "primary",
      "processing": {
        "matrix_class": "epoxy",
        "matrix_name": "EPON 815C epoxy resin with Epikure 3230 curing agent (3.13:1 by weight)",
        "particle_type": "glass_microballoon",
        "particle_grade": "3M iM30K",
        "particle_true_density_g_cc": 0.60,
        "particle_mean_diameter_um": 15.3,
        "particle_wall_thickness_ratio": 0.908,
        "particle_volume_fraction": null,
        "particle_weight_fraction": null,
        "process_route": "mechanical_mixing_cast",
        "cure_or_process_temperature_c": 125.0,
        "additional_fillers": "1 wt% fumed silica (relative to epoxy weight) plus a thixotropic additive paste (TAP); glass microballoons added at 40 wt% relative to the weight of epoxy"
      },
      "structure": {
        "measured_density_g_cc": null,
        "theoretical_density_g_cc": null,
        "matrix_porosity_fraction": null,
        "particle_breakage_fraction": null,
        "microstructure_notes": "Cast specimens contained voids from air entrapment; smaller particle size and higher crush strength (28,000 psi) with lower volume fraction give greater epoxy matrix continuity and better load transfer."
      },
      "test": {
        "test_type": "tension",
        "strain_rate_per_s": null,
        "temperature_c": 25.0,
        "standard": "ASTM D638 Type V",
        "specimen_notes": "Cast in silicone moulds to ASTM D638 Type V dogbone geometry; Instron with 5 kN load cell, crosshead 1 mm/min; average of three replicates."
      },
      "properties": {
        "modulus_mpa": 674.0,
        "strength_mpa": 33.58,
        "strain_at_failure": null,
        "energy_absorption_mj_m3": null,
        "plateau_stress_mpa": null,
        "densification_strain": null,
        "specific_modulus_mpa_per_g_cc": 888.0,
        "specific_strength_mpa_per_g_cc": 44.2,
        "storage_modulus_mpa": null,
        "loss_tangent": null,
        "thermal_conductivity_w_mk": null,
        "cte_per_k": null,
        "moisture_uptake_pct": null
      },
      "evidence": [
        {
          "quote": "the iM30K cast specimens exhibited the highest stiffness with a tensile modulus of 0.674 GPa ... achieving an average tensile strength of 33.58 MPa",
          "location": "Sec. 3.2.1 (Figure 9)"
        },
        {
          "quote": "Among the casted samples, the iM30K formulation again outperformed the other inks, achieving the highest specific tensile modulus (8.88×10-4 GPa/(kg/m3)) and specific strength (4.42×10-2 MPa/(kg/m3))",
          "location": "Sec. 3.2.1 (Figure 13)"
        },
        {
          "quote": "iM30K | 15.3 | 0.60 | 28,000 | 0.70",
          "location": "Table 1: Microballoon Specifications"
        }
      ],
      "extractor_confidence": 0.8
    },
    {
      "sample_label": "Base ink (iM30K section representative) - DIW printed, 0 deg",
      "data_origin": "primary",
      "processing": {
        "matrix_class": "epoxy",
        "matrix_name": "EPON 815C epoxy resin with Epikure 3230 curing agent (3.13:1 by weight)",
        "particle_type": "glass_microballoon",
        "particle_grade": "3M iM30K (ink type not explicitly restated in Table 3; section context is the base iM30K ink)",
        "particle_true_density_g_cc": 0.60,
        "particle_mean_diameter_um": 15.3,
        "particle_wall_thickness_ratio": 0.908,
        "particle_volume_fraction": null,
        "particle_weight_fraction": null,
        "process_route": "additive_other",
        "cure_or_process_temperature_c": 125.0,
        "additional_fillers": "1 wt% fumed silica (relative to epoxy weight) plus a thixotropic additive paste (TAP); glass microballoons added at 40 wt% relative to the weight of epoxy"
      },
      "structure": {
        "measured_density_g_cc": null,
        "theoretical_density_g_cc": null,
        "matrix_porosity_fraction": null,
        "particle_breakage_fraction": null,
        "microstructure_notes": "SEM of printed cross-sections shows uniform microballoon distribution, well-fused filament interfaces with no visible print lines or delamination, sparse isolated voids, and rounded (non-rectilinear) cross-section edges; true ImageJ cross-sectional area 1.15 mm2 versus caliper-measured area (A0/A = 1.73)."
      },
      "test": {
        "test_type": "tension",
        "strain_rate_per_s": null,
        "temperature_c": 25.0,
        "standard": null,
        "specimen_notes": "DIW printed dogbone, filaments deposited along the loading axis (0 deg); 410 um nozzle, 10 mm/s print speed, 3-13 psi pneumatic pressure; Instron 5 kN, crosshead 1 mm/min. Strength recorded here is the as-measured (caliper area) value; the area-corrected strength is 73.23 MPa."
      },
      "properties": {
        "modulus_mpa": null,
        "strength_mpa": 42.33,
        "strain_at_failure": null,
        "energy_absorption_mj_m3": null,
        "plateau_stress_mpa": null,
        "densification_strain": null,
        "specific_modulus_mpa_per_g_cc": null,
        "specific_strength_mpa_per_g_cc": null,
        "storage_modulus_mpa": null,
        "loss_tangent": null,
        "thermal_conductivity_w_mk": null,
        "cte_per_k": null,
        "moisture_uptake_pct": null
      },
      "evidence": [
        {
          "quote": "0° | 1.15 | 1.73 | 42.33 | 73.23",
          "location": "Table 3: Corrected strength using an area correction factor (Orientation | ImageJ Area mm2 | A0/A | Original Strength MPa | Corrected Strength MPa)"
        },
        {
          "quote": "For the 0° specimen, the corrected strength rose from 42.33 MPa to 73.23 MPa, representing an increase of approximately 73%.",
          "location": "Sec. 3.2.1 para after Table 3"
        }
      ],
      "extractor_confidence": 0.5
    },
    {
      "sample_label": "Base ink (iM30K section representative) - DIW printed, 45 deg",
      "data_origin": "primary",
      "processing": {
        "matrix_class": "epoxy",
        "matrix_name": "EPON 815C epoxy resin with Epikure 3230 curing agent (3.13:1 by weight)",
        "particle_type": "glass_microballoon",
        "particle_grade": "3M iM30K (ink type not explicitly restated in Table 3; section context is the base iM30K ink)",
        "particle_true_density_g_cc": 0.60,
        "particle_mean_diameter_um": 15.3,
        "particle_wall_thickness_ratio": 0.908,
        "particle_volume_fraction": null,
        "particle_weight_fraction": null,
        "process_route": "additive_other",
        "cure_or_process_temperature_c": 125.0,
        "additional_fillers": "1 wt% fumed silica (relative to epoxy weight) plus a thixotropic additive paste (TAP); glass microballoons added at 40 wt% relative to the weight of epoxy"
      },
      "structure": {
        "measured_density_g_cc": null,
        "theoretical_density_g_cc": null,
        "matrix_porosity_fraction": null,
        "particle_breakage_fraction": null,
        "microstructure_notes": "True ImageJ cross-sectional area 1.30 mm2 versus caliper-measured area (A0/A = 1.81); 45 deg specimens fail under a shear-dominated path along filament interfaces."
      },
      "test": {
        "test_type": "tension",
        "strain_rate_per_s": null,
        "temperature_c": 25.0,
        "standard": null,
        "specimen_notes": "DIW printed dogbone with filaments at 45 deg to the loading axis; Instron 5 kN, crosshead 1 mm/min. As-measured strength; area-corrected strength is 68.78 MPa."
      },
      "properties": {
        "modulus_mpa": null,
        "strength_mpa": 38.00,
        "strain_at_failure": null,
        "energy_absorption_mj_m3": null,
        "plateau_stress_mpa": null,
        "densification_strain": null,
        "specific_modulus_mpa_per_g_cc": null,
        "specific_strength_mpa_per_g_cc": null,
        "storage_modulus_mpa": null,
        "loss_tangent": null,
        "thermal_conductivity_w_mk": null,
        "cte_per_k": null,
        "moisture_uptake_pct": null
      },
      "evidence": [
        {
          "quote": "45° | 1.30 | 1.81 | 38.00 | 68.78",
          "location": "Table 3: Corrected strength using an area correction factor"
        }
      ],
      "extractor_confidence": 0.5
    },
    {
      "sample_label": "Base ink (iM30K section representative) - DIW printed, 90 deg",
      "data_origin": "primary",
      "processing": {
        "matrix_class": "epoxy",
        "matrix_name": "EPON 815C epoxy resin with Epikure 3230 curing agent (3.13:1 by weight)",
        "particle_type": "glass_microballoon",
        "particle_grade": "3M iM30K (ink type not explicitly restated in Table 3; section context is the base iM30K ink)",
        "particle_true_density_g_cc": 0.60,
        "particle_mean_diameter_um": 15.3,
        "particle_wall_thickness_ratio": 0.908,
        "particle_volume_fraction": null,
        "particle_weight_fraction": null,
        "process_route": "additive_other",
        "cure_or_process_temperature_c": 125.0,
        "additional_fillers": "1 wt% fumed silica (relative to epoxy weight) plus a thixotropic additive paste (TAP); glass microballoons added at 40 wt% relative to the weight of epoxy"
      },
      "structure": {
        "measured_density_g_cc": null,
        "theoretical_density_g_cc": null,
        "matrix_porosity_fraction": null,
        "particle_breakage_fraction": null,
        "microstructure_notes": "True ImageJ cross-sectional area 1.41 mm2 versus caliper-measured area (A0/A = 2.40)."
      },
      "test": {
        "test_type": "tension",
        "strain_rate_per_s": null,
        "temperature_c": 25.0,
        "standard": null,
        "specimen_notes": "DIW printed dogbone with filaments perpendicular to the loading axis (90 deg); Instron 5 kN, crosshead 1 mm/min. As-measured strength; area-corrected strength is 96.55 MPa."
      },
      "properties": {
        "modulus_mpa": null,
        "strength_mpa": 40.23,
        "strain_at_failure": null,
        "energy_absorption_mj_m3": null,
        "plateau_stress_mpa": null,
        "densification_strain": null,
        "specific_modulus_mpa_per_g_cc": null,
        "specific_strength_mpa_per_g_cc": null,
        "storage_modulus_mpa": null,
        "loss_tangent": null,
        "thermal_conductivity_w_mk": null,
        "cte_per_k": null,
        "moisture_uptake_pct": null
      },
      "evidence": [
        {
          "quote": "90° | 1.41 | 2.40 | 40.23 | 96.55",
          "location": "Table 3: Corrected strength using an area correction factor"
        },
        {
          "quote": "the 90° specimen exhibited the largest relative increase, with the corrected strength rising from 40.23 MPa to 96.55 MPa—an enhancement of approximately 140%.",
          "location": "Sec. 3.2.1 para after Table 3"
        }
      ],
      "extractor_confidence": 0.5
    },
    {
      "sample_label": "S60 base ink - DIW printed, bi-directional, X-direction compression",
      "data_origin": "primary",
      "processing": {
        "matrix_class": "epoxy",
        "matrix_name": "EPON 815C epoxy resin with Epikure 3230 curing agent (3.13:1 by weight)",
        "particle_type": "glass_microballoon",
        "particle_grade": "3M S60",
        "particle_true_density_g_cc": 0.60,
        "particle_mean_diameter_um": 30.0,
        "particle_wall_thickness_ratio": 0.901,
        "particle_volume_fraction": null,
        "particle_weight_fraction": null,
        "process_route": "additive_other",
        "cure_or_process_temperature_c": 125.0,
        "additional_fillers": "1 wt% fumed silica (relative to epoxy weight) plus a thixotropic additive paste (TAP); glass microballoons added at 40 wt% relative to the weight of epoxy"
      },
      "structure": {
        "measured_density_g_cc": null,
        "theoretical_density_g_cc": null,
        "matrix_porosity_fraction": null,
        "particle_breakage_fraction": null,
        "microstructure_notes": "Bi-directional print: 13 layers with filament direction alternating between the X and Y axes to create a woven-like structure. S60 has the largest particle size (30 um) and thickest walls (1.49 um) of the three grades."
      },
      "test": {
        "test_type": "compression",
        "strain_rate_per_s": null,
        "temperature_c": 25.0,
        "standard": null,
        "specimen_notes": "DIW printed cube (13 layers), bi-directional print pattern, loaded in the X-direction; Instron 5 kN with compression platens, crosshead 1 mm/min; three replicates. Peak compressive strength was not reported individually for this configuration - only a range of 28.68-49.21 MPa across all base inks and print directions."
      },
      "properties": {
        "modulus_mpa": 619.0,
        "strength_mpa": null,
        "strain_at_failure": null,
        "energy_absorption_mj_m3": null,
        "plateau_stress_mpa": null,
        "densification_strain": null,
        "specific_modulus_mpa_per_g_cc": null,
        "specific_strength_mpa_per_g_cc": null,
        "storage_modulus_mpa": null,
        "loss_tangent": null,
        "thermal_conductivity_w_mk": null,
        "cte_per_k": null,
        "moisture_uptake_pct": null
      },
      "evidence": [
        {
          "quote": "the S60 ink exhibited the highest compressive modulus, particularly in the Bi-X and a relatively high value in the Bi-Y directions, with values reaching 0.619 GPa.",
          "location": "Sec. 3.3.1 (Figure 21)"
        },
        {
          "quote": "The peak compressive strength for all inks was relatively comparable, generally falling within the range of 28.68 MPa to 49.21 MPa",
          "location": "Sec. 3.3.1 (Figure 21)"
        }
      ],
      "extractor_confidence": 0.6
    },
    {
      "sample_label": "Hybrid ink iM30K_1 iM16K_3 (1:3 by weight) - DIW printed, 0 deg tension",
      "data_origin": "primary",
      "processing": {
        "matrix_class": "epoxy",
        "matrix_name": "EPON 815C epoxy resin with Epikure 3230 curing agent (3.13:1 by weight)",
        "particle_type": "glass_microballoon",
        "particle_grade": "3M iM30K + 3M iM16K, 1:3 weight ratio",
        "particle_true_density_g_cc": null,
        "particle_mean_diameter_um": null,
        "particle_wall_thickness_ratio": null,
        "particle_volume_fraction": null,
        "particle_weight_fraction": null,
        "process_route": "additive_other",
        "cure_or_process_temperature_c": 125.0,
        "additional_fillers": "1 wt% fumed silica (relative to epoxy weight) plus a thixotropic additive paste (TAP); total glass microballoon loading 40 wt% relative to the weight of epoxy"
      },
      "structure": {
        "measured_density_g_cc": 0.635,
        "theoretical_density_g_cc": null,
        "matrix_porosity_fraction": null,
        "particle_breakage_fraction": null,
        "microstructure_notes": "Measured density 0.635 g/cm3 (reported in Sec. 3.3.1 for the compression specimens of this hybrid ink)."
      },
      "test": {
        "test_type": "tension",
        "strain_rate_per_s": null,
        "temperature_c": 25.0,
        "standard": null,
        "specimen_notes": "DIW printed dogbone, filaments along the loading axis (0 deg); Instron 5 kN, crosshead 1 mm/min; average of three replicates. Failure strain across all hybrid inks and orientations ranged 0.059-0.068 mm/mm but was not reported per condition."
      },
      "properties": {
        "modulus_mpa": 621.0,
        "strength_mpa": null,
        "strain_at_failure": null,
        "energy_absorption_mj_m3": null,
        "plateau_stress_mpa": null,
        "densification_strain": null,
        "specific_modulus_mpa_per_g_cc": null,
        "specific_strength_mpa_per_g_cc": null,
        "storage_modulus_mpa": null,
        "loss_tangent": null,
        "thermal_conductivity_w_mk": null,
        "cte_per_k": null,
        "moisture_uptake_pct": null
      },
      "evidence": [
        {
          "quote": "The 30K_3 16K_1 hybrid ink exhibited the highest tensile modulus, reaching an average value of 0.842 GPa in the 0° orientation, compared to 0.791 GPa for the 30K_2 16K_2 ink and 0.621 GPa for the 30K_1 16K_3 ink.",
          "location": "Sec. 3.2.2 (Figure 16)"
        },
        {
          "quote": "which were 0.635 g/cm3 for iM30K_1 iM16K_3, 0.735 g/cm3 for iM30K_2 iM16K_2, and 0.699 g/cm3 for iM30K_3 iM16K_1.",
          "location": "Sec. 3.3.1 (Figure 23)"
        }
      ],
      "extractor_confidence": 0.8
    },
    {
      "sample_label": "Hybrid ink iM30K_2 iM16K_2 (2:2 by weight) - DIW printed, 0 deg tension",
      "data_origin": "primary",
      "processing": {
        "matrix_class": "epoxy",
        "matrix_name": "EPON 815C epoxy resin with Epikure 3230 curing agent (3.13:1 by weight)",
        "particle_type": "glass_microballoon",
        "particle_grade": "3M iM30K + 3M iM16K, 1:1 (2:2) weight ratio",
        "particle_true_density_g_cc": null,
        "particle_mean_diameter_um": null,
        "particle_wall_thickness_ratio": null,
        "particle_volume_fraction": null,
        "particle_weight_fraction": null,
        "process_route": "additive_other",
        "cure_or_process_temperature_c": 125.0,
        "additional_fillers": "1 wt% fumed silica (relative to epoxy weight) plus a thixotropic additive paste (TAP); total glass microballoon loading 40 wt% relative to the weight of epoxy"
      },
      "structure": {
        "measured_density_g_cc": 0.735,
        "theoretical_density_g_cc": null,
        "matrix_porosity_fraction": null,
        "particle_breakage_fraction": null,
        "microstructure_notes": "Measured density 0.735 g/cm3; identified as the optimal formulation balancing specific strength, specific modulus and crashworthiness."
      },
      "test": {
        "test_type": "tension",
        "strain_rate_per_s": null,
        "temperature_c": 25.0,
        "standard": null,
        "specimen_notes": "DIW printed dogbone, filaments along the loading axis (0 deg); Instron 5 kN, crosshead 1 mm/min; average of three replicates."
      },
      "properties": {
        "modulus_mpa": 791.0,
        "strength_mpa": null,
        "strain_at_failure": null,
        "energy_absorption_mj_m3": null,
        "plateau_stress_mpa": null,
        "densification_strain": null,
        "specific_modulus_mpa_per_g_cc": null,
        "specific_strength_mpa_per_g_cc": null,
        "storage_modulus_mpa": null,
        "loss_tangent": null,
        "thermal_conductivity_w_mk": null,
        "cte_per_k": null,
        "moisture_uptake_pct": null
      },
      "evidence": [
        {
          "quote": "The 30K_3 16K_1 hybrid ink exhibited the highest tensile modulus, reaching an average value of 0.842 GPa in the 0° orientation, compared to 0.791 GPa for the 30K_2 16K_2 ink and 0.621 GPa for the 30K_1 16K_3 ink.",
          "location": "Sec. 3.2.2 (Figure 16)"
        },
        {
          "quote": "which were 0.635 g/cm3 for iM30K_1 iM16K_3, 0.735 g/cm3 for iM30K_2 iM16K_2, and 0.699 g/cm3 for iM30K_3 iM16K_1.",
          "location": "Sec. 3.3.1 (Figure 23)"
        }
      ],
      "extractor_confidence": 0.8
    },
    {
      "sample_label": "Hybrid ink iM30K_3 iM16K_1 (3:1 by weight) - DIW printed, 0 deg tension",
      "data_origin": "primary",
      "processing": {
        "matrix_class": "epoxy",
        "matrix_name": "EPON 815C epoxy resin with Epikure 3230 curing agent (3.13:1 by weight)",
        "particle_type": "glass_microballoon",
        "particle_grade": "3M iM30K + 3M iM16K, 3:1 weight ratio",
        "particle_true_density_g_cc": null,
        "particle_mean_diameter_um": null,
        "particle_wall_thickness_ratio": null,
        "particle_volume_fraction": null,
        "particle_weight_fraction": null,
        "process_route": "additive_other",
        "cure_or_process_temperature_c": 125.0,
        "additional_fillers": "1 wt% fumed silica (relative to epoxy weight) plus a thixotropic additive paste (TAP); total glass microballoon loading 40 wt% relative to the weight of epoxy"
      },
      "structure": {
        "measured_density_g_cc": 0.699,
        "theoretical_density_g_cc": null,
        "matrix_porosity_fraction": null,
        "particle_breakage_fraction": null,
        "microstructure_notes": "Measured density 0.699 g/cm3."
      },
      "test": {
        "test_type": "tension",
        "strain_rate_per_s": null,
        "temperature_c": 25.0,
        "standard": null,
        "specimen_notes": "DIW printed dogbone, filaments along the loading axis (0 deg); Instron 5 kN, crosshead 1 mm/min; average of three replicates."
      },
      "properties": {
        "modulus_mpa": 842.0,
        "strength_mpa": null,
        "strain_at_failure": null,
        "energy_absorption_mj_m3": null,
        "plateau_stress_mpa": null,
        "densification_strain": null,
        "specific_modulus_mpa_per_g_cc": null,
        "specific_strength_mpa_per_g_cc": null,
        "storage_modulus_mpa": null,
        "loss_tangent": null,
        "thermal_conductivity_w_mk": null,
        "cte_per_k": null,
        "moisture_uptake_pct": null
      },
      "evidence": [
        {
          "quote": "The 30K_3 16K_1 hybrid ink exhibited the highest tensile modulus, reaching an average value of 0.842 GPa in the 0° orientation, compared to 0.791 GPa for the 30K_2 16K_2 ink and 0.621 GPa for the 30K_1 16K_3 ink.",
          "location": "Sec. 3.2.2 (Figure 16)"
        },
        {
          "quote": "which were 0.635 g/cm3 for iM30K_1 iM16K_3, 0.735 g/cm3 for iM30K_2 iM16K_2, and 0.699 g/cm3 for iM30K_3 iM16K_1.",
          "location": "Sec. 3.3.1 (Figure 23)"
        }
      ],
      "extractor_confidence": 0.8
    },
    {
      "sample_label": "Hybrid ink iM30K_1 iM16K_3 (1:3 by weight) - DIW printed, 90 deg tension",
      "data_origin": "primary",
      "processing": {
        "matrix_class": "epoxy",
        "matrix_name": "EPON 815C epoxy resin with Epikure 3230 curing agent (3.13:1 by weight)",
        "particle_type": "glass_microballoon",
        "particle_grade": "3M iM30K + 3M iM16K, 1:3 weight ratio",
        "particle_true_density_g_cc": null,
        "particle_mean_diameter_um": null,
        "particle_wall_thickness_ratio": null,
        "particle_volume_fraction": null,
        "particle_weight_fraction": null,
        "process_route": "additive_other",
        "cure_or_process_temperature_c": 125.0,
        "additional_fillers": "1 wt% fumed silica (relative to epoxy weight) plus a thixotropic additive paste (TAP); total glass microballoon loading 40 wt% relative to the weight of epoxy"
      },
      "structure": {
        "measured_density_g_cc": 0.635,
        "theoretical_density_g_cc": null,
        "matrix_porosity_fraction": null,
        "particle_breakage_fraction": null,
        "microstructure_notes": null
      },
      "test": {
        "test_type": "tension",
        "strain_rate_per_s": null,
        "temperature_c": 25.0,
        "standard": null,
        "specimen_notes": "DIW printed dogbone, filaments perpendicular to the loading axis (90 deg); Instron 5 kN, crosshead 1 mm/min. The text compares the three hybrid inks' average tensile strengths with the 90 deg orientation named explicitly only for the 30K_3 16K_1 ink, so the orientation of the 37.70 MPa value is inferred from that comparison."
      },
      "properties": {
        "modulus_mpa": null,
        "strength_mpa": 37.70,
        "strain_at_failure": null,
        "energy_absorption_mj_m3": null,
        "plateau_stress_mpa": null,
        "densification_strain": null,
        "specific_modulus_mpa_per_g_cc": null,
        "specific_strength_mpa_per_g_cc": null,
        "storage_modulus_mpa": null,
        "loss_tangent": null,
        "thermal_conductivity_w_mk": null,
        "cte_per_k": null,
        "moisture_uptake_pct": null
      },
      "evidence": [
        {
          "quote": "the 30K_3 16K_1 hybrid ink achieved the highest average tensile strength of 43.05 MPa in the 90° orientation, while the 30K_2 16K_2 and 30K_1 16K_3 inks exhibited average strengths of 42.45 MPa and 37.70 MPa, respectively.",
          "location": "Sec. 3.2.2 (Figure 16)"
        }
      ],
      "extractor_confidence": 0.6
    },
    {
      "sample_label": "Hybrid ink iM30K_2 iM16K_2 (2:2 by weight) - DIW printed, 90 deg tension",
      "data_origin": "primary",
      "processing": {
        "matrix_class": "epoxy",
        "matrix_name": "EPON 815C epoxy resin with Epikure 3230 curing agent (3.13:1 by weight)",
        "particle_type": "glass_microballoon",
        "particle_grade": "3M iM30K + 3M iM16K, 1:1 (2:2) weight ratio",
        "particle_true_density_g_cc": null,
        "particle_mean_diameter_um": null,
        "particle_wall_thickness_ratio": null,
        "particle_volume_fraction": null,
        "particle_weight_fraction": null,
        "process_route": "additive_other",
        "cure_or_process_temperature_c": 125.0,
        "additional_fillers": "1 wt% fumed silica (relative to epoxy weight) plus a thixotropic additive paste (TAP); total glass microballoon loading 40 wt% relative to the weight of epoxy"
      },
      "structure": {
        "measured_density_g_cc": 0.735,
        "theoretical_density_g_cc": null,
        "matrix_porosity_fraction": null,
        "particle_breakage_fraction": null,
        "microstructure_notes": null
      },
      "test": {
        "test_type": "tension",
        "strain_rate_per_s": null,
        "temperature_c": 25.0,
        "standard": null,
        "specimen_notes": "DIW printed dogbone, filaments perpendicular to the loading axis (90 deg); Instron 5 kN, crosshead 1 mm/min. Orientation for this value inferred from the same comparison sentence that names 90 deg for the 30K_3 16K_1 ink."
      },
      "properties": {
        "modulus_mpa": null,
        "strength_mpa": 42.45,
        "strain_at_failure": null,
        "energy_absorption_mj_m3": null,
        "plateau_stress_mpa": null,
        "densification_strain": null,
        "specific_modulus_mpa_per_g_cc": null,
        "specific_strength_mpa_per_g_cc": null,
        "storage_modulus_mpa": null,
        "loss_tangent": null,
        "thermal_conductivity_w_mk": null,
        "cte_per_k": null,
        "moisture_uptake_pct": null
      },
      "evidence": [
        {
          "quote": "the 30K_3 16K_1 hybrid ink achieved the highest average tensile strength of 43.05 MPa in the 90° orientation, while the 30K_2 16K_2 and 30K_1 16K_3 inks exhibited average strengths of 42.45 MPa and 37.70 MPa, respectively.",
          "location": "Sec. 3.2.2 (Figure 16)"
        }
      ],
      "extractor_confidence": 0.6
    },
    {
      "sample_label": "Hybrid ink iM30K_3 iM16K_1 (3:1 by weight) - DIW printed, 90 deg tension",
      "data_origin": "primary",
      "processing": {
        "matrix_class": "epoxy",
        "matrix_name": "EPON 815C epoxy resin with Epikure 3230 curing agent (3.13:1 by weight)",
        "particle_type": "glass_microballoon",
        "particle_grade": "3M iM30K + 3M iM16K, 3:1 weight ratio",
        "particle_true_density_g_cc": null,
        "particle_mean_diameter_um": null,
        "particle_wall_thickness_ratio": null,
        "particle_volume_fraction": null,
        "particle_weight_fraction": null,
        "process_route": "additive_other",
        "cure_or_process_temperature_c": 125.0,
        "additional_fillers": "1 wt% fumed silica (relative to epoxy weight) plus a thixotropic additive paste (TAP); total glass microballoon loading 40 wt% relative to the weight of epoxy"
      },
      "structure": {
        "measured_density_g_cc": 0.699,
        "theoretical_density_g_cc": null,
        "matrix_porosity_fraction": null,
        "particle_breakage_fraction": null,
        "microstructure_notes": null
      },
      "test": {
        "test_type": "tension",
        "strain_rate_per_s": null,
        "temperature_c": 25.0,
        "standard": null,
        "specimen_notes": "DIW printed dogbone, filaments perpendicular to the loading axis (90 deg); Instron 5 kN, crosshead 1 mm/min; average of three replicates."
      },
      "properties": {
        "modulus_mpa": null,
        "strength_mpa": 43.05,
        "strain_at_failure": 0.067,
        "energy_absorption_mj_m3": null,
        "plateau_stress_mpa": null,
        "densification_strain": null,
        "specific_modulus_mpa_per_g_cc": null,
        "specific_strength_mpa_per_g_cc": null,
        "storage_modulus_mpa": null,
        "loss_tangent": null,
        "thermal_conductivity_w_mk": null,
        "cte_per_k": null,
        "moisture_uptake_pct": null
      },
      "evidence": [
        {
          "quote": "the 30K_3 16K_1 hybrid ink achieved the highest average tensile strength of 43.05 MPa in the 90° orientation",
          "location": "Sec. 3.2.2 (Figure 16)"
        },
        {
          "quote": "The 30K_3 16K_1 hybrid ink exhibited slightly higher failure strains in the 90° orientation, reaching a maximum of 0.067 mm/mm",
          "location": "Sec. 3.2.2 (Figure 16c)"
        }
      ],
      "extractor_confidence": 0.75
    },
    {
      "sample_label": "Hybrid ink iM30K_1 iM16K_3 (1:3 by weight) - DIW printed, compression (average of X, Y, Bi-X, Bi-Y)",
      "data_origin": "primary",
      "processing": {
        "matrix_class": "epoxy",
        "matrix_name": "EPON 815C epoxy resin with Epikure 3230 curing agent (3.13:1 by weight)",
        "particle_type": "glass_microballoon",
        "particle_grade": "3M iM30K + 3M iM16K, 1:3 weight ratio",
        "particle_true_density_g_cc": null,
        "particle_mean_diameter_um": null,
        "particle_wall_thickness_ratio": null,
        "particle_volume_fraction": null,
        "particle_weight_fraction": null,
        "process_route": "additive_other",
        "cure_or_process_temperature_c": 125.0,
        "additional_fillers": "1 wt% fumed silica (relative to epoxy weight) plus a thixotropic additive paste (TAP); total glass microballoon loading 40 wt% relative to the weight of epoxy"
      },
      "structure": {
        "measured_density_g_cc": 0.635,
        "theoretical_density_g_cc": null,
        "matrix_porosity_fraction": null,
        "particle_breakage_fraction": null,
        "microstructure_notes": "Compressive response shows an elastic region, a plateau associated with microballoon crushing, then densification."
      },
      "test": {
        "test_type": "compression",
        "strain_rate_per_s": null,
        "temperature_c": 25.0,
        "standard": null,
        "specimen_notes": "DIW printed cubes (13 layers), values averaged over the four print/loading configurations (uni-X, uni-Y, Bi-X, Bi-Y); Instron 5 kN, crosshead 1 mm/min. Crashworthiness: highest energy absorption EA = 4.360 J and specific energy absorption SEA = 41.393 J/g of the three hybrids."
      },
      "properties": {
        "modulus_mpa": null,
        "strength_mpa": null,
        "strain_at_failure": null,
        "energy_absorption_mj_m3": 26.28,
        "plateau_stress_mpa": null,
        "densification_strain": null,
        "specific_modulus_mpa_per_g_cc": null,
        "specific_strength_mpa_per_g_cc": null,
        "storage_modulus_mpa": null,
        "loss_tangent": null,
        "thermal_conductivity_w_mk": null,
        "cte_per_k": null,
        "moisture_uptake_pct": null
      },
      "evidence": [
        {
          "quote": "while the iM30K_1 iM16K_3 hybrid ink exhibited the highest absolute EA value of 4.360 J and SEA of 41.393 J/g",
          "location": "Sec. 3.4 (Figure 24)"
        },
        {
          "quote": "which were 0.635 g/cm3 for iM30K_1 iM16K_3, 0.735 g/cm3 for iM30K_2 iM16K_2, and 0.699 g/cm3 for iM30K_3 iM16K_1.",
          "location": "Sec. 3.3.1 (Figure 23)"
        }
      ],
      "extractor_confidence": 0.55
    },
    {
      "sample_label": "Hybrid ink iM30K_2 iM16K_2 (2:2 by weight) - DIW printed, compression (average of X, Y, Bi-X, Bi-Y)",
      "data_origin": "primary",
      "processing": {
        "matrix_class": "epoxy",
        "matrix_name": "EPON 815C epoxy resin with Epikure 3230 curing agent (3.13:1 by weight)",
        "particle_type": "glass_microballoon",
        "particle_grade": "3M iM30K + 3M iM16K, 1:1 (2:2) weight ratio",
        "particle_true_density_g_cc": null,
        "particle_mean_diameter_um": null,
        "particle_wall_thickness_ratio": null,
        "particle_volume_fraction": null,
        "particle_weight_fraction": null,
        "process_route": "additive_other",
        "cure_or_process_temperature_c": 125.0,
        "additional_fillers": "1 wt% fumed silica (relative to epoxy weight) plus a thixotropic additive paste (TAP); total glass microballoon loading 40 wt% relative to the weight of epoxy"
      },
      "structure": {
        "measured_density_g_cc": 0.735,
        "theoretical_density_g_cc": null,
        "matrix_porosity_fraction": null,
        "particle_breakage_fraction": null,
        "microstructure_notes": "Optimal formulation of the study: highest specific strength and specific modulus and best crashworthiness balance."
      },
