Repository: Harshelite2503/foamgpt

# FoamGPT

**An LLM-extracted, literature-scale Process–Structure–Property (PSP) dataset and benchmark for syntactic foams.**

Syntactic foams (hollow-particle-filled composites) have ~30 years of literature, but the quantitative
results live in tables and figures inside thousands of PDFs. FoamGPT turns that literature into a
machine-readable dataset and asks: *how well can classical ML and frontier LLMs predict foam properties,
and where do LLMs hallucinate?*

```
OpenAlex ──▶ OA PDFs ──▶ text+tables ──▶ Claude structured extraction ──▶ curated PSP table ──▶ benchmarks
 harvest      download      parse            extract / batch                  curate           bench-ml / bench-llm
```

File: data/extracted/agent/W2290445848.json (part 2 of 4)
{
        "matrix_name": "Glass syntactic epoxy (GSEP); commercial deep-sea buoyancy/insulation foam, supplier not disclosed (NDA)",
        "particle_type": "glass_microballoon",
        "particle_grade": "3M S38 (S38HS referred to in the damage analysis)",
        "particle_true_density_g_cc": null,
        "particle_mean_diameter_um": null,
        "particle_wall_thickness_ratio": null,
        "particle_volume_fraction": null,
        "particle_weight_fraction": null,
        "process_route": "mechanical_mixing_cast",
        "cure_or_process_temperature_c": null,
        "additional_fillers": null
      },
      "structure": {
        "measured_density_g_cc": 0.72,
        "theoretical_density_g_cc": null,
        "matrix_porosity_fraction": null,
        "particle_breakage_fraction": null,
        "microstructure_notes": "Microspheres are 3M S38 (the later damage analysis refers to grade S38HS: 3M size distribution 10th vol% < 19 um, 50th vol% < 65 um, 90th vol% < 70 um, effective max 85 um; mean wall thickness 1.3 um quoted from ref [44]). Microsphere volume content of the tested materials is not stated; the paper only says generically that 50-60 vol% is typical for epoxy foams and ~25 vol% for GSPU/GSPP."
      },
      "test": {
        "test_type": "shear",
        "strain_rate_per_s": 0.0083,
        "temperature_c": 20,
        "standard": "Modified Arcan fixture (non-standard, after Cognard et al.)",
        "specimen_notes": "Modified Arcan (Cognard) pure-shear test, 2 x 7.6 x 66 mm3 plates bonded to chamfered aluminium supports with Araldite 420 A/B, DIC displacement measurement, crosshead 1 mm/min giving a shear strain rate of 0.0083 /s, mean of two tests, room temperature. modulus_mpa holds the shear modulus G and strength_mpa the shear stress at failure. Deformation of the adhesive joint pollutes the GSEP strain measurement, so the authors consider the GSEP shear modulus unreliable; an inverse method is still needed."
      },
      "properties": {
        "modulus_mpa": 630.0,
        "strength_mpa": 32.0,
        "strain_at_failure": null,
        "energy_absorption_mj_m3": null,
        "plateau_stress_mpa": null,
        "densification_strain": null,
        "specific_modulus_mpa_per_g_cc": null,
        "specific_strength_mpa_per_g_cc": null,
        "storage_modulus_mpa": null,
        "loss_tangent": null,
        "thermal_conductivity_w_mk": null,
        "cte_per_k": null,
        "moisture_uptake_pct": null
      },
      "evidence": [
        {
          "quote": "| GSEP | 630 | 32 |",
          "location": "Table 17, p.102 (modified Arcan results)"
        },
        {
          "quote": "The global loading speed was 1 mm/min, corresponding to a shear deformation rate of  of 0.0083/s. In this case both GSPU and GSEP samples were tested.",
          "location": "Sec. 2.4.3, p.99"
        }
      ],
      "extractor_confidence": 0.75
    },
    {
      "sample_label": "GSPU - modified Arcan shear (2 mm plate)",
      "data_origin": "primary",
      "processing": {
        "matrix_class": "polyurethane",
        "matrix_name": "Glass syntactic polyurethane (GSPU); commercial deep-sea insulation foam, supplier not disclosed (NDA)",
        "particle_type": "glass_microballoon",
        "particle_grade": "3M S38 (S38HS referred to in the damage analysis)",
        "particle_true_density_g_cc": null,
        "particle_mean_diameter_um": null,
        "particle_wall_thickness_ratio": null,
        "particle_volume_fraction": null,
        "particle_weight_fraction": null,
        "process_route": "mechanical_mixing_cast",
        "cure_or_process_temperature_c": null,
        "additional_fillers": "For GSPU a humidity absorber (mineral filler) is normally included in addition to the microspheres"
      },
      "structure": {
        "measured_density_g_cc": 0.86,
        "theoretical_density_g_cc": null,
        "matrix_porosity_fraction": null,
        "particle_breakage_fraction": null,
        "microstructure_notes": "Microspheres are 3M S38 (the later damage analysis refers to grade S38HS: 3M size distribution 10th vol% < 19 um, 50th vol% < 65 um, 90th vol% < 70 um, effective max 85 um; mean wall thickness 1.3 um quoted from ref [44]). Microsphere volume content of the tested materials is not stated; the paper only says generically that 50-60 vol% is typical for epoxy foams and ~25 vol% for GSPU/GSPP."
      },
      "test": {
        "test_type": "shear",
        "strain_rate_per_s": 0.0083,
        "temperature_c": 20,
        "standard": "Modified Arcan fixture (non-standard, after Cognard et al.)",
        "specimen_notes": "Modified Arcan (Cognard) pure-shear test, 2 x 7.6 x 66 mm3 plates bonded to chamfered aluminium supports with Araldite 420 A/B, DIC displacement measurement, crosshead 1 mm/min giving a shear strain rate of 0.0083 /s, mean of two tests, room temperature. modulus_mpa holds the shear modulus G and strength_mpa the shear stress at failure. For GSPU the 4 MPa value is the stress at the plateau, not a break stress; shear strains up to 100% were reached. Separate rate-effect tests on 0.5 mm specimens (0.05 to 50 mm/min) showed the same initial slope but an increasing plateau level with rate; those values are only given in Fig. 75."
      },
      "properties": {
        "modulus_mpa": 55.0,
        "strength_mpa": null,
        "strain_at_failure": null,
        "energy_absorption_mj_m3": null,
        "plateau_stress_mpa": 4.0,
        "densification_strain": null,
        "specific_modulus_mpa_per_g_cc": null,
        "specific_strength_mpa_per_g_cc": null,
        "storage_modulus_mpa": null,
        "loss_tangent": null,
        "thermal_conductivity_w_mk": null,
        "cte_per_k": null,
        "moisture_uptake_pct": null
      },
      "evidence": [
        {
          "quote": "| GSPU | 55 | 4* |",
          "location": "Table 17, p.102 (modified Arcan results); footnote '* Value at the plateau'"
        },
        {
          "quote": "These tests highlight the shear behaviour of these materials and significant levels of strain are obtained for GSPU (strain up to 100%) and for GSEP.",
          "location": "Sec. 2.4.3, p.101"
        }
      ],
      "extractor_confidence": 0.75
    },
    {
      "sample_label": "GSEP (nominal insulation material properties, Table 1)",
      "data_origin": "secondary",
      "processing": {
        "matrix_class": "epoxy",
        "matrix_name": "Glass syntactic epoxy",
        "particle_type": "glass_microballoon",
        "particle_grade": null,
        "particle_true_density_g_cc": null,
        "particle_mean_diameter_um": null,
        "particle_wall_thickness_ratio": null,
        "particle_volume_fraction": null,
        "particle_weight_fraction": null,
        "process_route": "other",
        "cure_or_process_temperature_c": null,
        "additional_fillers": null
      },
      "structure": {
        "measured_density_g_cc": 0.7,
        "theoretical_density_g_cc": null,
        "matrix_porosity_fraction": null,
        "particle_breakage_fraction": null,
        "microstructure_notes": "Nominal specific gravity 0.7 kg/dm3; specific heat capacity 1.2 J/g.K; quoted maximum service depth 3000 m."
      },
      "test": {
        "test_type": "other",
        "strain_rate_per_s": null,
        "temperature_c": 20,
        "standard": null,
        "specimen_notes": "Nominal (industry reference) properties of insulation materials tabulated by the author for comparison; not measured on the samples characterized in this thesis. No test method or specimen is described."
      },
      "properties": {
        "modulus_mpa": null,
        "strength_mpa": null,
        "strain_at_failure": null,
        "energy_absorption_mj_m3": null,
        "plateau_stress_mpa": null,
        "densification_strain": null,
        "specific_modulus_mpa_per_g_cc": null,
        "specific_strength_mpa_per_g_cc": null,
        "storage_modulus_mpa": null,
        "loss_tangent": null,
        "thermal_conductivity_w_mk": 0.14,
        "cte_per_k": null,
        "moisture_uptake_pct": null
      },
      "evidence": [
        {
          "quote": "| Glass syntactic Epoxy | GSEP | 0.7 | 1.2 | .14 | 3000 |",
          "location": "Table 1, p.36 (nominal properties of insulation material)"
        }
      ],
      "extractor_confidence": 0.6
    },
    {
      "sample_label": "GSPU (nominal insulation material properties, Table 1)",
      "data_origin": "secondary",
      "processing": {
        "matrix_class": "polyurethane",
        "matrix_name": "Glass syntactic polyurethane",
        "particle_type": "glass_microballoon",
        "particle_grade": null,
        "particle_true_density_g_cc": null,
        "particle_mean_diameter_um": null,
        "particle_wall_thickness_ratio": null,
        "particle_volume_fraction": null,
        "particle_weight_fraction": null,
        "process_route": "other",
        "cure_or_process_temperature_c": null,
        "additional_fillers": null
      },
      "structure": {
        "measured_density_g_cc": 0.72,
        "theoretical_density_g_cc": null,
        "matrix_porosity_fraction": null,
        "particle_breakage_fraction": null,
        "microstructure_notes": "Nominal specific gravity 0.72 kg/dm3; specific heat capacity 1.7 J/g.K; quoted maximum service depth 2000 m."
      },
      "test": {
        "test_type": "other",
        "strain_rate_per_s": null,
        "temperature_c": 20,
        "standard": null,
        "specimen_notes": "Nominal (industry reference) properties of insulation materials tabulated by the author for comparison; not measured on the samples characterized in this thesis. No test method or specimen is described."
      },
      "properties": {
        "modulus_mpa": null,
        "strength_mpa": null,
        "strain_at_failure": null,
        "energy_absorption_mj_m3": null,
        "plateau_stress_mpa": null,
        "densification_strain": null,
        "specific_modulus_mpa_per_g_cc": null,
        "specific_strength_mpa_per_g_cc": null,
        "storage_modulus_mpa": null,
        "loss_tangent": null,
        "thermal_conductivity_w_mk": 0.17,
        "cte_per_k": null,
        "moisture_uptake_pct": null
      },
      "evidence": [
        {
          "quote": "| Glass syntactic Polyurethane | GSPU | 0.72 | 1.7 | .17 | 2000 |",
          "location": "Table 1, p.36 (nominal properties of insulation material)"
        }
      ],
      "extractor_confidence": 0.6
    },
    {
      "sample_label": "GSPP (nominal insulation material properties, Table 1)",
      "data_origin": "secondary",
      "processing": {
        "matrix_class": "pp",
        "matrix_name": "Glass syntactic polypropylene",
        "particle_type": "glass_microballoon",
        "particle_grade": null,
        "particle_true_density_g_cc": null,
        "particle_mean_diameter_um": null,
        "particle_wall_thickness_ratio": null,
        "particle_volume_fraction": null,
        "particle_weight_fraction": null,
        "process_route": "other",
        "cure_or_process_temperature_c": null,
        "additional_fillers": null
      },
      "structure": {
        "measured_density_g_cc": 0.66,
        "theoretical_density_g_cc": null,
        "matrix_porosity_fraction": null,
        "particle_breakage_fraction": null,
        "microstructure_notes": "Nominal specific gravity 0.66 kg/dm3; specific heat capacity 2.0 J/g.K; quoted maximum service depth 3000 m."
      },
      "test": {
        "test_type": "other",
        "strain_rate_per_s": null,
        "temperature_c": 20,
        "standard": null,
        "specimen_notes": "Nominal (industry reference) properties of insulation materials tabulated by the author for comparison; not measured on the samples characterized in this thesis. No test method or specimen is described."
      },
      "properties": {
        "modulus_mpa": null,
        "strength_mpa": null,
        "strain_at_failure": null,
        "energy_absorption_mj_m3": null,
        "plateau_stress_mpa": null,
        "densification_strain": null,
        "specific_modulus_mpa_per_g_cc": null,
        "specific_strength_mpa_per_g_cc": null,
        "storage_modulus_mpa": null,
        "loss_tangent": null,
        "thermal_conductivity_w_mk": 0.17,
        "cte_per_k": null,
        "moisture_uptake_pct": null
      },
      "evidence": [
        {
          "quote": "| Glass syntactic Polypropylene | GSPP | 0.66 | 2 | .17 | 3000 |",
          "location": "Table 1, p.36 (nominal properties of insulation material)"
        }
      ],
      "extractor_confidence": 0.6
    },
    {
      "sample_label": "GSPP insulation layer of a 5LPP pipe coating (design data example, Appendix 6.3)",
      "data_origin": "secondary",
      "processing": {
        "matrix_class": "pp",
        "matrix_name": "Glass syntactic polypropylene (GSPP), 4th layer of a five-layer syntactic polypropylene pipe coating",
        "particle_type": "glass_microballoon",
        "particle_grade": null,
        "particle_true_density_g_cc": null,
        "particle_mean_diameter_um": null,
        "particle_wall_thickness_ratio": null,
        "particle_volume_fraction": null,
        "particle_weight_fraction": null,
        "process_route": "extrusion",
        "cure_or_process_temperature_c": null,
        "additional_fillers": null
      },
      "structure": {
        "measured_density_g_cc": 0.66,
        "theoretical_density_g_cc": null,
        "matrix_porosity_fraction": null,
        "particle_breakage_fraction": null,
        "microstructure_notes": "Layer thickness 141 mm, specific heat capacity 1300 J/kg/K, density 0.66; data used to size a real (unnamed) field insulation design."
      },
      "test": {
        "test_type": "other",
        "strain_rate_per_s": null,
        "temperature_c": 20,
        "standard": null,
        "specimen_notes": "Design/datasheet values used in a cool-down-time calculation example; not measured in this study."
      },
      "properties": {
        "modulus_mpa": null,
        "strength_mpa": null,
        "strain_at_failure": null,
        "energy_absorption_mj_m3": null,
        "plateau_stress_mpa": null,
        "densification_strain": null,
        "specific_modulus_mpa_per_g_cc": null,
        "specific_strength_mpa_per_g_cc": null,
        "storage_modulus_mpa": null,
        "loss_tangent": null,
        "thermal_conductivity_w_mk": 0.16,
        "cte_per_k": null,
        "moisture_uptake_pct": null
      },
      "evidence": [
        {
          "quote": "| 4nd layer GSPP | 141 | .16 | 1300 | .66 |",
          "location": "Appendix 6.3, p.181 (5LPP system data used for performance evaluation)"
        }
      ],
      "extractor_confidence": 0.55
    },
    {
      "sample_label": "GSPP - homogenization + damage model identification (Tables 21-23)",
      "data_origin": "model",
      "processing": {
        "matrix_class": "pp",
        "matrix_name": "Polypropylene matrix (E = 1.3 GPa, Poisson ratio 0.4)",
        "particle_type": "glass_microballoon",
        "particle_grade": null,
        "particle_true_density_g_cc": null,
        "particle_mean_diameter_um": 40.0,
        "particle_wall_thickness_ratio": null,
        "particle_volume_fraction": 0.45,
        "particle_weight_fraction": null,
        "process_route": "extrusion",
        "cure_or_process_temperature_c": null,
        "additional_fillers": null
      },
      "structure": {
        "measured_density_g_cc": null,
        "theoretical_density_g_cc": null,
        "matrix_porosity_fraction": null,
        "particle_breakage_fraction": null,
        "microstructure_notes": "Model input: microsphere volume fraction 0.45, mean diameter 40 um, wall thickness 1.5 um, glass E = 75 GPa and Poisson ratio 0.2; wall thickness/outer radius = 1.5/20 so the radius ratio is about 0.925 (not stated by the authors)."
      },
      "test": {
        "test_type": "hydrostatic",
        "strain_rate_per_s": null,
        "temperature_c": 20,
        "standard": "Self-consistent (three-phase) homogenization with damage by progressive removal of hollow spheres plus a plastic strain term; parameters fitted with Matlab",
        "specimen_notes": "Identification example on a glass syntactic polypropylene tested at 20 C. Fitted coefficients A1 = 6.21e9, A2 = 5.53e9, B1 = 2.79, B2 = 1.32; model parameters D = 0.005, alpha1 = 0.072, alpha2 = 0.781. The model output is the volume-change vs pressure curve (Fig. 118); no numeric modulus or strength is tabulated."
      },
      "properties": {
        "modulus_mpa": null,
        "strength_mpa": null,
        "strain_at_failure": null,
        "energy_absorption_mj_m3": null,
        "plateau_stress_mpa": null,
        "densification_strain": null,
        "specific_modulus_mpa_per_g_cc": null,
        "specific_strength_mpa_per_g_cc": null,
        "storage_modulus_mpa": null,
        "loss_tangent": null,
        "thermal_conductivity_w_mk": null,
        "cte_per_k": null,
        "moisture_uptake_pct": null
      },
      "evidence": [
        {
          "quote": "| Volume fraction of micro spheres | 0.45 |",
          "location": "Table 21, p.165 (parameters used in the model)"
        },
        {
          "quote": "| Mean diameter of micro spheres | 40 µm |",
          "location": "Table 21, p.165"
        },
        {
          "quote": "An example of parameter identification is provided hereafter for a GSPP (Glass Syntactic polypropylene) material tested at 20°C.",
          "location": "Sec. 4.3.5, p.165"
        }
      ],
      "extractor_confidence": 0.7
    },
    {
      "sample_label": "GSPU pycnometer coupon 1-2 - filler after hydrostatic loading to 0 MPa",
      "data_origin": "primary",
      "processing": {
        "matrix_class": "polyurethane",
        "matrix_name": "Glass syntactic polyurethane (GSPU); commercial deep-sea insulation foam, supplier not disclosed (NDA)",
        "particle_type": "glass_microballoon",
        "particle_grade": "3M S38 (S38HS referred to in the damage analysis)",
        "particle_true_density_g_cc": 0.4175,
        "particle_mean_diameter_um": null,
        "particle_wall_thickness_ratio": null,
        "particle_volume_fraction": null,
        "particle_weight_fraction": null,
        "process_route": "mechanical_mixing_cast",
        "cure_or_process_temperature_c": null,
        "additional_fillers": "For GSPU a humidity absorber (mineral filler) is normally included in addition to the microspheres"
      },
      "structure": {
        "measured_density_g_cc": 0.86,
        "theoretical_density_g_cc": null,
        "matrix_porosity_fraction": null,
        "particle_breakage_fraction": null,
        "microstructure_notes": "Microspheres are 3M S38 (the later damage analysis refers to grade S38HS: 3M size distribution 10th vol% < 19 um, 50th vol% < 65 um, 90th vol% < 70 um, effective max 85 um; mean wall thickness 1.3 um quoted from ref [44]). Microsphere volume content of the tested materials is not stated; the paper only says generically that 50-60 vol% is typical for epoxy foams and ~25 vol% for GSPU/GSPP. Filler recovered by calcination (450 C, >=24 h) after hydrostatic loading to 0 MPa; AccuPyc II 1340 gas pycnometer specific gravity 0.4175 g/cm3 on 1.3126 g of filler. The specific gravity rises from about 0.42 g/cm3 unloaded towards the glass density as microspheres collapse, and is the authors' ex-situ measure of damage (glass specific gravity 2.52-2.7 g/cm3; at 80 MPa about 1.0 g/cm3, i.e. not all microspheres are collapsed). CV < 1%."
      },
      "test": {
        "test_type": "hydrostatic",
        "strain_rate_per_s": null,
        "temperature_c": 20,
        "standard": "EN ISO 1183-3 gas pycnometer method (density measurement); no standard for the hydrostatic loading",
        "specimen_notes": "Coupon about 5x5x5 cm hydrostatically loaded in water at 20 C to 0 MPa (0 bar) at about 20 bar/min, held 10 min, then the matrix was burnt off at 450 C for at least 24 h and the recovered microsphere specific gravity was measured with an AccuPyc II 1340 helium pycnometer. Two coupons per pressure level (five unloaded references). No mechanical property is measured in this test; the measured value is carried in processing.particle_true_density_g_cc. The corresponding volume fraction of broken spheres is only given graphically (Fig. 102)."
      },
      "properties": {
        "modulus_mpa": null,
        "strength_mpa": null,
        "strain_at_failure": null,
        "energy_absorption_mj_m3": null,
        "plateau_stress_mpa": null,
        "densification_strain": null,
        "specific_modulus_mpa_per_g_cc": null,
        "specific_strength_mpa_per_g_cc": null,
        "storage_modulus_mpa": null,
        "loss_tangent": null,
        "thermal_conductivity_w_mk": null,
        "cte_per_k": null,
        "moisture_uptake_pct": null
      },
      "evidence": [
        {
          "quote": "| 1-2 | 0 | 1.3126 | 0.4175 |",
          "location": "Appendix 6.13, Table p.206 (Accupyc result for GSPU)"
        },
        {
          "quote": "The others samples in pairs were hydrostatically loaded in water at 20°C  to different pressures. The rate of increase of pressure was about 20 bar/min. The maximum pressure was maintained for 10 minutes.",
          "location": "Sec. 3.2.2, p.135 (pycnometer measurement procedure)"
        }
      ],
      "extractor_confidence": 0.75
    },
    {
      "sample_label": "GSPU pycnometer coupon 2-2 - filler after hydrostatic loading to 0 MPa",
      "data_origin": "primary",
      "processing": {
        "matrix_class": "polyurethane",
        "matrix_name": "Glass syntactic polyurethane (GSPU); commercial deep-sea insulation foam, supplier not disclosed (NDA)",
        "particle_type": "glass_microballoon",
        "particle_grade": "3M S38 (S38HS referred to in the damage analysis)",
        "particle_true_density_g_cc": 0.4338,
        "particle_mean_diameter_um": null,
        "particle_wall_thickness_ratio": null,
        "particle_volume_fraction": null,
        "particle_weight_fraction": null,
        "process_route": "mechanical_mixing_cast",
        "cure_or_process_temperature_c": null,
        "additional_fillers": "For GSPU a humidity absorber (mineral filler) is normally included in addition to the microspheres"
      },
      "structure": {
        "measured_density_g_cc": 0.86,
        "theoretical_density_g_cc": null,
        "matrix_porosity_fraction": null,
        "particle_breakage_fraction": null,
        "microstructure_notes": "Microspheres are 3M S38 (the later damage analysis refers to grade S38HS: 3M size distribution 10th vol% < 19 um, 50th vol% < 65 um, 90th vol% < 70 um, effective max 85 um; mean wall thickness 1.3 um quoted from ref [44]). Microsphere volume content of the tested materials is not stated; the paper only says generically that 50-60 vol% is typical for epoxy foams and ~25 vol% for GSPU/GSPP. Filler recovered by calcination (450 C, >=24 h) after hydrostatic loading to 0 MPa; AccuPyc II 1340 gas pycnometer specific gravity 0.4338 g/cm3 on 1.3799 g of filler. The specific gravity rises from about 0.42 g/cm3 unloaded towards the glass density as microspheres collapse, and is the authors' ex-situ measure of damage (glass specific gravity 2.52-2.7 g/cm3; at 80 MPa about 1.0 g/cm3, i.e. not all microspheres are collapsed). CV < 1%."
      },
      "test": {
        "test_type": "hydrostatic",
        "strain_rate_per_s": null,
        "temperature_c": 20,
        "standard": "EN ISO 1183-3 gas pycnometer method (density measurement); no standard for the hydrostatic loading",
        "specimen_notes": "Coupon about 5x5x5 cm hydrostatically loaded in water at 20 C to 0 MPa (0 bar) at about 20 bar/min, held 10 min, then the matrix was burnt off at 450 C for at least 24 h and the recovered microsphere specific gravity was measured with an AccuPyc II 1340 helium pycnometer. Two coupons per pressure level (five unloaded references). No mechanical property is measured in this test; the measured value is carried in processing.particle_true_density_g_cc. The corresponding volume fraction of broken spheres is only given graphically (Fig. 102)."
      },
      "properties": {
        "modulus_mpa": null,
        "strength_mpa": null,
        "strain_at_failure": null,
        "energy_absorption_mj_m3": null,
        "plateau_stress_mpa": null,
        "densification_strain": null,
        "specific_modulus_mpa_per_g_cc": null,
        "specific_strength_mpa_per_g_cc": null,
        "storage_modulus_mpa": null,
        "loss_tangent": null,
        "thermal_conductivity_w_mk": null,
        "cte_per_k": null,
        "moisture_uptake_pct": null
      },
      "evidence": [
        {
          "quote": "| 2-2 | 0 | 1.3799 | 0.4338 |",
          "location": "Appendix 6.13, Table p.206 (Accupyc result for GSPU)"
        },
        {
          "quote": "The others samples in pairs were hydrostatically loaded in water at 20°C  to different pressures. The rate of increase of pressure was about 20 bar/min. The maximum pressure was maintained for 10 minutes.",
          "location": "Sec. 3.2.2, p.135 (pycnometer measurement procedure)"
        }
      ],
      "extractor_confidence": 0.75
    },
    {
      "sample_label": "GSPU pycnometer coupon 1-3 - filler after hydrostatic loading to 0 MPa",
      "data_origin": "primary",
      "processing": {
        "matrix_class": "polyurethane",
        "matrix_name": "Glass syntactic polyurethane (GSPU); commercial deep-sea insulation foam, supplier not disclosed (NDA)",
        "particle_type": "glass_microballoon",
        "particle_grade": "3M S38 (S38HS referred to in the damage analysis)",
        "particle_true_density_g_cc": 0.4209,
        "particle_mean_diameter_um": null,
        "particle_wall_thickness_ratio": null,
        "particle_volume_fraction": null,
        "particle_weight_fraction": null,
        "process_route": "mechanical_mixing_cast",
        "cure_or_process_temperature_c": null,
        "additional_fillers": "For GSPU a humidity absorber (mineral filler) is normally included in addition to the microspheres"
      },
      "structure": {
        "measured_density_g_cc": 0.86,
        "theoretical_density_g_cc": null,
        "matrix_porosity_fraction": null,
        "particle_breakage_fraction": null,
        "microstructure_notes": "Microspheres are 3M S38 (the later damage analysis refers to grade S38HS: 3M size distribution 10th vol% < 19 um, 50th vol% < 65 um, 90th vol% < 70 um, effective max 85 um; mean wall thickness 1.3 um quoted from ref [44]). Microsphere volume content of the tested materials is not stated; the paper only says generically that 50-60 vol% is typical for epoxy foams and ~25 vol% for GSPU/GSPP. Filler recovered by calcination (450 C, >=24 h) after hydrostatic loading to 0 MPa; AccuPyc II 1340 gas pycnometer specific gravity 0.4209 g/cm3 on 1.3708 g of filler. The specific gravity rises from about 0.42 g/cm3 unloaded towards the glass density as microspheres collapse, and is the authors' ex-situ measure of damage (glass specific gravity 2.52-2.7 g/cm3; at 80 MPa about 1.0 g/cm3, i.e. not all microspheres are collapsed). CV < 1%."
      },
      "test": {
        "test_type": "hydrostatic",
        "strain_rate_per_s": null,
        "temperature_c": 20,
        "standard": "EN ISO 1183-3 gas pycnometer method (density measurement); no standard for the hydrostatic loading",
        "specimen_notes": "Coupon about 5x5x5 cm hydrostatically loaded in water at 20 C to 0 MPa (0 bar) at about 20 bar/min, held 10 min, then the matrix was burnt off at 450 C for at least 24 h and the recovered microsphere specific gravity was measured with an AccuPyc II 1340 helium pycnometer. Two coupons per pressure level (five unloaded references). No mechanical property is measured in this test; the measured value is carried in processing.particle_true_density_g_cc. The corresponding volume fraction of broken spheres is only given graphically (Fig. 102)."
      },
      "properties": {
        "modulus_mpa": null,
        "strength_mpa": null,
        "strain_at_failure": null,
        "energy_absorption_mj_m3": null,
        "plateau_stress_mpa": null,
        "densification_strain": null,
        "specific_modulus_mpa_per_g_cc": null,
        "specific_strength_mpa_per_g_cc": null,
        "storage_modulus_mpa": null,
        "loss_tangent": null,
        "thermal_conductivity_w_mk": null,
        "cte_per_k": null,
        "moisture_uptake_pct": null
      },
      "evidence": [
        {
          "quote": "| 1-3 | 0 | 1.3708 | 0.4209 |",
          "location": "Appendix 6.13, Table p.206 (Accupyc result for GSPU)"
        },
        {
          "quote": "The others samples in pairs were hydrostatically loaded in water at 20°C  to different pressures. The rate of increase of pressure was about 20 bar/min. The maximum pressure was maintained for 10 minutes.",
          "location": "Sec. 3.2.2, p.135 (pycnometer measurement procedure)"
        }
      ],
      "extractor_confidence": 0.75
    },
    {
      "sample_label": "GSPU pycnometer coupon 1-1 - filler after hydrostatic loading to 0 MPa",
      "data_origin": "primary",
      "processing": {
        "matrix_class": "polyurethane",
        "matrix_name": "Glass syntactic polyurethane (GSPU); commercial deep-sea insulation foam, supplier not disclosed (NDA)",
        "particle_type": "glass_microballoon",
        "particle_grade": "3M S38 (S38HS referred to in the damage analysis)",
        "particle_true_density_g_cc": 0.4251,
        "particle_mean_diameter_um": null,
        "particle_wall_thickness_ratio": null,
        "particle_volume_fraction": null,
        "particle_weight_fraction": null,
        "process_route": "mechanical_mixing_cast",
        "cure_or_process_temperature_c": null,
        "additional_fillers": "For GSPU a humidity absorber (mineral filler) is normally included in addition to the microspheres"
      },
      "structure": {
        "measured_density_g_cc": 0.86,
        "theoretical_density_g_cc": null,
        "matrix_porosity_fraction": null,
        "particle_breakage_fraction": null,
        "microstructure_notes": "Microspheres are 3M S38 (the later damage analysis refers to grade S38HS: 3M size distribution 10th vol% < 19 um, 50th vol% < 65 um, 90th vol% < 70 um, effective max 85 um; mean wall thickness 1.3 um quoted from ref [44]). Microsphere volume content of the tested materials is not stated; the paper only says generically that 50-60 vol% is typical for epoxy foams and ~25 vol% for GSPU/GSPP. Filler recovered by calcination (450 C, >=24 h) after hydrostatic loading to 0 MPa; AccuPyc II 1340 gas pycnometer specific gravity 0.4251 g/cm3 on 1.2518 g of filler. The specific gravity rises from about 0.42 g/cm3 unloaded towards the glass density as microspheres collapse, and is the authors' ex-situ measure of damage (glass specific gravity 2.52-2.7 g/cm3; at 80 MPa about 1.0 g/cm3, i.e. not all microspheres are collapsed). CV < 1%."
      },
      "test": {
        "test_type": "hydrostatic",
        "strain_rate_per_s": null,
        "temperature_c": 20,
        "standard": "EN ISO 1183-3 gas pycnometer method (density measurement); no standard for the hydrostatic loading",
        "specimen_notes": "Coupon about 5x5x5 cm hydrostatically loaded in water at 20 C to 0 MPa (0 bar) at about 20 bar/min, held 10 min, then the matrix was burnt off at 450 C for at least 24 h and the recovered microsphere specific gravity was measured with an AccuPyc II 1340 helium pycnometer. Two coupons per pressure level (five unloaded references). No mechanical property is measured in this test; the measured value is carried in processing.particle_true_density_g_cc. The corresponding volume fraction of broken spheres is only given graphically (Fig. 102)."
      },
      "properties": {
        "modulus_mpa": null,
        "strength_mpa": null,
        "strain_at_failure": null,
        "energy_absorption_mj_m3": null,
        "plateau_stress_mpa": null,
        "densification_strain": null,
        "specific_modulus_mpa_per_g_cc": null,
        "specific_strength_mpa_per_g_cc": null,
        "storage_modulus_mpa": null,
        "loss_tangent": null,
        "thermal_conductivity_w_mk": null,
        "cte_per_k": null,
        "moisture_uptake_pct": null
      },
      "evidence": [
        {
          "quote": "| 1-1 | 0 | 1.2518 | 0.4251 |",
          "location": "Appendix 6.13, Table p.206 (Accupyc result for GSPU)"
        },
        {
          "quote": "The others samples in pairs were hydrostatically loaded in water at 20°C  to different pressures. The rate of increase of pressure was about 20 bar/min. The maximum pressure was maintained for 10 minutes.",
          "location": "Sec. 3.2.2, p.135 (pycnometer measurement procedure)"
        }
      ],
      "extractor_confidence": 0.75
    },
    {
      "sample_label": "GSPU pycnometer coupon 2-1 - filler after hydrostatic loading to 0 MPa",
      "data_origin": "primary",
      "processing": {
        "matrix_class": "polyurethane",
        "matrix_name": "Glass syntactic polyurethane (GSPU); commercial deep-sea insulation foam, supplier not disclosed (NDA)",
        "particle_type": "glass_microballoon",
        "particle_grade": "3M S38 (S38HS referred to in the damage analysis)",
        "particle_true_density_g_cc": 0.428,
        "particle_mean_diameter_um": null,
        "particle_wall_thickness_ratio": null,
        "particle_volume_fraction": null,
        "particle_weight_fraction": null,
        "process_route": "mechanical_mixing_cast",
        "cure_or_process_temperature_c": null,
        "additional_fillers": "For GSPU a humidity absorber (mineral filler) is normally included in addition to the microspheres"
      },
      "structure": {
        "measured_density_g_cc": 0.86,
        "theoretical_density_g_cc": null,
        "matrix_porosity_fraction": null,
        "particle_breakage_fraction": null,
        "microstructure_notes": "Microspheres are 3M S38 (the later damage analysis refers to grade S38HS: 3M size distribution 10th vol% < 19 um, 50th vol% < 65 um, 90th vol% < 70 um, effective max 85 um; mean wall thickness 1.3 um quoted from ref [44]). Microsphere volume content of the tested materials is not stated; the paper only says generically that 50-60 vol% is typical for epoxy foams and ~25 vol% for GSPU/GSPP. Filler recovered by calcination (450 C, >=24 h) after hydrostatic loading to 0 MPa; AccuPyc II 1340 gas pycnometer specific gravity 0.428 g/cm3 on 1.3116 g of filler. The specific gravity rises from about 0.42 g/cm3 unloaded towards the glass density as microspheres collapse, and is the authors' ex-situ measure of damage (glass specific gravity 2.52-2.7 g/cm3; at 80 MPa about 1.0 g/cm3, i.e. not all microspheres are collapsed). CV < 1%."
      },
      "test": {
        "test_type": "hydrostatic",
        "strain_rate_per_s": null,
        "temperature_c": 20,
        "standard": "EN ISO 1183-3 gas pycnometer method (density measurement); no standard for the hydrostatic loading",
        "specimen_notes": "Coupon about 5x5x5 cm hydrostatically loaded in water at 20 C to 0 MPa (0 bar) at about 20 bar/min, held 10 min, then the matrix was burnt off at 450 C for at least 24 h and the recovered microsphere specific gravity was measured with an AccuPyc II 1340 helium pycnometer. Two coupons per pressure level (five unloaded references). No mechanical property is measured in this test; the measured value is carried in processing.particle_true_density_g_cc. The corresponding volume fraction of broken spheres is only given graphically (Fig. 102)."
      },
      "properties": {
        "modulus_mpa": null,
        "strength_mpa": null,
        "strain_at_failure": null,
        "energy_absorption_mj_m3": null,
        "plateau_stress_mpa": null,
        "densification_strain": null,
        "specific_modulus_mpa_per_g_cc": null,
        "specific_strength_mpa_per_g_cc": null,
        "storage_modulus_mpa": null,
        "loss_tangent": null,
        "thermal_conductivity_w_mk": null,
        "cte_per_k": null,
        "moisture_uptake_pct": null
      },
      "evidence": [
        {
          "quote": "| 2-1 | 0 | 1.3116 | 0.428 |",
          "location": "Appendix 6.13, Table p.206 (Accupyc result for GSPU)"
        },
        {
          "quote": "The others samples in pairs were hydrostatically loaded in water at 20°C  to different pressures. The rate of increase of pressure was about 20 bar/min. The maximum pressure was maintained for 10 minutes.",
          "location": "Sec. 3.2.2, p.135 (pycnometer measurement procedure)"
        }
      ],
      "extractor_confidence": 0.75
    },
    {
      "sample_label": "GSPU pycnometer coupon 3-1 - filler after hydrostatic loading to 5 MPa",
      "data_origin": "primary",
      "processing": {
        "matrix_class": "polyurethane",
        "matrix_name": "Glass syntactic polyurethane (GSPU); commercial deep-sea insulation foam, supplier not disclosed (NDA)",
        "particle_type": "glass_microballoon",
        "particle_grade": "3M S38 (S38HS referred to in the damage analysis)",
        "particle_true_density_g_cc": 0.4207,
        "particle_mean_diameter_um": null,
        "particle_wall_thickness_ratio": null,
        "particle_volume_fraction": null,
        "particle_weight_fraction": null,
        "process_route": "mechanical_mixing_cast",
        "cure_or_process_temperature_c": null,
        "additional_fillers": "For GSPU a humidity absorber (mineral filler) is normally included in addition to the microspheres"
      },
      "structure": {
        "measured_density_g_cc": 0.86,
        "theoretical_density_g_cc": null,
        "matrix_porosity_fraction": null,
        "particle_breakage_fraction": null,
        "microstructure_notes": "Microspheres are 3M S38 (the later damage analysis refers to grade S38HS: 3M size distribution 10th vol% < 19 um, 50th vol% < 65 um, 90th vol% < 70 um, effective max 85 um; mean wall thickness 1.3 um quoted from ref [44]). Microsphere volume content of the tested materials is not stated; the paper only says generically that 50-60 vol% is typical for epoxy foams and ~25 vol% for GSPU/GSPP. Filler recovered by calcination (450 C, >=24 h) after hydrostatic loading to 5 MPa; AccuPyc II 1340 gas pycnometer specific gravity 0.4207 g/cm3 on 1.4472 g of filler. The specific gravity rises from about 0.42 g/cm3 unloaded towards the glass density as microspheres collapse, and is the authors' ex-situ measure of damage (glass specific gravity 2.52-2.7 g/cm3; at 80 MPa about 1.0 g/cm3, i.e. not all microspheres are collapsed). CV < 1%."
      },
      "test": {
        "test_type": "hydrostatic",
        "strain_rate_per_s": null,
        "temperature_c": 20,
        "standard": "EN ISO 1183-3 gas pycnometer method (density measurement); no standard for the hydrostatic loading",
        "specimen_notes": "Coupon about 5x5x5 cm hydrostatically loaded in water at 20 C to 5 MPa (50 bar) at about 20 bar/min, held 10 min, then the matrix was burnt off at 450 C for at least 24 h and the recovered microsphere specific gravity was measured with an AccuPyc II 1340 helium pycnometer. Two coupons per pressure level (five unloaded references). No mechanical property is measured in this test; the measured value is carried in processing.particle_true_density_g_cc. The corresponding volume fraction of broken spheres is only given graphically (Fig. 102)."
      },
      "properties": {
        "modulus_mpa": null,
        "strength_mpa": null,
        "strain_at_failure": null,
        "energy_absorption_mj_m3": null,
        "plateau_stress_mpa": null,
        "densification_strain": null,
        "specific_modulus_mpa_per_g_cc": null,
