Repository: Harshelite2503/foamgpt

# FoamGPT

**An LLM-extracted, literature-scale Process–Structure–Property (PSP) dataset and benchmark for syntactic foams.**

Syntactic foams (hollow-particle-filled composites) have ~30 years of literature, but the quantitative
results live in tables and figures inside thousands of PDFs. FoamGPT turns that literature into a
machine-readable dataset and asks: *how well can classical ML and frontier LLMs predict foam properties,
and where do LLMs hallucinate?*

```
OpenAlex ──▶ OA PDFs ──▶ text+tables ──▶ Claude structured extraction ──▶ curated PSP table ──▶ benchmarks
 harvest      download      parse            extract / batch                  curate           bench-ml / bench-llm
```

File: data/extracted/agent/W2786014798.json (part 2 of 2)
{
     "quote": "For example NMSF2210-05 stands for nanotube syntactic foam fabricated with S22 type of microballoons having 10% volume fraction and 0.5% volume fraction of nanotubes.",
     "location": "Sec. 3.1.3 Specimen Nomenclature (p. 36)"
    }
   ],
   "extractor_confidence": 0.9
  },
  {
   "sample_label": "SF2250-00 (plain syntactic foam, 50 vol% S22 GMB)",
   "data_origin": "primary",
   "processing": {
    "matrix_class": "epoxy",
    "matrix_name": "DGEBA epoxy D.E.R. 332 (Dow) + Erisys GE-8 C12-C14 aliphatic mono-glycidyl ether diluent, cured with D.E.H. 24 (TETA)",
    "particle_type": "glass_microballoon",
    "particle_grade": "3M Scotchlite S22",
    "particle_true_density_g_cc": 0.22,
    "particle_mean_diameter_um": 35.0,
    "particle_wall_thickness_ratio": 0.922,
    "process_route": "mechanical_mixing_cast",
    "cure_or_process_temperature_c": 100.0,
    "particle_volume_fraction": 0.5,
    "particle_weight_fraction": null,
    "additional_fillers": null
   },
   "structure": {
    "measured_density_g_cc": 0.6412,
    "theoretical_density_g_cc": 0.6736,
    "matrix_porosity_fraction": 0.0481,
    "particle_breakage_fraction": null,
    "microstructure_notes": "Plain (nanotube-free) syntactic foam at the highest microballoon loading studied."
   },
   "test": {
    "test_type": "other",
    "strain_rate_per_s": null,
    "temperature_c": 43.0,
    "standard": "ASTM E1461 (laser flash)",
    "specimen_notes": "Laser-flash thermal diffusivity (FlashLine 5000, Nd:YAG pulse) on 12.3 mm dia. x 2 mm discs, nickel-sputtered (200 nm) + graphite spray; conductivity k = alpha*rho*Cp, Pyroceram reference. 'Close to room temperature' = the lowest of the three measurement levels, labelled 43 C in Figs. 33/34/60."
   },
   "properties": {
    "modulus_mpa": null,
    "strength_mpa": null,
    "strain_at_failure": null,
    "energy_absorption_mj_m3": null,
    "plateau_stress_mpa": null,
    "densification_strain": null,
    "specific_modulus_mpa_per_g_cc": null,
    "specific_strength_mpa_per_g_cc": null,
    "storage_modulus_mpa": null,
    "loss_tangent": null,
    "thermal_conductivity_w_mk": 0.14,
    "cte_per_k": null,
    "moisture_uptake_pct": null
   },
   "evidence": [
    {
     "quote": "For values measured close to room temperatures, the conductivity of plain syntactic foam is 0.14 W/m-K, while that of NMSF is 0.13 W/m-K which denotes a decrease of 7%. The conductivity of NGSF is 0.26 W/m-K, which indicates an increase of 86% and 92%",
     "location": "Sec. 5.6, p. 104"
    }
   ],
   "extractor_confidence": 0.8
  },
  {
   "sample_label": "NMSF2250 (nanotube-mixed syntactic foam, 50 vol% S22 GMB; specific CNT loading not stated with this value)",
   "data_origin": "primary",
   "processing": {
    "matrix_class": "epoxy",
    "matrix_name": "DGEBA epoxy D.E.R. 332 (Dow) + Erisys GE-8 C12-C14 aliphatic mono-glycidyl ether diluent, cured with D.E.H. 24 (TETA)",
    "particle_type": "glass_microballoon",
    "particle_grade": "3M Scotchlite S22",
    "particle_true_density_g_cc": 0.22,
    "particle_mean_diameter_um": 35.0,
    "particle_wall_thickness_ratio": 0.922,
    "process_route": "mechanical_mixing_cast",
    "cure_or_process_temperature_c": 100.0,
    "particle_volume_fraction": 0.5,
    "particle_weight_fraction": null,
    "additional_fillers": "MWCNT mixed into the resin; 0.1, 0.2 or 0.5 vol% of composite (the 0.13 W/m-K value is quoted for 'NMSF' without naming which of the three)"
   },
   "structure": {
    "measured_density_g_cc": null,
    "theoretical_density_g_cc": null,
    "matrix_porosity_fraction": null,
    "particle_breakage_fraction": null,
    "microstructure_notes": "TEM (Fig. 32) shows poor nanotube dispersion at 50 vol% microballoons - little free resin available."
   },
   "test": {
    "test_type": "other",
    "strain_rate_per_s": null,
    "temperature_c": 43.0,
    "standard": "ASTM E1461 (laser flash)",
    "specimen_notes": "Laser-flash thermal diffusivity (FlashLine 5000, Nd:YAG pulse) on 12.3 mm dia. x 2 mm discs, nickel-sputtered (200 nm) + graphite spray; conductivity k = alpha*rho*Cp, Pyroceram reference. 'Close to room temperature' = the lowest of the three measurement levels, labelled 43 C in Figs. 33/34/60."
   },
   "properties": {
    "modulus_mpa": null,
    "strength_mpa": null,
    "strain_at_failure": null,
    "energy_absorption_mj_m3": null,
    "plateau_stress_mpa": null,
    "densification_strain": null,
    "specific_modulus_mpa_per_g_cc": null,
    "specific_strength_mpa_per_g_cc": null,
    "storage_modulus_mpa": null,
    "loss_tangent": null,
    "thermal_conductivity_w_mk": 0.13,
    "cte_per_k": null,
    "moisture_uptake_pct": null
   },
   "evidence": [
    {
     "quote": "For values measured close to room temperatures, the conductivity of plain syntactic foam is 0.14 W/m-K, while that of NMSF is 0.13 W/m-K which denotes a decrease of 7%. The conductivity of NGSF is 0.26 W/m-K, which indicates an increase of 86% and 92%",
     "location": "Sec. 5.6, p. 104"
    }
   ],
   "extractor_confidence": 0.6
  },
  {
   "sample_label": "NGSF (nanotube-grown syntactic foam, 50 vol% S22 GMB; CNT grown in situ by CVD, 0.77-2.82 vol% per Table 18)",
   "data_origin": "primary",
   "processing": {
    "matrix_class": "epoxy",
    "matrix_name": "DGEBA epoxy D.E.R. 332 (Dow) + Erisys GE-8 C12-C14 aliphatic mono-glycidyl ether diluent, cured with D.E.H. 24 (TETA)",
    "particle_type": "glass_microballoon",
    "particle_grade": "3M Scotchlite S22",
    "particle_true_density_g_cc": 0.22,
    "particle_mean_diameter_um": 35.0,
    "particle_wall_thickness_ratio": 0.922,
    "process_route": "mechanical_mixing_cast",
    "cure_or_process_temperature_c": 100.0,
    "particle_volume_fraction": 0.5,
    "particle_weight_fraction": null,
    "additional_fillers": "MWCNT (6-20 nm dia., 0.5-0.75 um long) grown directly on the microballoon surface by two-stage thermal CVD (900 C / 600 C, NH3 + C2H2, electroless Ni catalyst); nanotube content 0.77, 2.01, 2.77 or 2.82 vol% of composite (1.61, 4.01, 5.19, 5.65 wt%) per Table 18"
   },
   "structure": {
    "measured_density_g_cc": null,
    "theoretical_density_g_cc": null,
    "matrix_porosity_fraction": null,
    "particle_breakage_fraction": null,
    "microstructure_notes": "SEM/TEM (Figs. 58, 59) show microballoons in close proximity with nanotubes attached to and dispersed around their surfaces."
   },
   "test": {
    "test_type": "other",
    "strain_rate_per_s": null,
    "temperature_c": 43.0,
    "standard": "ASTM E1461 (laser flash)",
    "specimen_notes": "Laser-flash thermal diffusivity (FlashLine 5000, Nd:YAG pulse) on 12.3 mm dia. x 2 mm discs, nickel-sputtered (200 nm) + graphite spray; conductivity k = alpha*rho*Cp, Pyroceram reference. 'Close to room temperature' = the lowest of the three measurement levels, labelled 43 C in Figs. 33/34/60."
   },
   "properties": {
    "modulus_mpa": null,
    "strength_mpa": null,
    "strain_at_failure": null,
    "energy_absorption_mj_m3": null,
    "plateau_stress_mpa": null,
    "densification_strain": null,
    "specific_modulus_mpa_per_g_cc": null,
    "specific_strength_mpa_per_g_cc": null,
    "storage_modulus_mpa": null,
    "loss_tangent": null,
    "thermal_conductivity_w_mk": 0.26,
    "cte_per_k": null,
    "moisture_uptake_pct": null
   },
   "evidence": [
    {
     "quote": "For values measured close to room temperatures, the conductivity of plain syntactic foam is 0.14 W/m-K, while that of NMSF is 0.13 W/m-K which denotes a decrease of 7%. The conductivity of NGSF is 0.26 W/m-K, which indicates an increase of 86% and 92%",
     "location": "Sec. 5.6, p. 104"
    },
    {
     "quote": "| NGSF-0.77 | 0.77 | 1.61 |",
     "location": "Table 18 (p. 103): Nanotube volume fraction conversion to weight fraction"
    }
   ],
   "extractor_confidence": 0.6
  }
 ],
 "extraction_notes": "Only thermal/physical data - this thesis reports no mechanical tests, so modulus/strength fields are null throughout. Sixteen records come from Table 7 (theoretical and actual density, kg/m3 -> g/cm^3, and void content % -> fraction, mapped to matrix_porosity_fraction); nanotube loadings for those rows come from Table 6 and the SF/NMSF nomenclature of Sec. 3.1.3. Four of those rows (SF2200-00, NMSF2200-01/-02/-05) contain no microballoons - they are the neat-resin and MWCNT/epoxy baselines from the same table and are recorded with particle_volume_fraction = 0. Thermal conductivity: the full k vs volume-fraction data set exists only as plots (Figs. 33, 34 and 60, with measurement levels labelled 43, 62 and 91 C; Sec. 4.1 describes the nominal set points as 50, 70 and 100 C), and no numbers are printed on those axes, so no values were read off them. The only conductivities stated numerically anywhere in the text are the three in Sec. 5.6 (plain SF 0.14, NMSF 0.13, NGSF 0.26 W/m-K 'close to room temperature'), which are the last three records; test temperature was set to 43 C, the lowest plotted level. The Sec. 5.6 sentence does not say which NMSF nanotube loading nor which of the four NGSF samples the quoted values belong to, hence the lower confidence and the composition ranges kept in sample_label / additional_fillers. The four NGSF compositions of Table 18 (0.77/2.01/2.77/2.82 vol% CNT = 1.61/4.01/5.19/5.65 wt%, all at 50 vol% GMB) carry no printed property values, so they were not split into separate records; their composition is preserved in the NGSF record. test_type is 'other' for every record: laser-flash conductivity and density determination have no dedicated enum value. S22 properties (true density 220 kg/m3 = 0.22 g/cm^3, radius ratio 0.922, 35 um mean outer diameter, 1.26 um wall) are from Table 2 / Sec. 3.1.1.2 and are cited by the thesis from other sources but describe the particles actually used. cure_or_process_temperature_c = 100 C is the 3 h post-cure (initial cure was 36 h at ambient). Values quoted in the Chapter 2 literature review (e.g. single-MWNT k ~2000-3000 W/m-K, aluminium 235 W/m-K) are for non-syntactic-foam materials and were not recorded."
}
