Repository: Harshelite2503/foamgpt

# FoamGPT

**An LLM-extracted, literature-scale Process–Structure–Property (PSP) dataset and benchmark for syntactic foams.**

Syntactic foams (hollow-particle-filled composites) have ~30 years of literature, but the quantitative
results live in tables and figures inside thousands of PDFs. FoamGPT turns that literature into a
machine-readable dataset and asks: *how well can classical ML and frontier LLMs predict foam properties,
and where do LLMs hallucinate?*

```
OpenAlex ──▶ OA PDFs ──▶ text+tables ──▶ Claude structured extraction ──▶ curated PSP table ──▶ benchmarks
 harvest      download      parse            extract / batch                  curate           bench-ml / bench-llm
```

File: data/extracted/agent/W2900342134.json (part 2 of 2)
{
     "location": "Table 5 (p. 28): Measured densities and open cell porosity in FGSF configurations"
    }
   ],
   "extractor_confidence": 0.85
  },
  {
   "sample_label": "S32-S38-S38-S32",
   "data_origin": "primary",
   "processing": {
    "matrix_class": "epoxy",
    "matrix_name": "DGEBA epoxy D.E.R. 332 (Dow) with 5 vol% Erisys GE-8 C12-C14 aliphatic mono-glycidyl ether diluent and 13 vol% D.E.H. 24 (TETA) hardener",
    "particle_type": "glass_microballoon",
    "particle_grade": "3M Scotchlite S32/S38 glass microballoons, layer sequence S32-S38-S38-S32 (each layer 60 vol% microballoons)",
    "particle_true_density_g_cc": null,
    "particle_mean_diameter_um": null,
    "particle_wall_thickness_ratio": null,
    "particle_volume_fraction": 0.6,
    "particle_weight_fraction": null,
    "process_route": "mechanical_mixing_cast",
    "cure_or_process_temperature_c": 100.0,
    "additional_fillers": null
   },
   "structure": {
    "measured_density_g_cc": null,
    "theoretical_density_g_cc": 0.658,
    "matrix_porosity_fraction": null,
    "particle_breakage_fraction": null,
    "microstructure_notes": "Four-layer integrated functionally gradient syntactic foam, layer sequence S32-S38-S38-S32, each layer 60 vol% microballoons; layers integrated before full solidification, vacuum 30-45 min. Microballoon properties (Table 1): S22 rho=220 kg/m3, eta=0.9703, wall 0.52 um, 35 um median dia.; S32 320 kg/m3, 0.9561, 0.88 um; S38 380 kg/m3, 0.9474, 1.05 um; K46 460 kg/m3, 0.9356, 1.29 um (S32/S38/K46 median dia. 40 um). Table 5 lists specimen densities only for the flat-wise and edge-wise compression coupons, so no measured density is assigned to the impact coupons."
   },
   "test": {
    "test_type": "impact",
    "strain_rate_per_s": null,
    "temperature_c": 25.0,
    "standard": "Instron Dynatup 8250 drop-weight low-velocity impact (no ASTM standard cited)",
    "specimen_notes": "Drop-weight impact at 1 m/s (total energy 1.7 J), 3.4 kg drop weight, 16 mm hemispherical tup, 101.6x101.6x16 mm specimens, 3 samples per configuration. MEASURED (no schema field exists for these): initiation energy 1.05\u00b10.02 J, propagation energy 0.64\u00b10.02 J, maximum load 1.25\u00b10.06 kN."
   },
   "properties": {
    "modulus_mpa": null,
    "strength_mpa": null,
    "strain_at_failure": null,
    "energy_absorption_mj_m3": null,
    "plateau_stress_mpa": null,
    "densification_strain": null,
    "specific_modulus_mpa_per_g_cc": null,
    "specific_strength_mpa_per_g_cc": null,
    "storage_modulus_mpa": null,
    "loss_tangent": null,
    "thermal_conductivity_w_mk": null,
    "cte_per_k": null,
    "moisture_uptake_pct": null
   },
   "evidence": [
    {
     "quote": "| S32-S38-S38-S32 | 1 | 1.05\u00b10.02 | 0.64\u00b10.02 | 1.25\u00b10.06 |",
     "location": "Table 8 (p. 56): Impacted with 1.7 J (Total Energy)"
    },
    {
     "quote": "| S32-S38-S38-S32 | 658 | 622 \u00b1 2.4 | 635.7\u00b11.5 | 5.45 \u00b1 0.4 | 3.40\u00b10.2 |",
     "location": "Table 5 (p. 28): Measured densities and open cell porosity in FGSF configurations"
    }
   ],
   "extractor_confidence": 0.85
  },
  {
   "sample_label": "S38-S32-S32-S38",
   "data_origin": "primary",
   "processing": {
    "matrix_class": "epoxy",
    "matrix_name": "DGEBA epoxy D.E.R. 332 (Dow) with 5 vol% Erisys GE-8 C12-C14 aliphatic mono-glycidyl ether diluent and 13 vol% D.E.H. 24 (TETA) hardener",
    "particle_type": "glass_microballoon",
    "particle_grade": "3M Scotchlite S32/S38 glass microballoons, layer sequence S38-S32-S32-S38 (each layer 60 vol% microballoons)",
    "particle_true_density_g_cc": null,
    "particle_mean_diameter_um": null,
    "particle_wall_thickness_ratio": null,
    "particle_volume_fraction": 0.6,
    "particle_weight_fraction": null,
    "process_route": "mechanical_mixing_cast",
    "cure_or_process_temperature_c": 100.0,
    "additional_fillers": null
   },
   "structure": {
    "measured_density_g_cc": null,
    "theoretical_density_g_cc": 0.658,
    "matrix_porosity_fraction": null,
    "particle_breakage_fraction": null,
    "microstructure_notes": "Four-layer integrated functionally gradient syntactic foam, layer sequence S38-S32-S32-S38, each layer 60 vol% microballoons; layers integrated before full solidification, vacuum 30-45 min. Microballoon properties (Table 1): S22 rho=220 kg/m3, eta=0.9703, wall 0.52 um, 35 um median dia.; S32 320 kg/m3, 0.9561, 0.88 um; S38 380 kg/m3, 0.9474, 1.05 um; K46 460 kg/m3, 0.9356, 1.29 um (S32/S38/K46 median dia. 40 um). Table 5 lists specimen densities only for the flat-wise and edge-wise compression coupons, so no measured density is assigned to the impact coupons."
   },
   "test": {
    "test_type": "impact",
    "strain_rate_per_s": null,
    "temperature_c": 25.0,
    "standard": "Instron Dynatup 8250 drop-weight low-velocity impact (no ASTM standard cited)",
    "specimen_notes": "Drop-weight impact at 1 m/s (total energy 1.7 J), 3.4 kg drop weight, 16 mm hemispherical tup, 101.6x101.6x16 mm specimens, 3 samples per configuration. MEASURED (no schema field exists for these): initiation energy 1.08\u00b10.05 J, propagation energy 0.61\u00b10.05 J, maximum load 1.21\u00b10.05 kN."
   },
   "properties": {
    "modulus_mpa": null,
    "strength_mpa": null,
    "strain_at_failure": null,
    "energy_absorption_mj_m3": null,
    "plateau_stress_mpa": null,
    "densification_strain": null,
    "specific_modulus_mpa_per_g_cc": null,
    "specific_strength_mpa_per_g_cc": null,
    "storage_modulus_mpa": null,
    "loss_tangent": null,
    "thermal_conductivity_w_mk": null,
    "cte_per_k": null,
    "moisture_uptake_pct": null
   },
   "evidence": [
    {
     "quote": "| S38-S32-S32-S38 | 1 | 1.08\u00b10.05 | 0.61\u00b10.05 | 1.21\u00b10.05 |",
     "location": "Table 8 (p. 56): Impacted with 1.7 J (Total Energy)"
    },
    {
     "quote": "| S38-S32-S32-S38 | 658 | 628 \u00b1 4.9 | 638.6\u00b13.5 | 4.55 \u00b1 0.7 | 3.34\u00b10.2 |",
     "location": "Table 5 (p. 28): Measured densities and open cell porosity in FGSF configurations"
    }
   ],
   "extractor_confidence": 0.85
  },
  {
   "sample_label": "K46-S38-S32-S22",
   "data_origin": "primary",
   "processing": {
    "matrix_class": "epoxy",
    "matrix_name": "DGEBA epoxy D.E.R. 332 (Dow) with 5 vol% Erisys GE-8 C12-C14 aliphatic mono-glycidyl ether diluent and 13 vol% D.E.H. 24 (TETA) hardener",
    "particle_type": "glass_microballoon",
    "particle_grade": "3M Scotchlite K46/S22/S32/S38 glass microballoons, layer sequence K46-S38-S32-S22 (each layer 60 vol% microballoons)",
    "particle_true_density_g_cc": null,
    "particle_mean_diameter_um": null,
    "particle_wall_thickness_ratio": null,
    "particle_volume_fraction": 0.6,
    "particle_weight_fraction": null,
    "process_route": "mechanical_mixing_cast",
    "cure_or_process_temperature_c": 100.0,
    "additional_fillers": null
   },
   "structure": {
    "measured_density_g_cc": null,
    "theoretical_density_g_cc": 0.655,
    "matrix_porosity_fraction": null,
    "particle_breakage_fraction": null,
    "microstructure_notes": "Four-layer integrated functionally gradient syntactic foam, layer sequence K46-S38-S32-S22, each layer 60 vol% microballoons; layers integrated before full solidification, vacuum 30-45 min. Microballoon properties (Table 1): S22 rho=220 kg/m3, eta=0.9703, wall 0.52 um, 35 um median dia.; S32 320 kg/m3, 0.9561, 0.88 um; S38 380 kg/m3, 0.9474, 1.05 um; K46 460 kg/m3, 0.9356, 1.29 um (S32/S38/K46 median dia. 40 um). Table 5 lists specimen densities only for the flat-wise and edge-wise compression coupons, so no measured density is assigned to the impact coupons."
   },
   "test": {
    "test_type": "impact",
    "strain_rate_per_s": null,
    "temperature_c": 25.0,
    "standard": "Instron Dynatup 8250 drop-weight low-velocity impact (no ASTM standard cited)",
    "specimen_notes": "Drop-weight impact at 1 m/s (total energy 1.7 J), 3.4 kg drop weight, 16 mm hemispherical tup, 101.6x101.6x16 mm specimens, 3 samples per configuration. MEASURED (no schema field exists for these): initiation energy 1.07\u00b10.04 J, propagation energy 0.63\u00b10.04 J, maximum load 1.10\u00b10.02 kN."
   },
   "properties": {
    "modulus_mpa": null,
    "strength_mpa": null,
    "strain_at_failure": null,
    "energy_absorption_mj_m3": null,
    "plateau_stress_mpa": null,
    "densification_strain": null,
    "specific_modulus_mpa_per_g_cc": null,
    "specific_strength_mpa_per_g_cc": null,
    "storage_modulus_mpa": null,
    "loss_tangent": null,
    "thermal_conductivity_w_mk": null,
    "cte_per_k": null,
    "moisture_uptake_pct": null
   },
   "evidence": [
    {
     "quote": "| K46-S38-S32-S22 | 1 | 1.07\u00b10.04 | 0.63\u00b10.04 | 1.10\u00b10.02 |",
     "location": "Table 8 (p. 56): Impacted with 1.7 J (Total Energy)"
    },
    {
     "quote": "| K46-S38-S32-S22 | 655 | 629 \u00b1 4.8 | 640.2\u00b12.3 | 3.96 \u00b1 0.7 | 2.38\u00b10.2 |",
     "location": "Table 5 (p. 28): Measured densities and open cell porosity in FGSF configurations"
    }
   ],
   "extractor_confidence": 0.85
  },
  {
   "sample_label": "S22-K46-K46-S22",
   "data_origin": "primary",
   "processing": {
    "matrix_class": "epoxy",
    "matrix_name": "DGEBA epoxy D.E.R. 332 (Dow) with 5 vol% Erisys GE-8 C12-C14 aliphatic mono-glycidyl ether diluent and 13 vol% D.E.H. 24 (TETA) hardener",
    "particle_type": "glass_microballoon",
    "particle_grade": "3M Scotchlite K46/S22 glass microballoons, layer sequence S22-K46-K46-S22 (each layer 60 vol% microballoons)",
    "particle_true_density_g_cc": null,
    "particle_mean_diameter_um": null,
    "particle_wall_thickness_ratio": null,
    "particle_volume_fraction": 0.6,
    "particle_weight_fraction": null,
    "process_route": "mechanical_mixing_cast",
    "cure_or_process_temperature_c": 100.0,
    "additional_fillers": null
   },
   "structure": {
    "measured_density_g_cc": null,
    "theoretical_density_g_cc": 0.658,
    "matrix_porosity_fraction": null,
    "particle_breakage_fraction": null,
    "microstructure_notes": "Four-layer integrated functionally gradient syntactic foam, layer sequence S22-K46-K46-S22, each layer 60 vol% microballoons; layers integrated before full solidification, vacuum 30-45 min. Microballoon properties (Table 1): S22 rho=220 kg/m3, eta=0.9703, wall 0.52 um, 35 um median dia.; S32 320 kg/m3, 0.9561, 0.88 um; S38 380 kg/m3, 0.9474, 1.05 um; K46 460 kg/m3, 0.9356, 1.29 um (S32/S38/K46 median dia. 40 um). Table 5 lists specimen densities only for the flat-wise and edge-wise compression coupons, so no measured density is assigned to the impact coupons."
   },
   "test": {
    "test_type": "impact",
    "strain_rate_per_s": null,
    "temperature_c": 25.0,
    "standard": "Instron Dynatup 8250 drop-weight low-velocity impact (no ASTM standard cited)",
    "specimen_notes": "Drop-weight impact at 2 m/s (total energy 6.8 J), 3.4 kg drop weight, 16 mm hemispherical tup, 101.6x101.6x16 mm specimens, 3 samples per configuration. MEASURED (no schema field exists for these): initiation energy 4.75\u00b10.07 J, propagation energy 2.04\u00b10.07 J, maximum load 2.70\u00b10.01 kN."
   },
   "properties": {
    "modulus_mpa": null,
    "strength_mpa": null,
    "strain_at_failure": null,
    "energy_absorption_mj_m3": null,
    "plateau_stress_mpa": null,
    "densification_strain": null,
    "specific_modulus_mpa_per_g_cc": null,
    "specific_strength_mpa_per_g_cc": null,
    "storage_modulus_mpa": null,
    "loss_tangent": null,
    "thermal_conductivity_w_mk": null,
    "cte_per_k": null,
    "moisture_uptake_pct": null
   },
   "evidence": [
    {
     "quote": "| S22-K46-K46-S22 | 2 | 4.75\u00b10.07 | 2.04\u00b10.07 | 2.70\u00b10.01 |",
     "location": "Table 9 (p. 56): Impacted with 6.8 J (Total Energy)"
    },
    {
     "quote": "| S22-K46-K46-S22 | 658 | 627 \u00b1 4.2 | 641.5\u00b13.0 | 3.83 \u00b1 0.6 | 2.10\u00b10.2 |",
     "location": "Table 5 (p. 28): Measured densities and open cell porosity in FGSF configurations"
    }
   ],
   "extractor_confidence": 0.85
  },
  {
   "sample_label": "K46-S22-S22-K46",
   "data_origin": "primary",
   "processing": {
    "matrix_class": "epoxy",
    "matrix_name": "DGEBA epoxy D.E.R. 332 (Dow) with 5 vol% Erisys GE-8 C12-C14 aliphatic mono-glycidyl ether diluent and 13 vol% D.E.H. 24 (TETA) hardener",
    "particle_type": "glass_microballoon",
    "particle_grade": "3M Scotchlite K46/S22 glass microballoons, layer sequence K46-S22-S22-K46 (each layer 60 vol% microballoons)",
    "particle_true_density_g_cc": null,
    "particle_mean_diameter_um": null,
    "particle_wall_thickness_ratio": null,
    "particle_volume_fraction": 0.6,
    "particle_weight_fraction": null,
    "process_route": "mechanical_mixing_cast",
    "cure_or_process_temperature_c": 100.0,
    "additional_fillers": null
   },
   "structure": {
    "measured_density_g_cc": null,
    "theoretical_density_g_cc": 0.652,
    "matrix_porosity_fraction": null,
    "particle_breakage_fraction": null,
    "microstructure_notes": "Four-layer integrated functionally gradient syntactic foam, layer sequence K46-S22-S22-K46, each layer 60 vol% microballoons; layers integrated before full solidification, vacuum 30-45 min. Microballoon properties (Table 1): S22 rho=220 kg/m3, eta=0.9703, wall 0.52 um, 35 um median dia.; S32 320 kg/m3, 0.9561, 0.88 um; S38 380 kg/m3, 0.9474, 1.05 um; K46 460 kg/m3, 0.9356, 1.29 um (S32/S38/K46 median dia. 40 um). Table 5 lists specimen densities only for the flat-wise and edge-wise compression coupons, so no measured density is assigned to the impact coupons."
   },
   "test": {
    "test_type": "impact",
    "strain_rate_per_s": null,
    "temperature_c": 25.0,
    "standard": "Instron Dynatup 8250 drop-weight low-velocity impact (no ASTM standard cited)",
    "specimen_notes": "Drop-weight impact at 2 m/s (total energy 6.8 J), 3.4 kg drop weight, 16 mm hemispherical tup, 101.6x101.6x16 mm specimens, 3 samples per configuration. MEASURED (no schema field exists for these): initiation energy 4.64\u00b10.14 J, propagation energy 2.18\u00b10.14 J, maximum load 3.03\u00b10.01 kN."
   },
   "properties": {
    "modulus_mpa": null,
    "strength_mpa": null,
    "strain_at_failure": null,
    "energy_absorption_mj_m3": null,
    "plateau_stress_mpa": null,
    "densification_strain": null,
    "specific_modulus_mpa_per_g_cc": null,
    "specific_strength_mpa_per_g_cc": null,
    "storage_modulus_mpa": null,
    "loss_tangent": null,
    "thermal_conductivity_w_mk": null,
    "cte_per_k": null,
    "moisture_uptake_pct": null
   },
   "evidence": [
    {
     "quote": "| K46-S22-S22-K46 | 2 | 4.64\u00b10.14 | 2.18\u00b10.14 | 3.03\u00b10.01 |",
     "location": "Table 9 (p. 56): Impacted with 6.8 J (Total Energy)"
    },
    {
     "quote": "| K46-S22-S22-K46 | 652 | 623 \u00b1 4.6 | 638.6\u00b12.8 | 4.50 \u00b1 0.7 | 2.28\u00b10.3 |",
     "location": "Table 5 (p. 28): Measured densities and open cell porosity in FGSF configurations"
    }
   ],
   "extractor_confidence": 0.85
  },
  {
   "sample_label": "S32-S38-S38-S32",
   "data_origin": "primary",
   "processing": {
    "matrix_class": "epoxy",
    "matrix_name": "DGEBA epoxy D.E.R. 332 (Dow) with 5 vol% Erisys GE-8 C12-C14 aliphatic mono-glycidyl ether diluent and 13 vol% D.E.H. 24 (TETA) hardener",
    "particle_type": "glass_microballoon",
    "particle_grade": "3M Scotchlite S32/S38 glass microballoons, layer sequence S32-S38-S38-S32 (each layer 60 vol% microballoons)",
    "particle_true_density_g_cc": null,
    "particle_mean_diameter_um": null,
    "particle_wall_thickness_ratio": null,
    "particle_volume_fraction": 0.6,
    "particle_weight_fraction": null,
    "process_route": "mechanical_mixing_cast",
    "cure_or_process_temperature_c": 100.0,
    "additional_fillers": null
   },
   "structure": {
    "measured_density_g_cc": null,
    "theoretical_density_g_cc": 0.658,
    "matrix_porosity_fraction": null,
    "particle_breakage_fraction": null,
    "microstructure_notes": "Four-layer integrated functionally gradient syntactic foam, layer sequence S32-S38-S38-S32, each layer 60 vol% microballoons; layers integrated before full solidification, vacuum 30-45 min. Microballoon properties (Table 1): S22 rho=220 kg/m3, eta=0.9703, wall 0.52 um, 35 um median dia.; S32 320 kg/m3, 0.9561, 0.88 um; S38 380 kg/m3, 0.9474, 1.05 um; K46 460 kg/m3, 0.9356, 1.29 um (S32/S38/K46 median dia. 40 um). Table 5 lists specimen densities only for the flat-wise and edge-wise compression coupons, so no measured density is assigned to the impact coupons."
   },
   "test": {
    "test_type": "impact",
    "strain_rate_per_s": null,
    "temperature_c": 25.0,
    "standard": "Instron Dynatup 8250 drop-weight low-velocity impact (no ASTM standard cited)",
    "specimen_notes": "Drop-weight impact at 2 m/s (total energy 6.8 J), 3.4 kg drop weight, 16 mm hemispherical tup, 101.6x101.6x16 mm specimens, 3 samples per configuration. MEASURED (no schema field exists for these): initiation energy 4.61\u00b10.16 J, propagation energy 2.19\u00b10.16 J, maximum load 2.98\u00b10.10 kN."
   },
   "properties": {
    "modulus_mpa": null,
    "strength_mpa": null,
    "strain_at_failure": null,
    "energy_absorption_mj_m3": null,
    "plateau_stress_mpa": null,
    "densification_strain": null,
    "specific_modulus_mpa_per_g_cc": null,
    "specific_strength_mpa_per_g_cc": null,
    "storage_modulus_mpa": null,
    "loss_tangent": null,
    "thermal_conductivity_w_mk": null,
    "cte_per_k": null,
    "moisture_uptake_pct": null
   },
   "evidence": [
    {
     "quote": "| S32-S38-S38-S32 | 2 | 4.61\u00b10.16 | 2.19\u00b10.16 | 2.98\u00b10.10 |",
     "location": "Table 9 (p. 56): Impacted with 6.8 J (Total Energy)"
    },
    {
     "quote": "| S32-S38-S38-S32 | 658 | 622 \u00b1 2.4 | 635.7\u00b11.5 | 5.45 \u00b1 0.4 | 3.40\u00b10.2 |",
     "location": "Table 5 (p. 28): Measured densities and open cell porosity in FGSF configurations"
    }
   ],
   "extractor_confidence": 0.85
  },
  {
   "sample_label": "S38-S32-S32-S38",
   "data_origin": "primary",
   "processing": {
    "matrix_class": "epoxy",
    "matrix_name": "DGEBA epoxy D.E.R. 332 (Dow) with 5 vol% Erisys GE-8 C12-C14 aliphatic mono-glycidyl ether diluent and 13 vol% D.E.H. 24 (TETA) hardener",
    "particle_type": "glass_microballoon",
    "particle_grade": "3M Scotchlite S32/S38 glass microballoons, layer sequence S38-S32-S32-S38 (each layer 60 vol% microballoons)",
    "particle_true_density_g_cc": null,
    "particle_mean_diameter_um": null,
    "particle_wall_thickness_ratio": null,
    "particle_volume_fraction": 0.6,
    "particle_weight_fraction": null,
    "process_route": "mechanical_mixing_cast",
    "cure_or_process_temperature_c": 100.0,
    "additional_fillers": null
   },
   "structure": {
    "measured_density_g_cc": null,
    "theoretical_density_g_cc": 0.658,
    "matrix_porosity_fraction": null,
    "particle_breakage_fraction": null,
    "microstructure_notes": "Four-layer integrated functionally gradient syntactic foam, layer sequence S38-S32-S32-S38, each layer 60 vol% microballoons; layers integrated before full solidification, vacuum 30-45 min. Microballoon properties (Table 1): S22 rho=220 kg/m3, eta=0.9703, wall 0.52 um, 35 um median dia.; S32 320 kg/m3, 0.9561, 0.88 um; S38 380 kg/m3, 0.9474, 1.05 um; K46 460 kg/m3, 0.9356, 1.29 um (S32/S38/K46 median dia. 40 um). Table 5 lists specimen densities only for the flat-wise and edge-wise compression coupons, so no measured density is assigned to the impact coupons."
   },
   "test": {
    "test_type": "impact",
    "strain_rate_per_s": null,
    "temperature_c": 25.0,
    "standard": "Instron Dynatup 8250 drop-weight low-velocity impact (no ASTM standard cited)",
    "specimen_notes": "Drop-weight impact at 2 m/s (total energy 6.8 J), 3.4 kg drop weight, 16 mm hemispherical tup, 101.6x101.6x16 mm specimens, 3 samples per configuration. MEASURED (no schema field exists for these): initiation energy 4.72\u00b10.10 J, propagation energy 2.08\u00b10.10 J, maximum load 2.95\u00b10.01 kN."
   },
   "properties": {
    "modulus_mpa": null,
    "strength_mpa": null,
    "strain_at_failure": null,
    "energy_absorption_mj_m3": null,
    "plateau_stress_mpa": null,
    "densification_strain": null,
    "specific_modulus_mpa_per_g_cc": null,
    "specific_strength_mpa_per_g_cc": null,
    "storage_modulus_mpa": null,
    "loss_tangent": null,
    "thermal_conductivity_w_mk": null,
    "cte_per_k": null,
    "moisture_uptake_pct": null
   },
   "evidence": [
    {
     "quote": "| S38-S32-S32-S38 | 2 | 4.72\u00b10.10 | 2.08\u00b10.10 | 2.95\u00b10.01 |",
     "location": "Table 9 (p. 56): Impacted with 6.8 J (Total Energy)"
    },
    {
     "quote": "| S38-S32-S32-S38 | 658 | 628 \u00b1 4.9 | 638.6\u00b13.5 | 4.55 \u00b1 0.7 | 3.34\u00b10.2 |",
     "location": "Table 5 (p. 28): Measured densities and open cell porosity in FGSF configurations"
    }
   ],
   "extractor_confidence": 0.85
  },
  {
   "sample_label": "K46-S38-S32-S22",
   "data_origin": "primary",
   "processing": {
    "matrix_class": "epoxy",
    "matrix_name": "DGEBA epoxy D.E.R. 332 (Dow) with 5 vol% Erisys GE-8 C12-C14 aliphatic mono-glycidyl ether diluent and 13 vol% D.E.H. 24 (TETA) hardener",
    "particle_type": "glass_microballoon",
    "particle_grade": "3M Scotchlite K46/S22/S32/S38 glass microballoons, layer sequence K46-S38-S32-S22 (each layer 60 vol% microballoons)",
    "particle_true_density_g_cc": null,
    "particle_mean_diameter_um": null,
    "particle_wall_thickness_ratio": null,
    "particle_volume_fraction": 0.6,
    "particle_weight_fraction": null,
    "process_route": "mechanical_mixing_cast",
    "cure_or_process_temperature_c": 100.0,
    "additional_fillers": null
   },
   "structure": {
    "measured_density_g_cc": null,
    "theoretical_density_g_cc": 0.655,
    "matrix_porosity_fraction": null,
    "particle_breakage_fraction": null,
    "microstructure_notes": "Four-layer integrated functionally gradient syntactic foam, layer sequence K46-S38-S32-S22, each layer 60 vol% microballoons; layers integrated before full solidification, vacuum 30-45 min. Microballoon properties (Table 1): S22 rho=220 kg/m3, eta=0.9703, wall 0.52 um, 35 um median dia.; S32 320 kg/m3, 0.9561, 0.88 um; S38 380 kg/m3, 0.9474, 1.05 um; K46 460 kg/m3, 0.9356, 1.29 um (S32/S38/K46 median dia. 40 um). Table 5 lists specimen densities only for the flat-wise and edge-wise compression coupons, so no measured density is assigned to the impact coupons."
   },
   "test": {
    "test_type": "impact",
    "strain_rate_per_s": null,
    "temperature_c": 25.0,
    "standard": "Instron Dynatup 8250 drop-weight low-velocity impact (no ASTM standard cited)",
    "specimen_notes": "Drop-weight impact at 2 m/s (total energy 6.8 J), 3.4 kg drop weight, 16 mm hemispherical tup, 101.6x101.6x16 mm specimens, 3 samples per configuration. MEASURED (no schema field exists for these): initiation energy 5.21\u00b10.06 J, propagation energy 1.60\u00b10.06 J, maximum load 3.01\u00b10.02 kN."
   },
   "properties": {
    "modulus_mpa": null,
    "strength_mpa": null,
    "strain_at_failure": null,
    "energy_absorption_mj_m3": null,
    "plateau_stress_mpa": null,
    "densification_strain": null,
    "specific_modulus_mpa_per_g_cc": null,
    "specific_strength_mpa_per_g_cc": null,
    "storage_modulus_mpa": null,
    "loss_tangent": null,
    "thermal_conductivity_w_mk": null,
    "cte_per_k": null,
    "moisture_uptake_pct": null
   },
   "evidence": [
    {
     "quote": "| K46-S38-S32-S22 | 2 | 5.21\u00b10.06 | 1.60\u00b10.06 | 3.01\u00b10.02 |",
     "location": "Table 9 (p. 56): Impacted with 6.8 J (Total Energy)"
    },
    {
     "quote": "| K46-S38-S32-S22 | 655 | 629 \u00b1 4.8 | 640.2\u00b12.3 | 3.96 \u00b1 0.7 | 2.38\u00b10.2 |",
     "location": "Table 5 (p. 28): Measured densities and open cell porosity in FGSF configurations"
    }
   ],
   "extractor_confidence": 0.85
  },
  {
   "sample_label": "S22-K46-K46-S22",
   "data_origin": "primary",
   "processing": {
    "matrix_class": "epoxy",
    "matrix_name": "DGEBA epoxy D.E.R. 332 (Dow) with 5 vol% Erisys GE-8 C12-C14 aliphatic mono-glycidyl ether diluent and 13 vol% D.E.H. 24 (TETA) hardener",
    "particle_type": "glass_microballoon",
    "particle_grade": "3M Scotchlite K46/S22 glass microballoons, layer sequence S22-K46-K46-S22 (each layer 60 vol% microballoons)",
    "particle_true_density_g_cc": null,
    "particle_mean_diameter_um": null,
    "particle_wall_thickness_ratio": null,
    "particle_volume_fraction": 0.6,
    "particle_weight_fraction": null,
    "process_route": "mechanical_mixing_cast",
    "cure_or_process_temperature_c": 100.0,
    "additional_fillers": null
   },
   "structure": {
    "measured_density_g_cc": null,
    "theoretical_density_g_cc": 0.658,
    "matrix_porosity_fraction": null,
    "particle_breakage_fraction": null,
    "microstructure_notes": "Four-layer integrated functionally gradient syntactic foam, layer sequence S22-K46-K46-S22, each layer 60 vol% microballoons; layers integrated before full solidification, vacuum 30-45 min. Microballoon properties (Table 1): S22 rho=220 kg/m3, eta=0.9703, wall 0.52 um, 35 um median dia.; S32 320 kg/m3, 0.9561, 0.88 um; S38 380 kg/m3, 0.9474, 1.05 um; K46 460 kg/m3, 0.9356, 1.29 um (S32/S38/K46 median dia. 40 um). Table 5 lists specimen densities only for the flat-wise and edge-wise compression coupons, so no measured density is assigned to the impact coupons."
   },
   "test": {
    "test_type": "impact",
    "strain_rate_per_s": null,
    "temperature_c": 25.0,
    "standard": "Instron Dynatup 8250 drop-weight low-velocity impact (no ASTM standard cited)",
    "specimen_notes": "Drop-weight impact at 3 m/s (total energy 15.3 J), 3.4 kg drop weight, 16 mm hemispherical tup, 101.6x101.6x16 mm specimens, 3 samples per configuration. MEASURED (no schema field exists for these): initiation energy 14.40\u00b10.10 J, propagation energy 0.80\u00b10.11 J, maximum load 16.40\u00b11.40 kN."
   },
   "properties": {
    "modulus_mpa": null,
    "strength_mpa": null,
    "strain_at_failure": null,
    "energy_absorption_mj_m3": null,
    "plateau_stress_mpa": null,
    "densification_strain": null,
    "specific_modulus_mpa_per_g_cc": null,
    "specific_strength_mpa_per_g_cc": null,
    "storage_modulus_mpa": null,
    "loss_tangent": null,
    "thermal_conductivity_w_mk": null,
    "cte_per_k": null,
    "moisture_uptake_pct": null
   },
   "evidence": [
    {
     "quote": "| S22-K46-K46-S22 | 3 | 14.40\u00b10.10 | 0.80\u00b10.11 | 16.40\u00b11.40 |",
     "location": "Table 10 (p. 60): Impacted with 15.3 J (Total energy)"
    },
    {
     "quote": "| S22-K46-K46-S22 | 658 | 627 \u00b1 4.2 | 641.5\u00b13.0 | 3.83 \u00b1 0.6 | 2.10\u00b10.2 |",
     "location": "Table 5 (p. 28): Measured densities and open cell porosity in FGSF configurations"
    }
   ],
   "extractor_confidence": 0.85
  },
  {
   "sample_label": "K46-S22-S22-K46",
   "data_origin": "primary",
   "processing": {
    "matrix_class": "epoxy",
    "matrix_name": "DGEBA epoxy D.E.R. 332 (Dow) with 5 vol% Erisys GE-8 C12-C14 aliphatic mono-glycidyl ether diluent and 13 vol% D.E.H. 24 (TETA) hardener",
    "particle_type": "glass_microballoon",
    "particle_grade": "3M Scotchlite K46/S22 glass microballoons, layer sequence K46-S22-S22-K46 (each layer 60 vol% microballoons)",
    "particle_true_density_g_cc": null,
    "particle_mean_diameter_um": null,
    "particle_wall_thickness_ratio": null,
    "particle_volume_fraction": 0.6,
    "particle_weight_fraction": null,
    "process_route": "mechanical_mixing_cast",
    "cure_or_process_temperature_c": 100.0,
    "additional_fillers": null
   },
   "structure": {
    "measured_density_g_cc": null,
    "theoretical_density_g_cc": 0.652,
    "matrix_porosity_fraction": null,
    "particle_breakage_fraction": null,
    "microstructure_notes": "Four-layer integrated functionally gradient syntactic foam, layer sequence K46-S22-S22-K46, each layer 60 vol% microballoons; layers integrated before full solidification, vacuum 30-45 min. Microballoon properties (Table 1): S22 rho=220 kg/m3, eta=0.9703, wall 0.52 um, 35 um median dia.; S32 320 kg/m3, 0.9561, 0.88 um; S38 380 kg/m3, 0.9474, 1.05 um; K46 460 kg/m3, 0.9356, 1.29 um (S32/S38/K46 median dia. 40 um). Table 5 lists specimen densities only for the flat-wise and edge-wise compression coupons, so no measured density is assigned to the impact coupons."
   },
   "test": {
    "test_type": "impact",
    "strain_rate_per_s": null,
    "temperature_c": 25.0,
    "standard": "Instron Dynatup 8250 drop-weight low-velocity impact (no ASTM standard cited)",
    "specimen_notes": "Drop-weight impact at 3 m/s (total energy 15.3 J), 3.4 kg drop weight, 16 mm hemispherical tup, 101.6x101.6x16 mm specimens, 3 samples per configuration. MEASURED (no schema field exists for these): initiation energy 14.60\u00b10.30 J, propagation energy 0.60\u00b10.14 J, maximum load 18.10\u00b14.02 kN."
   },
   "properties": {
    "modulus_mpa": null,
    "strength_mpa": null,
    "strain_at_failure": null,
    "energy_absorption_mj_m3": null,
    "plateau_stress_mpa": null,
    "densification_strain": null,
    "specific_modulus_mpa_per_g_cc": null,
    "specific_strength_mpa_per_g_cc": null,
    "storage_modulus_mpa": null,
    "loss_tangent": null,
    "thermal_conductivity_w_mk": null,
    "cte_per_k": null,
    "moisture_uptake_pct": null
   },
   "evidence": [
    {
     "quote": "| K46-S22-S22-K46 | 3 | 14.60\u00b10.30 | 0.60\u00b10.14 | 18.10\u00b14.02 |",
     "location": "Table 10 (p. 60): Impacted with 15.3 J (Total energy)"
    },
    {
     "quote": "| K46-S22-S22-K46 | 652 | 623 \u00b1 4.6 | 638.6\u00b12.8 | 4.50 \u00b1 0.7 | 2.28\u00b10.3 |",
     "location": "Table 5 (p. 28): Measured densities and open cell porosity in FGSF configurations"
    }
   ],
   "extractor_confidence": 0.85
  },
  {
   "sample_label": "S32-S38-S38-S32",
   "data_origin": "primary",
   "processing": {
    "matrix_class": "epoxy",
    "matrix_name": "DGEBA epoxy D.E.R. 332 (Dow) with 5 vol% Erisys GE-8 C12-C14 aliphatic mono-glycidyl ether diluent and 13 vol% D.E.H. 24 (TETA) hardener",
    "particle_type": "glass_microballoon",
    "particle_grade": "3M Scotchlite S32/S38 glass microballoons, layer sequence S32-S38-S38-S32 (each layer 60 vol% microballoons)",
    "particle_true_density_g_cc": null,
    "particle_mean_diameter_um": null,
    "particle_wall_thickness_ratio": null,
    "particle_volume_fraction": 0.6,
    "particle_weight_fraction": null,
    "process_route": "mechanical_mixing_cast",
    "cure_or_process_temperature_c": 100.0,
    "additional_fillers": null
   },
   "structure": {
    "measured_density_g_cc": null,
    "theoretical_density_g_cc": 0.658,
    "matrix_porosity_fraction": null,
    "particle_breakage_fraction": null,
    "microstructure_notes": "Four-layer integrated functionally gradient syntactic foam, layer sequence S32-S38-S38-S32, each layer 60 vol% microballoons; layers integrated before full solidification, vacuum 30-45 min. Microballoon properties (Table 1): S22 rho=220 kg/m3, eta=0.9703, wall 0.52 um, 35 um median dia.; S32 320 kg/m3, 0.9561, 0.88 um; S38 380 kg/m3, 0.9474, 1.05 um; K46 460 kg/m3, 0.9356, 1.29 um (S32/S38/K46 median dia. 40 um). Table 5 lists specimen densities only for the flat-wise and edge-wise compression coupons, so no measured density is assigned to the impact coupons."
   },
   "test": {
    "test_type": "impact",
    "strain_rate_per_s": null,
    "temperature_c": 25.0,
    "standard": "Instron Dynatup 8250 drop-weight low-velocity impact (no ASTM standard cited)",
    "specimen_notes": "Drop-weight impact at 3 m/s (total energy 15.3 J), 3.4 kg drop weight, 16 mm hemispherical tup, 101.6x101.6x16 mm specimens, 3 samples per configuration. MEASURED (no schema field exists for these): initiation energy 14.80\u00b10.10 J, propagation energy 0.26\u00b10.12 J, maximum load 14.12\u00b14.08 kN."
   },
   "properties": {
    "modulus_mpa": null,
    "strength_mpa": null,
    "strain_at_failure": null,
    "energy_absorption_mj_m3": null,
    "plateau_stress_mpa": null,
    "densification_strain": null,
    "specific_modulus_mpa_per_g_cc": null,
    "specific_strength_mpa_per_g_cc": null,
    "storage_modulus_mpa": null,
    "loss_tangent": null,
    "thermal_conductivity_w_mk": null,
    "cte_per_k": null,
    "moisture_uptake_pct": null
   },
   "evidence": [
    {
     "quote": "| S32-S38-S38-S32 | 3 | 14.80\u00b10.10 | 0.26\u00b10.12 | 14.12\u00b14.08 |",
     "location": "Table 10 (p. 60): Impacted with 15.3 J (Total energy)"
    },
    {
     "quote": "| S32-S38-S38-S32 | 658 | 622 \u00b1 2.4 | 635.7\u00b11.5 | 5.45 \u00b1 0.4 | 3.40\u00b10.2 |",
     "location": "Table 5 (p. 28): Measured densities and open cell porosity in FGSF configurations"
    }
   ],
   "extractor_confidence": 0.85
  },
  {
   "sample_label": "S38-S32-S32-S38",
   "data_origin": "primary",
   "processing": {
    "matrix_class": "epoxy",
    "matrix_name": "DGEBA epoxy D.E.R. 332 (Dow) with 5 vol% Erisys GE-8 C12-C14 aliphatic mono-glycidyl ether diluent and 13 vol% D.E.H. 24 (TETA) hardener",
    "particle_type": "glass_microballoon",
    "particle_grade": "3M Scotchlite S32/S38 glass microballoons, layer sequence S38-S32-S32-S38 (each layer 60 vol% microballoons)",
    "particle_true_density_g_cc": null,
    "particle_mean_diameter_um": null,
    "particle_wall_thickness_ratio": null,
    "particle_volume_fraction": 0.6,
    "particle_weight_fraction": null,
    "process_route": "mechanical_mixing_cast",
    "cure_or_process_temperature_c": 100.0,
    "additional_fillers": null
   },
   "structure": {
    "measured_density_g_cc": null,
    "theoretical_density_g_cc": 0.658,
    "matrix_porosity_fraction": null,
    "particle_breakage_fraction": null,
    "microstructure_notes": "Four-layer integrated functionally gradient syntactic foam, layer sequence S38-S32-S32-S38, each layer 60 vol% microballoons; layers integrated before full solidification, vacuum 30-45 min. Microballoon properties (Table 1): S22 rho=220 kg/m3, eta=0.9703, wall 0.52 um, 35 um median dia.; S32 320 kg/m3, 0.9561, 0.88 um; S38 380 kg/m3, 0.9474, 1.05 um; K46 460 kg/m3, 0.9356, 1.29 um (S32/S38/K46 median dia. 40 um). Table 5 lists specimen densities only for the flat-wise and edge-wise compression coupons, so no measured density is assigned to the impact coupons."
   },
   "test": {
    "test_type": "impact",
    "strain_rate_per_s": null,
    "temperature_c": 25.0,
    "standard": "Instron Dynatup 8250 drop-weight low-velocity impact (no ASTM standard cited)",
    "specimen_notes": "Drop-weight impact at 3 m/s (total energy 15.3 J), 3.4 kg drop weight, 16 mm hemispherical tup, 101.6x101.6x16 mm specimens, 3 samples per configuration. MEASURED (no schema field exists for these): initiation energy 14.60\u00b10.05 J, propagation energy 0.55\u00b10.01 J, maximum load 14.10\u00b13.48 kN."
   },
   "properties": {
    "modulus_mpa": null,
    "strength_mpa": null,
    "strain_at_failure": null,
    "energy_absorption_mj_m3": null,
    "plateau_stress_mpa": null,
    "densification_strain": null,
    "specific_modulus_mpa_per_g_cc": null,
    "specific_strength_mpa_per_g_cc": null,
    "storage_modulus_mpa": null,
    "loss_tangent": null,
    "thermal_conductivity_w_mk": null,
    "cte_per_k": null,
    "moisture_uptake_pct": null
   },
   "evidence": [
    {
     "quote": "| S38-S32-S32-S38 | 3 | 14.60\u00b10.05 | 0.55\u00b10.01 | 14.10\u00b13.48 |",
     "location": "Table 10 (p. 60): Impacted with 15.3 J (Total energy)"
    },
    {
     "quote": "| S38-S32-S32-S38 | 658 | 628 \u00b1 4.9 | 638.6\u00b13.5 | 4.55 \u00b1 0.7 | 3.34\u00b10.2 |",
     "location": "Table 5 (p. 28): Measured densities and open cell porosity in FGSF configurations"
    }
   ],
   "extractor_confidence": 0.85
  },
  {
   "sample_label": "K46-S38-S32-S22",
   "data_origin": "primary",
   "processing": {
    "matrix_class": "epoxy",
    "matrix_name": "DGEBA epoxy D.E.R. 332 (Dow) with 5 vol% Erisys GE-8 C12-C14 aliphatic mono-glycidyl ether diluent and 13 vol% D.E.H. 24 (TETA) hardener",
    "particle_type": "glass_microballoon",
    "particle_grade": "3M Scotchlite K46/S22/S32/S38 glass microballoons, layer sequence K46-S38-S32-S22 (each layer 60 vol% microballoons)",
    "particle_true_density_g_cc": null,
    "particle_mean_diameter_um": null,
    "particle_wall_thickness_ratio": null,
    "particle_volume_fraction": 0.6,
    "particle_weight_fraction": null,
    "process_route": "mechanical_mixing_cast",
    "cure_or_process_temperature_c": 100.0,
    "additional_fillers": null
   },
   "structure": {
    "measured_density_g_cc": null,
    "theoretical_density_g_cc": 0.655,
    "matrix_porosity_fraction": null,
    "particle_breakage_fraction": null,
    "microstructure_notes": "Four-layer integrated functionally gradient syntactic foam, layer sequence K46-S38-S32-S22, each layer 60 vol% microballoons; layers integrated before full solidification, vacuum 30-45 min. Microballoon properties (Table 1): S22 rho=220 kg/m3, eta=0.9703, wall 0.52 um, 35 um median dia.; S32 320 kg/m3, 0.9561, 0.88 um; S38 380 kg/m3, 0.9474, 1.05 um; K46 460 kg/m3, 0.9356, 1.29 um (S32/S38/K46 median dia. 40 um). Table 5 lists specimen densities only for the flat-wise and edge-wise compression coupons, so no measured density is assigned to the impact coupons."
   },
   "test": {
    "test_type": "impact",
    "strain_rate_per_s": null,
    "temperature_c": 25.0,
    "standard": "Instron Dynatup 8250 drop-weight low-velocity impact (no ASTM standard cited)",
    "specimen_notes": "Drop-weight impact at 3 m/s (total energy 15.3 J), 3.4 kg drop weight, 16 mm hemispherical tup, 101.6x101.6x16 mm specimens, 3 samples per configuration. MEASURED (no schema field exists for these): initiation energy 14.80\u00b10.20 J, propagation energy 0.46\u00b10.01 J, maximum load 18.26\u00b15.11 kN."
   },
   "properties": {
    "modulus_mpa": null,
    "strength_mpa": null,
    "strain_at_failure": null,
    "energy_absorption_mj_m3": null,
    "plateau_stress_mpa": null,
    "densification_strain": null,
    "specific_modulus_mpa_per_g_cc": null,
    "specific_strength_mpa_per_g_cc": null,
    "storage_modulus_mpa": null,
    "loss_tangent": null,
    "thermal_conductivity_w_mk": null,
    "cte_per_k": null,
    "moisture_uptake_pct": null
   },
   "evidence": [
    {
     "quote": "| K46-S38-S32-S22 | 3 | 14.80\u00b10.20 | 0.46\u00b10.01 | 18.26\u00b15.11 |",
     "location": "Table 10 (p. 60): Impacted with 15.3 J (Total energy)"
    },
    {
     "quote": "| K46-S38-S32-S22 | 655 | 629 \u00b1 4.8 | 640.2\u00b12.3 | 3.96 \u00b1 0.7 | 2.38\u00b10.2 |",
     "location": "Table 5 (p. 28): Measured densities and open cell porosity in FGSF configurations"
    }
   ],
   "extractor_confidence": 0.85
  },
  {
   "sample_label": "Adhesively bonded FGSF, same layer sequencing (comparison data from Gupta & Ricci, ref. [16])",
   "data_origin": "secondary",
   "processing": {
    "matrix_class": "epoxy",
    "matrix_name": "DGEBA epoxy D.E.R. 332 (Dow) with 5 vol% Erisys GE-8 C12-C14 aliphatic mono-glycidyl ether diluent and 13 vol% D.E.H. 24 (TETA) hardener",
    "particle_type": "glass_microballoon",
    "particle_grade": "Layered syntactic foam with the same layer sequencing as K46-S38-S32-S22, layers joined with adhesive",
    "particle_true_density_g_cc": null,
    "particle_mean_diameter_um": null,
    "particle_wall_thickness_ratio": null,
    "particle_volume_fraction": null,
    "particle_weight_fraction": null,
    "process_route": "other",
    "cure_or_process_temperature_c": null,
    "additional_fillers": "Adhesive bond layers between the syntactic foam layers"
   },
   "structure": {
    "measured_density_g_cc": null,
    "theoretical_density_g_cc": null,
    "matrix_porosity_fraction": null,
    "particle_breakage_fraction": null,
    "microstructure_notes": "Gradient foam whose layers are adhesively bonded rather than integrated while still liquid; peeling stresses at the adhesive interfaces."
   },
   "test": {
    "test_type": "compression",
    "strain_rate_per_s": null,
    "temperature_c": 25.0,
    "standard": null,
    "specimen_notes": "Flat-wise compression comparison data quoted from earlier work (Gupta et al. [16]), not measured here."
   },
   "properties": {
    "modulus_mpa": null,
    "strength_mpa": 32.7,
    "strain_at_failure": null,
    "energy_absorption_mj_m3": 16.5,
    "plateau_stress_mpa": null,
    "densification_strain": null,
    "specific_modulus_mpa_per_g_cc": null,
    "specific_strength_mpa_per_g_cc": null,
    "storage_modulus_mpa": null,
    "loss_tangent": null,
    "thermal_conductivity_w_mk": null,
    "cte_per_k": null,
    "moisture_uptake_pct": null
   },
   "evidence": [
    {
     "quote": "It is evident that the compressive yield strength values have increased from around 32.7 MPa for adhesively bonded FGSF to 49 MPa for IFGSF, an increase of 50%. Additionally, it is found that the overall energy absorption of IFGSF (28.9 MPa-mm/mm) is found to be 75% more than the energy absorption of adhesively bonded FGSFs (16.5 MPa-mm/mm).",
     "location": "Sec. 5.1, p. 37"
    }
   ],
   "extractor_confidence": 0.7
  }
 ],
 "extraction_notes": "28 records = 6 flat-wise compression (Table 6: 5 IFGSF + plain foam), 6 edge-wise compression (Table 7), 15 drop-weight impact (Tables 8-10: 5 configurations x 3 velocities) and 1 secondary record for the adhesively bonded FGSF comparison quoted from Gupta & Ricci [16]. Energy absorption is reported as MPa-mm/mm, i.e. stress x strain, which equals MJ/m^3, so the values were carried into energy_absorption_mj_m3 unchanged. Densities from Table 5 were converted kg/m3 -> g/cm^3, and 'open cell porosity' (the matrix void content from mechanical mixing, as opposed to the closed porosity inside the microballoons) was converted from % to a fraction and stored as matrix_porosity_fraction. Table 5 gives separate specimen densities for the flat-wise and edge-wise coupons, and each is attached to the matching test; no density is tabulated for the impact coupons or for the plain foams, so those are null. IMPACT RECORDS CARRY NO PROPERTY VALUES: the schema has no field for initiation energy (J), propagation energy (J) or maximum contact load (kN), and converting them into MJ/m^3 or a stress would require inventing an effective volume/area, so the measured numbers are preserved verbatim in each record's evidence quote and in test.specimen_notes instead. Plain-foam impact values exist only as bars in Figs. 33-35 and 37-39 and were not read off. Strain rate is null everywhere: the compression tests state only a 1.3 mm/min crosshead speed. Test temperature was set to 25 C (ambient; not stated explicitly). For the four configurations built from two microballoon grades, particle_true_density_g_cc, mean diameter and radius ratio are left null because they differ layer by layer; the per-grade values from Table 1 are recorded in microstructure_notes. particle_volume_fraction = 0.60 is the constant per-layer microballoon loading. cure_or_process_temperature_c = 100 C is the 3 h post-cure (24 h room-temperature cure first). Note that Table 1's wall thicknesses (0.52, 0.88, 1.05, 1.29 um) are about half those quoted for the same 3M grades in other theses from this group; the values are reproduced as printed. The plain-foam comparison samples were fabricated in this study (hence primary) but their microballoon grade is not stated."
}
