Repository: Harshelite2503/foamgpt

# FoamGPT

**An LLM-extracted, literature-scale Process–Structure–Property (PSP) dataset and benchmark for syntactic foams.**

Syntactic foams (hollow-particle-filled composites) have ~30 years of literature, but the quantitative
results live in tables and figures inside thousands of PDFs. FoamGPT turns that literature into a
machine-readable dataset and asks: *how well can classical ML and frontier LLMs predict foam properties,
and where do LLMs hallucinate?*

```
OpenAlex ──▶ OA PDFs ──▶ text+tables ──▶ Claude structured extraction ──▶ curated PSP table ──▶ benchmarks
 harvest      download      parse            extract / batch                  curate           bench-ml / bench-llm
```

File: data/extracted/agent/W2953558900.json (part 2 of 3)
{
    "loss_tangent": null,
    "thermal_conductivity_w_mk": null,
    "cte_per_k": null,
    "moisture_uptake_pct": null
   },
   "evidence": [
    {
     "quote": "460 Yes 27.5 41.4 50.0",
     "location": "Table 3 (Peak stress values attained by polymeric syntactic foam), p. 49, row MAT_063 (MAT_CRUSHABLE_FOAM) / 460 kg/m3 / tube = Yes, column velocity = 3.13 m/s"
    },
    {
     "quote": "460 Yes 431.39 900.00 2085.4",
     "location": "Table 4 (Energy absorbed by polymeric syntactic foam), p. 49, row MAT_063 (MAT_CRUSHABLE_FOAM) / 460 kg/m3 / tube = Yes, column velocity = 3.13 m/s"
    }
   ],
   "extractor_confidence": 0.8
  },
  {
   "sample_label": "LS-DYNA simulation, polymeric syntactic foam 460 kg/m3, foam filled tube, MAT_063 (MAT_CRUSHABLE_FOAM), drop velocity 4.42 m/s",
   "data_origin": "model",
   "processing": {
    "matrix_class": "epoxy",
    "matrix_name": "epoxy",
    "particle_type": "glass_microballoon",
    "particle_grade": null,
    "particle_true_density_g_cc": null,
    "particle_mean_diameter_um": null,
    "particle_wall_thickness_ratio": null,
    "particle_volume_fraction": 0.6,
    "particle_weight_fraction": null,
    "process_route": "other",
    "cure_or_process_temperature_c": null,
    "additional_fillers": "nanoclay, 5% by volume"
   },
   "structure": {
    "measured_density_g_cc": 0.46,
    "theoretical_density_g_cc": null,
    "matrix_porosity_fraction": null,
    "particle_breakage_fraction": null,
    "microstructure_notes": null
   },
   "test": {
    "test_type": "impact",
    "strain_rate_per_s": 40.0,
    "temperature_c": null,
    "standard": null,
    "specimen_notes": "LS-DYNA drop weight impact hammer simulation; foam material model MAT_063 (MAT_CRUSHABLE_FOAM); foam filled tube configuration (aluminium tube, MAT_003, rho 2700 kg/m3, E 70 GPa, sigma_y 364 MPa, Et 700 MPa); drop velocity 4.42 m/s (drop height 1.0 m, nominal strain rate 40.0/s); hammer MAT_003, 106 kg, E 210 GPa, sigma_y 230 MPa, rho 7800 kg/m3; termination time 0.025 s. Total energy absorbed = 900.0 J (reported in joules, not per unit volume, so energy_absorption_mj_m3 left null)."
   },
   "properties": {
    "modulus_mpa": null,
    "strength_mpa": 41.4,
    "strain_at_failure": null,
    "energy_absorption_mj_m3": null,
    "plateau_stress_mpa": null,
    "densification_strain": null,
    "specific_modulus_mpa_per_g_cc": null,
    "specific_strength_mpa_per_g_cc": null,
    "storage_modulus_mpa": null,
    "loss_tangent": null,
    "thermal_conductivity_w_mk": null,
    "cte_per_k": null,
    "moisture_uptake_pct": null
   },
   "evidence": [
    {
     "quote": "460 Yes 27.5 41.4 50.0",
     "location": "Table 3 (Peak stress values attained by polymeric syntactic foam), p. 49, row MAT_063 (MAT_CRUSHABLE_FOAM) / 460 kg/m3 / tube = Yes, column velocity = 4.42 m/s"
    },
    {
     "quote": "460 Yes 431.39 900.00 2085.4",
     "location": "Table 4 (Energy absorbed by polymeric syntactic foam), p. 49, row MAT_063 (MAT_CRUSHABLE_FOAM) / 460 kg/m3 / tube = Yes, column velocity = 4.42 m/s"
    }
   ],
   "extractor_confidence": 0.8
  },
  {
   "sample_label": "LS-DYNA simulation, polymeric syntactic foam 460 kg/m3, foam filled tube, MAT_063 (MAT_CRUSHABLE_FOAM), drop velocity 6.26 m/s",
   "data_origin": "model",
   "processing": {
    "matrix_class": "epoxy",
    "matrix_name": "epoxy",
    "particle_type": "glass_microballoon",
    "particle_grade": null,
    "particle_true_density_g_cc": null,
    "particle_mean_diameter_um": null,
    "particle_wall_thickness_ratio": null,
    "particle_volume_fraction": 0.6,
    "particle_weight_fraction": null,
    "process_route": "other",
    "cure_or_process_temperature_c": null,
    "additional_fillers": "nanoclay, 5% by volume"
   },
   "structure": {
    "measured_density_g_cc": 0.46,
    "theoretical_density_g_cc": null,
    "matrix_porosity_fraction": null,
    "particle_breakage_fraction": null,
    "microstructure_notes": null
   },
   "test": {
    "test_type": "impact",
    "strain_rate_per_s": 60.0,
    "temperature_c": null,
    "standard": null,
    "specimen_notes": "LS-DYNA drop weight impact hammer simulation; foam material model MAT_063 (MAT_CRUSHABLE_FOAM); foam filled tube configuration (aluminium tube, MAT_003, rho 2700 kg/m3, E 70 GPa, sigma_y 364 MPa, Et 700 MPa); drop velocity 6.26 m/s (drop height 1.5 m, nominal strain rate 60.0/s); hammer MAT_003, 106 kg, E 210 GPa, sigma_y 230 MPa, rho 7800 kg/m3; termination time 0.025 s. Total energy absorbed = 2085.4 J (reported in joules, not per unit volume, so energy_absorption_mj_m3 left null)."
   },
   "properties": {
    "modulus_mpa": null,
    "strength_mpa": 50.0,
    "strain_at_failure": null,
    "energy_absorption_mj_m3": null,
    "plateau_stress_mpa": null,
    "densification_strain": null,
    "specific_modulus_mpa_per_g_cc": null,
    "specific_strength_mpa_per_g_cc": null,
    "storage_modulus_mpa": null,
    "loss_tangent": null,
    "thermal_conductivity_w_mk": null,
    "cte_per_k": null,
    "moisture_uptake_pct": null
   },
   "evidence": [
    {
     "quote": "460 Yes 27.5 41.4 50.0",
     "location": "Table 3 (Peak stress values attained by polymeric syntactic foam), p. 49, row MAT_063 (MAT_CRUSHABLE_FOAM) / 460 kg/m3 / tube = Yes, column velocity = 6.26 m/s"
    },
    {
     "quote": "460 Yes 431.39 900.00 2085.4",
     "location": "Table 4 (Energy absorbed by polymeric syntactic foam), p. 49, row MAT_063 (MAT_CRUSHABLE_FOAM) / 460 kg/m3 / tube = Yes, column velocity = 6.26 m/s"
    }
   ],
   "extractor_confidence": 0.8
  },
  {
   "sample_label": "LS-DYNA simulation, polymeric syntactic foam 460 kg/m3, foam only, MAT_063 (MAT_CRUSHABLE_FOAM), drop velocity 3.13 m/s",
   "data_origin": "model",
   "processing": {
    "matrix_class": "epoxy",
    "matrix_name": "epoxy",
    "particle_type": "glass_microballoon",
    "particle_grade": null,
    "particle_true_density_g_cc": null,
    "particle_mean_diameter_um": null,
    "particle_wall_thickness_ratio": null,
    "particle_volume_fraction": 0.6,
    "particle_weight_fraction": null,
    "process_route": "other",
    "cure_or_process_temperature_c": null,
    "additional_fillers": "nanoclay, 5% by volume"
   },
   "structure": {
    "measured_density_g_cc": 0.46,
    "theoretical_density_g_cc": null,
    "matrix_porosity_fraction": null,
    "particle_breakage_fraction": null,
    "microstructure_notes": null
   },
   "test": {
    "test_type": "impact",
    "strain_rate_per_s": 30.0,
    "temperature_c": null,
    "standard": null,
    "specimen_notes": "LS-DYNA drop weight impact hammer simulation; foam material model MAT_063 (MAT_CRUSHABLE_FOAM); foam only configuration (aluminium tube, MAT_003, rho 2700 kg/m3, E 70 GPa, sigma_y 364 MPa, Et 700 MPa); drop velocity 3.13 m/s (drop height 0.5 m, nominal strain rate 30.0/s); hammer MAT_003, 106 kg, E 210 GPa, sigma_y 230 MPa, rho 7800 kg/m3; termination time 0.025 s. Total energy absorbed = 419.0 J (reported in joules, not per unit volume, so energy_absorption_mj_m3 left null)."
   },
   "properties": {
    "modulus_mpa": null,
    "strength_mpa": 32.4,
    "strain_at_failure": null,
    "energy_absorption_mj_m3": null,
    "plateau_stress_mpa": null,
    "densification_strain": null,
    "specific_modulus_mpa_per_g_cc": null,
    "specific_strength_mpa_per_g_cc": null,
    "storage_modulus_mpa": null,
    "loss_tangent": null,
    "thermal_conductivity_w_mk": null,
    "cte_per_k": null,
    "moisture_uptake_pct": null
   },
   "evidence": [
    {
     "quote": "460 ... No 32.4 44.5 54.3",
     "location": "Table 3 (Peak stress values attained by polymeric syntactic foam), p. 49, row MAT_063 (MAT_CRUSHABLE_FOAM) / 460 kg/m3 / tube = No, column velocity = 3.13 m/s"
    },
    {
     "quote": "460 ... No 419.00 840.00 1902.0",
     "location": "Table 4 (Energy absorbed by polymeric syntactic foam), p. 49, row MAT_063 (MAT_CRUSHABLE_FOAM) / 460 kg/m3 / tube = No, column velocity = 3.13 m/s"
    }
   ],
   "extractor_confidence": 0.8
  },
  {
   "sample_label": "LS-DYNA simulation, polymeric syntactic foam 460 kg/m3, foam only, MAT_063 (MAT_CRUSHABLE_FOAM), drop velocity 4.42 m/s",
   "data_origin": "model",
   "processing": {
    "matrix_class": "epoxy",
    "matrix_name": "epoxy",
    "particle_type": "glass_microballoon",
    "particle_grade": null,
    "particle_true_density_g_cc": null,
    "particle_mean_diameter_um": null,
    "particle_wall_thickness_ratio": null,
    "particle_volume_fraction": 0.6,
    "particle_weight_fraction": null,
    "process_route": "other",
    "cure_or_process_temperature_c": null,
    "additional_fillers": "nanoclay, 5% by volume"
   },
   "structure": {
    "measured_density_g_cc": 0.46,
    "theoretical_density_g_cc": null,
    "matrix_porosity_fraction": null,
    "particle_breakage_fraction": null,
    "microstructure_notes": null
   },
   "test": {
    "test_type": "impact",
    "strain_rate_per_s": 40.0,
    "temperature_c": null,
    "standard": null,
    "specimen_notes": "LS-DYNA drop weight impact hammer simulation; foam material model MAT_063 (MAT_CRUSHABLE_FOAM); foam only configuration (aluminium tube, MAT_003, rho 2700 kg/m3, E 70 GPa, sigma_y 364 MPa, Et 700 MPa); drop velocity 4.42 m/s (drop height 1.0 m, nominal strain rate 40.0/s); hammer MAT_003, 106 kg, E 210 GPa, sigma_y 230 MPa, rho 7800 kg/m3; termination time 0.025 s. Total energy absorbed = 840.0 J (reported in joules, not per unit volume, so energy_absorption_mj_m3 left null)."
   },
   "properties": {
    "modulus_mpa": null,
    "strength_mpa": 44.5,
    "strain_at_failure": null,
    "energy_absorption_mj_m3": null,
    "plateau_stress_mpa": null,
    "densification_strain": null,
    "specific_modulus_mpa_per_g_cc": null,
    "specific_strength_mpa_per_g_cc": null,
    "storage_modulus_mpa": null,
    "loss_tangent": null,
    "thermal_conductivity_w_mk": null,
    "cte_per_k": null,
    "moisture_uptake_pct": null
   },
   "evidence": [
    {
     "quote": "460 ... No 32.4 44.5 54.3",
     "location": "Table 3 (Peak stress values attained by polymeric syntactic foam), p. 49, row MAT_063 (MAT_CRUSHABLE_FOAM) / 460 kg/m3 / tube = No, column velocity = 4.42 m/s"
    },
    {
     "quote": "460 ... No 419.00 840.00 1902.0",
     "location": "Table 4 (Energy absorbed by polymeric syntactic foam), p. 49, row MAT_063 (MAT_CRUSHABLE_FOAM) / 460 kg/m3 / tube = No, column velocity = 4.42 m/s"
    }
   ],
   "extractor_confidence": 0.8
  },
  {
   "sample_label": "LS-DYNA simulation, polymeric syntactic foam 460 kg/m3, foam only, MAT_063 (MAT_CRUSHABLE_FOAM), drop velocity 6.26 m/s",
   "data_origin": "model",
   "processing": {
    "matrix_class": "epoxy",
    "matrix_name": "epoxy",
    "particle_type": "glass_microballoon",
    "particle_grade": null,
    "particle_true_density_g_cc": null,
    "particle_mean_diameter_um": null,
    "particle_wall_thickness_ratio": null,
    "particle_volume_fraction": 0.6,
    "particle_weight_fraction": null,
    "process_route": "other",
    "cure_or_process_temperature_c": null,
    "additional_fillers": "nanoclay, 5% by volume"
   },
   "structure": {
    "measured_density_g_cc": 0.46,
    "theoretical_density_g_cc": null,
    "matrix_porosity_fraction": null,
    "particle_breakage_fraction": null,
    "microstructure_notes": null
   },
   "test": {
    "test_type": "impact",
    "strain_rate_per_s": 60.0,
    "temperature_c": null,
    "standard": null,
    "specimen_notes": "LS-DYNA drop weight impact hammer simulation; foam material model MAT_063 (MAT_CRUSHABLE_FOAM); foam only configuration (aluminium tube, MAT_003, rho 2700 kg/m3, E 70 GPa, sigma_y 364 MPa, Et 700 MPa); drop velocity 6.26 m/s (drop height 1.5 m, nominal strain rate 60.0/s); hammer MAT_003, 106 kg, E 210 GPa, sigma_y 230 MPa, rho 7800 kg/m3; termination time 0.025 s. Total energy absorbed = 1902.0 J (reported in joules, not per unit volume, so energy_absorption_mj_m3 left null)."
   },
   "properties": {
    "modulus_mpa": null,
    "strength_mpa": 54.3,
    "strain_at_failure": null,
    "energy_absorption_mj_m3": null,
    "plateau_stress_mpa": null,
    "densification_strain": null,
    "specific_modulus_mpa_per_g_cc": null,
    "specific_strength_mpa_per_g_cc": null,
    "storage_modulus_mpa": null,
    "loss_tangent": null,
    "thermal_conductivity_w_mk": null,
    "cte_per_k": null,
    "moisture_uptake_pct": null
   },
   "evidence": [
    {
     "quote": "460 ... No 32.4 44.5 54.3",
     "location": "Table 3 (Peak stress values attained by polymeric syntactic foam), p. 49, row MAT_063 (MAT_CRUSHABLE_FOAM) / 460 kg/m3 / tube = No, column velocity = 6.26 m/s"
    },
    {
     "quote": "460 ... No 419.00 840.00 1902.0",
     "location": "Table 4 (Energy absorbed by polymeric syntactic foam), p. 49, row MAT_063 (MAT_CRUSHABLE_FOAM) / 460 kg/m3 / tube = No, column velocity = 6.26 m/s"
    }
   ],
   "extractor_confidence": 0.8
  },
  {
   "sample_label": "LS-DYNA simulation, polymeric syntactic foam 220 kg/m3, foam filled tube, MAT_024 (MAT_PIECEWISE_LINEAR_PLASTICITY), drop velocity 3.13 m/s",
   "data_origin": "model",
   "processing": {
    "matrix_class": "epoxy",
    "matrix_name": "epoxy",
    "particle_type": "glass_microballoon",
    "particle_grade": null,
    "particle_true_density_g_cc": null,
    "particle_mean_diameter_um": null,
    "particle_wall_thickness_ratio": null,
    "particle_volume_fraction": 0.6,
    "particle_weight_fraction": null,
    "process_route": "other",
    "cure_or_process_temperature_c": null,
    "additional_fillers": "nanoclay, 5% by volume"
   },
   "structure": {
    "measured_density_g_cc": 0.22,
    "theoretical_density_g_cc": null,
    "matrix_porosity_fraction": null,
    "particle_breakage_fraction": null,
    "microstructure_notes": null
   },
   "test": {
    "test_type": "impact",
    "strain_rate_per_s": 30.0,
    "temperature_c": null,
    "standard": null,
    "specimen_notes": "LS-DYNA drop weight impact hammer simulation; foam material model MAT_024 (MAT_PIECEWISE_LINEAR_PLASTICITY); foam filled tube configuration (aluminium tube, MAT_003, rho 2700 kg/m3, E 70 GPa, sigma_y 364 MPa, Et 700 MPa); drop velocity 3.13 m/s (drop height 0.5 m, nominal strain rate 30.0/s); hammer MAT_003, 106 kg, E 210 GPa, sigma_y 230 MPa, rho 7800 kg/m3; termination time 0.025 s. Total energy absorbed = 472.6 J (reported in joules, not per unit volume, so energy_absorption_mj_m3 left null)."
   },
   "properties": {
    "modulus_mpa": null,
    "strength_mpa": 26.8,
    "strain_at_failure": null,
    "energy_absorption_mj_m3": null,
    "plateau_stress_mpa": null,
    "densification_strain": null,
    "specific_modulus_mpa_per_g_cc": null,
    "specific_strength_mpa_per_g_cc": null,
    "storage_modulus_mpa": null,
    "loss_tangent": null,
    "thermal_conductivity_w_mk": null,
    "cte_per_k": null,
    "moisture_uptake_pct": null
   },
   "evidence": [
    {
     "quote": "Piecewise linear 220 Yes 26.8 30.0 34.0",
     "location": "Table 3 (Peak stress values attained by polymeric syntactic foam), p. 49, row MAT_024 (MAT_PIECEWISE_LINEAR_PLASTICITY) / 220 kg/m3 / tube = Yes, column velocity = 3.13 m/s"
    },
    {
     "quote": "Piecewise 220 Yes 472.60 1020.40 2050.0",
     "location": "Table 4 (Energy absorbed by polymeric syntactic foam), p. 49, row MAT_024 (MAT_PIECEWISE_LINEAR_PLASTICITY) / 220 kg/m3 / tube = Yes, column velocity = 3.13 m/s"
    }
   ],
   "extractor_confidence": 0.8
  },
  {
   "sample_label": "LS-DYNA simulation, polymeric syntactic foam 220 kg/m3, foam filled tube, MAT_024 (MAT_PIECEWISE_LINEAR_PLASTICITY), drop velocity 4.42 m/s",
   "data_origin": "model",
   "processing": {
    "matrix_class": "epoxy",
    "matrix_name": "epoxy",
    "particle_type": "glass_microballoon",
    "particle_grade": null,
    "particle_true_density_g_cc": null,
    "particle_mean_diameter_um": null,
    "particle_wall_thickness_ratio": null,
    "particle_volume_fraction": 0.6,
    "particle_weight_fraction": null,
    "process_route": "other",
    "cure_or_process_temperature_c": null,
    "additional_fillers": "nanoclay, 5% by volume"
   },
   "structure": {
    "measured_density_g_cc": 0.22,
    "theoretical_density_g_cc": null,
    "matrix_porosity_fraction": null,
    "particle_breakage_fraction": null,
    "microstructure_notes": null
   },
   "test": {
    "test_type": "impact",
    "strain_rate_per_s": 40.0,
    "temperature_c": null,
    "standard": null,
    "specimen_notes": "LS-DYNA drop weight impact hammer simulation; foam material model MAT_024 (MAT_PIECEWISE_LINEAR_PLASTICITY); foam filled tube configuration (aluminium tube, MAT_003, rho 2700 kg/m3, E 70 GPa, sigma_y 364 MPa, Et 700 MPa); drop velocity 4.42 m/s (drop height 1.0 m, nominal strain rate 40.0/s); hammer MAT_003, 106 kg, E 210 GPa, sigma_y 230 MPa, rho 7800 kg/m3; termination time 0.025 s. Total energy absorbed = 1020.4 J (reported in joules, not per unit volume, so energy_absorption_mj_m3 left null)."
   },
   "properties": {
    "modulus_mpa": null,
    "strength_mpa": 30.0,
    "strain_at_failure": null,
    "energy_absorption_mj_m3": null,
    "plateau_stress_mpa": null,
    "densification_strain": null,
    "specific_modulus_mpa_per_g_cc": null,
    "specific_strength_mpa_per_g_cc": null,
    "storage_modulus_mpa": null,
    "loss_tangent": null,
    "thermal_conductivity_w_mk": null,
    "cte_per_k": null,
    "moisture_uptake_pct": null
   },
   "evidence": [
    {
     "quote": "Piecewise linear 220 Yes 26.8 30.0 34.0",
     "location": "Table 3 (Peak stress values attained by polymeric syntactic foam), p. 49, row MAT_024 (MAT_PIECEWISE_LINEAR_PLASTICITY) / 220 kg/m3 / tube = Yes, column velocity = 4.42 m/s"
    },
    {
     "quote": "Piecewise 220 Yes 472.60 1020.40 2050.0",
     "location": "Table 4 (Energy absorbed by polymeric syntactic foam), p. 49, row MAT_024 (MAT_PIECEWISE_LINEAR_PLASTICITY) / 220 kg/m3 / tube = Yes, column velocity = 4.42 m/s"
    }
   ],
   "extractor_confidence": 0.8
  },
  {
   "sample_label": "LS-DYNA simulation, polymeric syntactic foam 220 kg/m3, foam filled tube, MAT_024 (MAT_PIECEWISE_LINEAR_PLASTICITY), drop velocity 6.26 m/s",
   "data_origin": "model",
   "processing": {
    "matrix_class": "epoxy",
    "matrix_name": "epoxy",
    "particle_type": "glass_microballoon",
    "particle_grade": null,
    "particle_true_density_g_cc": null,
    "particle_mean_diameter_um": null,
    "particle_wall_thickness_ratio": null,
    "particle_volume_fraction": 0.6,
    "particle_weight_fraction": null,
    "process_route": "other",
    "cure_or_process_temperature_c": null,
    "additional_fillers": "nanoclay, 5% by volume"
   },
   "structure": {
    "measured_density_g_cc": 0.22,
    "theoretical_density_g_cc": null,
    "matrix_porosity_fraction": null,
    "particle_breakage_fraction": null,
    "microstructure_notes": null
   },
   "test": {
    "test_type": "impact",
    "strain_rate_per_s": 60.0,
    "temperature_c": null,
    "standard": null,
    "specimen_notes": "LS-DYNA drop weight impact hammer simulation; foam material model MAT_024 (MAT_PIECEWISE_LINEAR_PLASTICITY); foam filled tube configuration (aluminium tube, MAT_003, rho 2700 kg/m3, E 70 GPa, sigma_y 364 MPa, Et 700 MPa); drop velocity 6.26 m/s (drop height 1.5 m, nominal strain rate 60.0/s); hammer MAT_003, 106 kg, E 210 GPa, sigma_y 230 MPa, rho 7800 kg/m3; termination time 0.025 s. Total energy absorbed = 2050.0 J (reported in joules, not per unit volume, so energy_absorption_mj_m3 left null)."
   },
   "properties": {
    "modulus_mpa": null,
    "strength_mpa": 34.0,
    "strain_at_failure": null,
    "energy_absorption_mj_m3": null,
    "plateau_stress_mpa": null,
    "densification_strain": null,
    "specific_modulus_mpa_per_g_cc": null,
    "specific_strength_mpa_per_g_cc": null,
    "storage_modulus_mpa": null,
    "loss_tangent": null,
    "thermal_conductivity_w_mk": null,
    "cte_per_k": null,
    "moisture_uptake_pct": null
   },
   "evidence": [
    {
     "quote": "Piecewise linear 220 Yes 26.8 30.0 34.0",
     "location": "Table 3 (Peak stress values attained by polymeric syntactic foam), p. 49, row MAT_024 (MAT_PIECEWISE_LINEAR_PLASTICITY) / 220 kg/m3 / tube = Yes, column velocity = 6.26 m/s"
    },
    {
     "quote": "Piecewise 220 Yes 472.60 1020.40 2050.0",
     "location": "Table 4 (Energy absorbed by polymeric syntactic foam), p. 49, row MAT_024 (MAT_PIECEWISE_LINEAR_PLASTICITY) / 220 kg/m3 / tube = Yes, column velocity = 6.26 m/s"
    }
   ],
   "extractor_confidence": 0.8
  },
  {
   "sample_label": "LS-DYNA simulation, polymeric syntactic foam 220 kg/m3, foam only, MAT_024 (MAT_PIECEWISE_LINEAR_PLASTICITY), drop velocity 3.13 m/s",
   "data_origin": "model",
   "processing": {
    "matrix_class": "epoxy",
    "matrix_name": "epoxy",
    "particle_type": "glass_microballoon",
    "particle_grade": null,
    "particle_true_density_g_cc": null,
    "particle_mean_diameter_um": null,
    "particle_wall_thickness_ratio": null,
    "particle_volume_fraction": 0.6,
    "particle_weight_fraction": null,
    "process_route": "other",
    "cure_or_process_temperature_c": null,
    "additional_fillers": "nanoclay, 5% by volume"
   },
   "structure": {
    "measured_density_g_cc": 0.22,
    "theoretical_density_g_cc": null,
    "matrix_porosity_fraction": null,
    "particle_breakage_fraction": null,
    "microstructure_notes": null
   },
   "test": {
    "test_type": "impact",
    "strain_rate_per_s": 30.0,
    "temperature_c": null,
    "standard": null,
    "specimen_notes": "LS-DYNA drop weight impact hammer simulation; foam material model MAT_024 (MAT_PIECEWISE_LINEAR_PLASTICITY); foam only configuration (aluminium tube, MAT_003, rho 2700 kg/m3, E 70 GPa, sigma_y 364 MPa, Et 700 MPa); drop velocity 3.13 m/s (drop height 0.5 m, nominal strain rate 30.0/s); hammer MAT_003, 106 kg, E 210 GPa, sigma_y 230 MPa, rho 7800 kg/m3; termination time 0.025 s. Total energy absorbed = 458.67 J (reported in joules, not per unit volume, so energy_absorption_mj_m3 left null)."
   },
   "properties": {
    "modulus_mpa": null,
    "strength_mpa": 29.0,
    "strain_at_failure": null,
    "energy_absorption_mj_m3": null,
    "plateau_stress_mpa": null,
    "densification_strain": null,
    "specific_modulus_mpa_per_g_cc": null,
    "specific_strength_mpa_per_g_cc": null,
    "storage_modulus_mpa": null,
    "loss_tangent": null,
    "thermal_conductivity_w_mk": null,
    "cte_per_k": null,
    "moisture_uptake_pct": null
   },
   "evidence": [
    {
     "quote": "Plasticity ... No 29.0 32.0 35.2",
     "location": "Table 3 (Peak stress values attained by polymeric syntactic foam), p. 49, row MAT_024 (MAT_PIECEWISE_LINEAR_PLASTICITY) / 220 kg/m3 / tube = No, column velocity = 3.13 m/s"
    },
    {
     "quote": "linear plasticity ... No 458.67 961.22 1973.8",
     "location": "Table 4 (Energy absorbed by polymeric syntactic foam), p. 49, row MAT_024 (MAT_PIECEWISE_LINEAR_PLASTICITY) / 220 kg/m3 / tube = No, column velocity = 3.13 m/s"
    }
   ],
   "extractor_confidence": 0.8
  },
  {
   "sample_label": "LS-DYNA simulation, polymeric syntactic foam 220 kg/m3, foam only, MAT_024 (MAT_PIECEWISE_LINEAR_PLASTICITY), drop velocity 4.42 m/s",
   "data_origin": "model",
   "processing": {
    "matrix_class": "epoxy",
    "matrix_name": "epoxy",
    "particle_type": "glass_microballoon",
    "particle_grade": null,
    "particle_true_density_g_cc": null,
    "particle_mean_diameter_um": null,
    "particle_wall_thickness_ratio": null,
    "particle_volume_fraction": 0.6,
    "particle_weight_fraction": null,
    "process_route": "other",
    "cure_or_process_temperature_c": null,
    "additional_fillers": "nanoclay, 5% by volume"
   },
   "structure": {
    "measured_density_g_cc": 0.22,
    "theoretical_density_g_cc": null,
    "matrix_porosity_fraction": null,
    "particle_breakage_fraction": null,
    "microstructure_notes": null
   },
   "test": {
    "test_type": "impact",
    "strain_rate_per_s": 40.0,
    "temperature_c": null,
    "standard": null,
    "specimen_notes": "LS-DYNA drop weight impact hammer simulation; foam material model MAT_024 (MAT_PIECEWISE_LINEAR_PLASTICITY); foam only configuration (aluminium tube, MAT_003, rho 2700 kg/m3, E 70 GPa, sigma_y 364 MPa, Et 700 MPa); drop velocity 4.42 m/s (drop height 1.0 m, nominal strain rate 40.0/s); hammer MAT_003, 106 kg, E 210 GPa, sigma_y 230 MPa, rho 7800 kg/m3; termination time 0.025 s. Total energy absorbed = 961.22 J (reported in joules, not per unit volume, so energy_absorption_mj_m3 left null)."
   },
   "properties": {
    "modulus_mpa": null,
    "strength_mpa": 32.0,
    "strain_at_failure": null,
    "energy_absorption_mj_m3": null,
    "plateau_stress_mpa": null,
    "densification_strain": null,
    "specific_modulus_mpa_per_g_cc": null,
    "specific_strength_mpa_per_g_cc": null,
    "storage_modulus_mpa": null,
    "loss_tangent": null,
    "thermal_conductivity_w_mk": null,
    "cte_per_k": null,
    "moisture_uptake_pct": null
   },
   "evidence": [
    {
     "quote": "Plasticity ... No 29.0 32.0 35.2",
     "location": "Table 3 (Peak stress values attained by polymeric syntactic foam), p. 49, row MAT_024 (MAT_PIECEWISE_LINEAR_PLASTICITY) / 220 kg/m3 / tube = No, column velocity = 4.42 m/s"
    },
    {
     "quote": "linear plasticity ... No 458.67 961.22 1973.8",
     "location": "Table 4 (Energy absorbed by polymeric syntactic foam), p. 49, row MAT_024 (MAT_PIECEWISE_LINEAR_PLASTICITY) / 220 kg/m3 / tube = No, column velocity = 4.42 m/s"
    }
   ],
   "extractor_confidence": 0.8
  },
  {
   "sample_label": "LS-DYNA simulation, polymeric syntactic foam 220 kg/m3, foam only, MAT_024 (MAT_PIECEWISE_LINEAR_PLASTICITY), drop velocity 6.26 m/s",
   "data_origin": "model",
   "processing": {
    "matrix_class": "epoxy",
    "matrix_name": "epoxy",
    "particle_type": "glass_microballoon",
    "particle_grade": null,
    "particle_true_density_g_cc": null,
    "particle_mean_diameter_um": null,
    "particle_wall_thickness_ratio": null,
    "particle_volume_fraction": 0.6,
    "particle_weight_fraction": null,
    "process_route": "other",
    "cure_or_process_temperature_c": null,
    "additional_fillers": "nanoclay, 5% by volume"
   },
   "structure": {
    "measured_density_g_cc": 0.22,
    "theoretical_density_g_cc": null,
    "matrix_porosity_fraction": null,
    "particle_breakage_fraction": null,
    "microstructure_notes": null
   },
   "test": {
    "test_type": "impact",
    "strain_rate_per_s": 60.0,
    "temperature_c": null,
    "standard": null,
    "specimen_notes": "LS-DYNA drop weight impact hammer simulation; foam material model MAT_024 (MAT_PIECEWISE_LINEAR_PLASTICITY); foam only configuration (aluminium tube, MAT_003, rho 2700 kg/m3, E 70 GPa, sigma_y 364 MPa, Et 700 MPa); drop velocity 6.26 m/s (drop height 1.5 m, nominal strain rate 60.0/s); hammer MAT_003, 106 kg, E 210 GPa, sigma_y 230 MPa, rho 7800 kg/m3; termination time 0.025 s. Total energy absorbed = 1973.8 J (reported in joules, not per unit volume, so energy_absorption_mj_m3 left null)."
   },
   "properties": {
    "modulus_mpa": null,
    "strength_mpa": 35.2,
    "strain_at_failure": null,
    "energy_absorption_mj_m3": null,
    "plateau_stress_mpa": null,
    "densification_strain": null,
    "specific_modulus_mpa_per_g_cc": null,
    "specific_strength_mpa_per_g_cc": null,
    "storage_modulus_mpa": null,
    "loss_tangent": null,
    "thermal_conductivity_w_mk": null,
    "cte_per_k": null,
    "moisture_uptake_pct": null
   },
   "evidence": [
    {
     "quote": "Plasticity ... No 29.0 32.0 35.2",
     "location": "Table 3 (Peak stress values attained by polymeric syntactic foam), p. 49, row MAT_024 (MAT_PIECEWISE_LINEAR_PLASTICITY) / 220 kg/m3 / tube = No, column velocity = 6.26 m/s"
    },
    {
     "quote": "linear plasticity ... No 458.67 961.22 1973.8",
     "location": "Table 4 (Energy absorbed by polymeric syntactic foam), p. 49, row MAT_024 (MAT_PIECEWISE_LINEAR_PLASTICITY) / 220 kg/m3 / tube = No, column velocity = 6.26 m/s"
    }
   ],
   "extractor_confidence": 0.8
  },
  {
   "sample_label": "LS-DYNA simulation, polymeric syntactic foam 320 kg/m3, foam filled tube, MAT_024 (MAT_PIECEWISE_LINEAR_PLASTICITY), drop velocity 3.13 m/s",
   "data_origin": "model",
   "processing": {
    "matrix_class": "epoxy",
    "matrix_name": "epoxy",
    "particle_type": "glass_microballoon",
    "particle_grade": null,
    "particle_true_density_g_cc": null,
    "particle_mean_diameter_um": null,
    "particle_wall_thickness_ratio": null,
    "particle_volume_fraction": 0.6,
    "particle_weight_fraction": null,
    "process_route": "other",
    "cure_or_process_temperature_c": null,
    "additional_fillers": "nanoclay, 5% by volume"
   },
   "structure": {
    "measured_density_g_cc": 0.32,
    "theoretical_density_g_cc": null,
    "matrix_porosity_fraction": null,
    "particle_breakage_fraction": null,
    "microstructure_notes": null
   },
   "test": {
    "test_type": "impact",
    "strain_rate_per_s": 30.0,
    "temperature_c": null,
    "standard": null,
    "specimen_notes": "LS-DYNA drop weight impact hammer simulation; foam material model MAT_024 (MAT_PIECEWISE_LINEAR_PLASTICITY); foam filled tube configuration (aluminium tube, MAT_003, rho 2700 kg/m3, E 70 GPa, sigma_y 364 MPa, Et 700 MPa); drop velocity 3.13 m/s (drop height 0.5 m, nominal strain rate 30.0/s); hammer MAT_003, 106 kg, E 210 GPa, sigma_y 230 MPa, rho 7800 kg/m3; termination time 0.025 s. Total energy absorbed = 495.0 J (reported in joules, not per unit volume, so energy_absorption_mj_m3 left null)."
   },
   "properties": {
    "modulus_mpa": null,
    "strength_mpa": 31.8,
    "strain_at_failure": null,
    "energy_absorption_mj_m3": null,
    "plateau_stress_mpa": null,
    "densification_strain": null,
    "specific_modulus_mpa_per_g_cc": null,
    "specific_strength_mpa_per_g_cc": null,
    "storage_modulus_mpa": null,
    "loss_tangent": null,
    "thermal_conductivity_w_mk": null,
    "cte_per_k": null,
    "moisture_uptake_pct": null
   },
   "evidence": [
    {
     "quote": "(MAT_024) 320 Yes 31.8 37.6 42.0",
     "location": "Table 3 (Peak stress values attained by polymeric syntactic foam), p. 49, row MAT_024 (MAT_PIECEWISE_LINEAR_PLASTICITY) / 320 kg/m3 / tube = Yes, column velocity = 3.13 m/s"
    },
    {
     "quote": "(MAT_024) 320 Yes 495.00 1060.00 2210.0",
     "location": "Table 4 (Energy absorbed by polymeric syntactic foam), p. 49, row MAT_024 (MAT_PIECEWISE_LINEAR_PLASTICITY) / 320 kg/m3 / tube = Yes, column velocity = 3.13 m/s"
    }
   ],
   "extractor_confidence": 0.8
  },
  {
   "sample_label": "LS-DYNA simulation, polymeric syntactic foam 320 kg/m3, foam filled tube, MAT_024 (MAT_PIECEWISE_LINEAR_PLASTICITY), drop velocity 4.42 m/s",
   "data_origin": "model",
   "processing": {
    "matrix_class": "epoxy",
    "matrix_name": "epoxy",
    "particle_type": "glass_microballoon",
    "particle_grade": null,
    "particle_true_density_g_cc": null,
    "particle_mean_diameter_um": null,
    "particle_wall_thickness_ratio": null,
    "particle_volume_fraction": 0.6,
    "particle_weight_fraction": null,
    "process_route": "other",
    "cure_or_process_temperature_c": null,
    "additional_fillers": "nanoclay, 5% by volume"
   },
   "structure": {
    "measured_density_g_cc": 0.32,
    "theoretical_density_g_cc": null,
    "matrix_porosity_fraction": null,
    "particle_breakage_fraction": null,
    "microstructure_notes": null
   },
   "test": {
    "test_type": "impact",
    "strain_rate_per_s": 40.0,
    "temperature_c": null,
    "standard": null,
    "specimen_notes": "LS-DYNA drop weight impact hammer simulation; foam material model MAT_024 (MAT_PIECEWISE_LINEAR_PLASTICITY); foam filled tube configuration (aluminium tube, MAT_003, rho 2700 kg/m3, E 70 GPa, sigma_y 364 MPa, Et 700 MPa); drop velocity 4.42 m/s (drop height 1.0 m, nominal strain rate 40.0/s); hammer MAT_003, 106 kg, E 210 GPa, sigma_y 230 MPa, rho 7800 kg/m3; termination time 0.025 s. Total energy absorbed = 1060.0 J (reported in joules, not per unit volume, so energy_absorption_mj_m3 left null)."
   },
   "properties": {
    "modulus_mpa": null,
    "strength_mpa": 37.6,
    "strain_at_failure": null,
    "energy_absorption_mj_m3": null,
    "plateau_stress_mpa": null,
    "densification_strain": null,
    "specific_modulus_mpa_per_g_cc": null,
    "specific_strength_mpa_per_g_cc": null,
    "storage_modulus_mpa": null,
    "loss_tangent": null,
    "thermal_conductivity_w_mk": null,
    "cte_per_k": null,
    "moisture_uptake_pct": null
   },
   "evidence": [
    {
     "quote": "(MAT_024) 320 Yes 31.8 37.6 42.0",
     "location": "Table 3 (Peak stress values attained by polymeric syntactic foam), p. 49, row MAT_024 (MAT_PIECEWISE_LINEAR_PLASTICITY) / 320 kg/m3 / tube = Yes, column velocity = 4.42 m/s"
    },
    {
     "quote": "(MAT_024) 320 Yes 495.00 1060.00 2210.0",
     "location": "Table 4 (Energy absorbed by polymeric syntactic foam), p. 49, row MAT_024 (MAT_PIECEWISE_LINEAR_PLASTICITY) / 320 kg/m3 / tube = Yes, column velocity = 4.42 m/s"
    }
   ],
   "extractor_confidence": 0.8
  },
  {
   "sample_label": "LS-DYNA simulation, polymeric syntactic foam 320 kg/m3, foam filled tube, MAT_024 (MAT_PIECEWISE_LINEAR_PLASTICITY), drop velocity 6.26 m/s",
   "data_origin": "model",
   "processing": {
    "matrix_class": "epoxy",
    "matrix_name": "epoxy",
    "particle_type": "glass_microballoon",
    "particle_grade": null,
    "particle_true_density_g_cc": null,
    "particle_mean_diameter_um": null,
    "particle_wall_thickness_ratio": null,
    "particle_volume_fraction": 0.6,
    "particle_weight_fraction": null,
    "process_route": "other",
    "cure_or_process_temperature_c": null,
    "additional_fillers": "nanoclay, 5% by volume"
   },
   "structure": {
    "measured_density_g_cc": 0.32,
    "theoretical_density_g_cc": null,
    "matrix_porosity_fraction": null,
    "particle_breakage_fraction": null,
    "microstructure_notes": null
   },
   "test": {
    "test_type": "impact",
    "strain_rate_per_s": 60.0,
    "temperature_c": null,
    "standard": null,
    "specimen_notes": "LS-DYNA drop weight impact hammer simulation; foam material model MAT_024 (MAT_PIECEWISE_LINEAR_PLASTICITY); foam filled tube configuration (aluminium tube, MAT_003, rho 2700 kg/m3, E 70 GPa, sigma_y 364 MPa, Et 700 MPa); drop velocity 6.26 m/s (drop height 1.5 m, nominal strain rate 60.0/s); hammer MAT_003, 106 kg, E 210 GPa, sigma_y 230 MPa, rho 7800 kg/m3; termination time 0.025 s. Total energy absorbed = 2210.0 J (reported in joules, not per unit volume, so energy_absorption_mj_m3 left null)."
   },
   "properties": {
    "modulus_mpa": null,
    "strength_mpa": 42.0,
    "strain_at_failure": null,
    "energy_absorption_mj_m3": null,
    "plateau_stress_mpa": null,
    "densification_strain": null,
    "specific_modulus_mpa_per_g_cc": null,
    "specific_strength_mpa_per_g_cc": null,
    "storage_modulus_mpa": null,
    "loss_tangent": null,
    "thermal_conductivity_w_mk": null,
    "cte_per_k": null,
    "moisture_uptake_pct": null
   },
   "evidence": [
    {
     "quote": "(MAT_024) 320 Yes 31.8 37.6 42.0",
     "location": "Table 3 (Peak stress values attained by polymeric syntactic foam), p. 49, row MAT_024 (MAT_PIECEWISE_LINEAR_PLASTICITY) / 320 kg/m3 / tube = Yes, column velocity = 6.26 m/s"
    },
    {
     "quote": "(MAT_024) 320 Yes 495.00 1060.00 2210.0",
     "location": "Table 4 (Energy absorbed by polymeric syntactic foam), p. 49, row MAT_024 (MAT_PIECEWISE_LINEAR_PLASTICITY) / 320 kg/m3 / tube = Yes, column velocity = 6.26 m/s"
    }
   ],
   "extractor_confidence": 0.8
  },
  {
   "sample_label": "LS-DYNA simulation, polymeric syntactic foam 320 kg/m3, foam only, MAT_024 (MAT_PIECEWISE_LINEAR_PLASTICITY), drop velocity 3.13 m/s",
   "data_origin": "model",
   "processing": {
    "matrix_class": "epoxy",
    "matrix_name": "epoxy",
    "particle_type": "glass_microballoon",
    "particle_grade": null,
    "particle_true_density_g_cc": null,
    "particle_mean_diameter_um": null,
    "particle_wall_thickness_ratio": null,
    "particle_volume_fraction": 0.6,
    "particle_weight_fraction": null,
    "process_route": "other",
    "cure_or_process_temperature_c": null,
    "additional_fillers": "nanoclay, 5% by volume"
   },
   "structure": {
    "measured_density_g_cc": 0.32,
    "theoretical_density_g_cc": null,
    "matrix_porosity_fraction": null,
    "particle_breakage_fraction": null,
    "microstructure_notes": null
   },
   "test": {
    "test_type": "impact",
    "strain_rate_per_s": 30.0,
    "temperature_c": null,
    "standard": null,
    "specimen_notes": "LS-DYNA drop weight impact hammer simulation; foam material model MAT_024 (MAT_PIECEWISE_LINEAR_PLASTICITY); foam only configuration (aluminium tube, MAT_003, rho 2700 kg/m3, E 70 GPa, sigma_y 364 MPa, Et 700 MPa); drop velocity 3.13 m/s (drop height 0.5 m, nominal strain rate 30.0/s); hammer MAT_003, 106 kg, E 210 GPa, sigma_y 230 MPa, rho 7800 kg/m3; termination time 0.025 s. Total energy absorbed = 478.4 J (reported in joules, not per unit volume, so energy_absorption_mj_m3 left null)."
   },
   "properties": {
    "modulus_mpa": null,
    "strength_mpa": 34.1,
    "strain_at_failure": null,
    "energy_absorption_mj_m3": null,
    "plateau_stress_mpa": null,
    "densification_strain": null,
    "specific_modulus_mpa_per_g_cc": null,
    "specific_strength_mpa_per_g_cc": null,
    "storage_modulus_mpa": null,
    "loss_tangent": null,
    "thermal_conductivity_w_mk": null,
    "cte_per_k": null,
    "moisture_uptake_pct": null
   },
   "evidence": [
    {
     "quote": "320 ... No 34.1 40.8 45.1",
     "location": "Table 3 (Peak stress values attained by polymeric syntactic foam), p. 49, row MAT_024 (MAT_PIECEWISE_LINEAR_PLASTICITY) / 320 kg/m3 / tube = No, column velocity = 3.13 m/s"
    },
    {
     "quote": "320 ... No 478.40 1007.20 2020.4",
     "location": "Table 4 (Energy absorbed by polymeric syntactic foam), p. 49, row MAT_024 (MAT_PIECEWISE_LINEAR_PLASTICITY) / 320 kg/m3 / tube = No, column velocity = 3.13 m/s"
    }
   ],
   "extractor_confidence": 0.8
  },
  {
   "sample_label": "LS-DYNA simulation, polymeric syntactic foam 320 kg/m3, foam only, MAT_024 (MAT_PIECEWISE_LINEAR_PLASTICITY), drop velocity 4.42 m/s",
   "data_origin": "model",
   "processing": {
    "matrix_class": "epoxy",
    "matrix_name": "epoxy",
    "particle_type": "glass_microballoon",
    "particle_grade": null,
    "particle_true_density_g_cc": null,
    "particle_mean_diameter_um": null,
    "particle_wall_thickness_ratio": null,
    "particle_volume_fraction": 0.6,
    "particle_weight_fraction": null,
    "process_route": "other",
    "cure_or_process_temperature_c": null,
    "additional_fillers": "nanoclay, 5% by volume"
   },
   "structure": {
    "measured_density_g_cc": 0.32,
    "theoretical_density_g_cc": null,
    "matrix_porosity_fraction": null,
    "particle_breakage_fraction": null,
    "microstructure_notes": null
   },
   "test": {
    "test_type": "impact",
    "strain_rate_per_s": 40.0,
    "temperature_c": null,
    "standard": null,
    "specimen_notes": "LS-DYNA drop weight impact hammer simulation; foam material model MAT_024 (MAT_PIECEWISE_LINEAR_PLASTICITY); foam only configuration (aluminium tube, MAT_003, rho 2700 kg/m3, E 70 GPa, sigma_y 364 MPa, Et 700 MPa); drop velocity 4.42 m/s (drop height 1.0 m, nominal strain rate 40.0/s); hammer MAT_003, 106 kg, E 210 GPa, sigma_y 230 MPa, rho 7800 kg/m3; termination time 0.025 s. Total energy absorbed = 1007.2 J (reported in joules, not per unit volume, so energy_absorption_mj_m3 left null)."
   },
   "properties": {
    "modulus_mpa": null,
    "strength_mpa": 40.8,
    "strain_at_failure": null,
    "energy_absorption_mj_m3": null,
    "plateau_stress_mpa": null,
