Repository: Harshelite2503/foamgpt

# FoamGPT

**An LLM-extracted, literature-scale Process–Structure–Property (PSP) dataset and benchmark for syntactic foams.**

Syntactic foams (hollow-particle-filled composites) have ~30 years of literature, but the quantitative
results live in tables and figures inside thousands of PDFs. FoamGPT turns that literature into a
machine-readable dataset and asks: *how well can classical ML and frontier LLMs predict foam properties,
and where do LLMs hallucinate?*

```
OpenAlex ──▶ OA PDFs ──▶ text+tables ──▶ Claude structured extraction ──▶ curated PSP table ──▶ benchmarks
 harvest      download      parse            extract / batch                  curate           bench-ml / bench-llm
```

File: data/extracted/agent/W4244770627.json (part 2 of 2)
{
     "location": "Table 8 (Comparison of compressive energy absorption capacity of syntactic foams from the present work with AMSFs reported in recent years)"
    }
   ],
   "extractor_confidence": 0.75
  },
  {
   "record_id": null,
   "paper_id": null,
   "sample_label": "Pure Al, Squeeze casting - literature value cited in Table 8, ref [61] Zhang et al. 2016",
   "data_origin": "secondary",
   "processing": {
    "matrix_class": "aluminum",
    "matrix_name": "Pure Al",
    "particle_type": "other",
    "particle_grade": null,
    "particle_true_density_g_cc": null,
    "particle_mean_diameter_um": null,
    "particle_wall_thickness_ratio": null,
    "particle_volume_fraction": null,
    "particle_weight_fraction": null,
    "process_route": "pressure_infiltration",
    "cure_or_process_temperature_c": null,
    "additional_fillers": null
   },
   "structure": {
    "measured_density_g_cc": 2.2,
    "theoretical_density_g_cc": null,
    "matrix_porosity_fraction": null,
    "particle_breakage_fraction": null,
    "microstructure_notes": "Comparison row in Table 8; hollow-particle type not stated in this paper."
   },
   "test": {
    "test_type": "compression",
    "strain_rate_per_s": null,
    "temperature_c": null,
    "standard": null,
    "specimen_notes": "Test conditions not restated in the comparison table."
   },
   "properties": {
    "modulus_mpa": null,
    "strength_mpa": null,
    "strain_at_failure": null,
    "energy_absorption_mj_m3": 15.42,
    "plateau_stress_mpa": null,
    "densification_strain": null,
    "specific_modulus_mpa_per_g_cc": null,
    "specific_strength_mpa_per_g_cc": null,
    "storage_modulus_mpa": null,
    "loss_tangent": null,
    "thermal_conductivity_w_mk": null,
    "cte_per_k": null,
    "moisture_uptake_pct": null
   },
   "evidence": [
    {
     "quote": "Squeeze casting  Pure Al  2.2  15.42  7  [61]",
     "location": "Table 8 (Comparison of compressive energy absorption capacity of syntactic foams from the present work with AMSFs reported in recent years)"
    }
   ],
   "extractor_confidence": 0.75
  },
  {
   "record_id": null,
   "paper_id": null,
   "sample_label": "A356 Al alloy, Pressure infiltration - literature value cited in Table 8, ref [62] Taherishargh et al. 2016",
   "data_origin": "secondary",
   "processing": {
    "matrix_class": "aluminum",
    "matrix_name": "A356 Al alloy",
    "particle_type": "other",
    "particle_grade": null,
    "particle_true_density_g_cc": null,
    "particle_mean_diameter_um": null,
    "particle_wall_thickness_ratio": null,
    "particle_volume_fraction": null,
    "particle_weight_fraction": null,
    "process_route": "pressure_infiltration",
    "cure_or_process_temperature_c": null,
    "additional_fillers": null
   },
   "structure": {
    "measured_density_g_cc": 2.32,
    "theoretical_density_g_cc": null,
    "matrix_porosity_fraction": null,
    "particle_breakage_fraction": null,
    "microstructure_notes": "Comparison row in Table 8; hollow-particle type not stated in this paper."
   },
   "test": {
    "test_type": "compression",
    "strain_rate_per_s": null,
    "temperature_c": null,
    "standard": null,
    "specimen_notes": "Test conditions not restated in the comparison table."
   },
   "properties": {
    "modulus_mpa": null,
    "strength_mpa": null,
    "strain_at_failure": null,
    "energy_absorption_mj_m3": 55.19,
    "plateau_stress_mpa": null,
    "densification_strain": null,
    "specific_modulus_mpa_per_g_cc": null,
    "specific_strength_mpa_per_g_cc": null,
    "storage_modulus_mpa": null,
    "loss_tangent": null,
    "thermal_conductivity_w_mk": null,
    "cte_per_k": null,
    "moisture_uptake_pct": null
   },
   "evidence": [
    {
     "quote": "Pressure infiltration  A356 Al alloy  2.32  55.19  23.78  [62]",
     "location": "Table 8 (Comparison of compressive energy absorption capacity of syntactic foams from the present work with AMSFs reported in recent years)"
    }
   ],
   "extractor_confidence": 0.75
  },
  {
   "record_id": null,
   "paper_id": null,
   "sample_label": "A356 Al alloy, Pressure infiltration - literature value cited in Table 8, ref [2] Taherishargh et al. 2015",
   "data_origin": "secondary",
   "processing": {
    "matrix_class": "aluminum",
    "matrix_name": "A356 Al alloy",
    "particle_type": "other",
    "particle_grade": null,
    "particle_true_density_g_cc": null,
    "particle_mean_diameter_um": null,
    "particle_wall_thickness_ratio": null,
    "particle_volume_fraction": null,
    "particle_weight_fraction": null,
    "process_route": "pressure_infiltration",
    "cure_or_process_temperature_c": null,
    "additional_fillers": null
   },
   "structure": {
    "measured_density_g_cc": 1.07,
    "theoretical_density_g_cc": null,
    "matrix_porosity_fraction": null,
    "particle_breakage_fraction": null,
    "microstructure_notes": "Comparison row in Table 8; hollow-particle type not stated in this paper."
   },
   "test": {
    "test_type": "compression",
    "strain_rate_per_s": null,
    "temperature_c": null,
    "standard": null,
    "specimen_notes": "Test conditions not restated in the comparison table."
   },
   "properties": {
    "modulus_mpa": null,
    "strength_mpa": null,
    "strain_at_failure": null,
    "energy_absorption_mj_m3": 26.5,
    "plateau_stress_mpa": null,
    "densification_strain": null,
    "specific_modulus_mpa_per_g_cc": null,
    "specific_strength_mpa_per_g_cc": null,
    "storage_modulus_mpa": null,
    "loss_tangent": null,
    "thermal_conductivity_w_mk": null,
    "cte_per_k": null,
    "moisture_uptake_pct": null
   },
   "evidence": [
    {
     "quote": "Pressure infiltration  A356 Al alloy  1.07  26.5  24.8  [2]",
     "location": "Table 8 (Comparison of compressive energy absorption capacity of syntactic foams from the present work with AMSFs reported in recent years)"
    }
   ],
   "extractor_confidence": 0.75
  },
  {
   "record_id": null,
   "paper_id": null,
   "sample_label": "Pure Al, Powder metallurgy - literature value cited in Table 8, ref [46] Luong et al. 2015",
   "data_origin": "secondary",
   "processing": {
    "matrix_class": "aluminum",
    "matrix_name": "Pure Al",
    "particle_type": "other",
    "particle_grade": null,
    "particle_true_density_g_cc": null,
    "particle_mean_diameter_um": null,
    "particle_wall_thickness_ratio": null,
    "particle_volume_fraction": null,
    "particle_weight_fraction": null,
    "process_route": "powder_metallurgy",
    "cure_or_process_temperature_c": null,
    "additional_fillers": null
   },
   "structure": {
    "measured_density_g_cc": 2.36,
    "theoretical_density_g_cc": null,
    "matrix_porosity_fraction": null,
    "particle_breakage_fraction": null,
    "microstructure_notes": "Comparison row in Table 8; hollow-particle type not stated in this paper."
   },
   "test": {
    "test_type": "compression",
    "strain_rate_per_s": null,
    "temperature_c": null,
    "standard": null,
    "specimen_notes": "Test conditions not restated in the comparison table."
   },
   "properties": {
    "modulus_mpa": null,
    "strength_mpa": null,
    "strain_at_failure": null,
    "energy_absorption_mj_m3": 34.88,
    "plateau_stress_mpa": null,
    "densification_strain": null,
    "specific_modulus_mpa_per_g_cc": null,
    "specific_strength_mpa_per_g_cc": null,
    "storage_modulus_mpa": null,
    "loss_tangent": null,
    "thermal_conductivity_w_mk": null,
    "cte_per_k": null,
    "moisture_uptake_pct": null
   },
   "evidence": [
    {
     "quote": "Powder metallurgy  Pure Al  2.36  34.88  14.8  [46]",
     "location": "Table 8 (Comparison of compressive energy absorption capacity of syntactic foams from the present work with AMSFs reported in recent years)"
    }
   ],
   "extractor_confidence": 0.75
  },
  {
   "record_id": null,
   "paper_id": null,
   "sample_label": "A380 Al alloy, Pressure infiltration - literature value cited in Table 8, ref [63] Santa Maria et al. 2014",
   "data_origin": "secondary",
   "processing": {
    "matrix_class": "aluminum",
    "matrix_name": "A380 Al alloy",
    "particle_type": "other",
    "particle_grade": null,
    "particle_true_density_g_cc": null,
    "particle_mean_diameter_um": null,
    "particle_wall_thickness_ratio": null,
    "particle_volume_fraction": null,
    "particle_weight_fraction": null,
    "process_route": "pressure_infiltration",
    "cure_or_process_temperature_c": null,
    "additional_fillers": null
   },
   "structure": {
    "measured_density_g_cc": 1.86,
    "theoretical_density_g_cc": null,
    "matrix_porosity_fraction": null,
    "particle_breakage_fraction": null,
    "microstructure_notes": "Comparison row in Table 8; hollow-particle type not stated in this paper."
   },
   "test": {
    "test_type": "compression",
    "strain_rate_per_s": null,
    "temperature_c": null,
    "standard": null,
    "specimen_notes": "Test conditions not restated in the comparison table."
   },
   "properties": {
    "modulus_mpa": null,
    "strength_mpa": null,
    "strain_at_failure": null,
    "energy_absorption_mj_m3": 57.7,
    "plateau_stress_mpa": null,
    "densification_strain": null,
    "specific_modulus_mpa_per_g_cc": null,
    "specific_strength_mpa_per_g_cc": null,
    "storage_modulus_mpa": null,
    "loss_tangent": null,
    "thermal_conductivity_w_mk": null,
    "cte_per_k": null,
    "moisture_uptake_pct": null
   },
   "evidence": [
    {
     "quote": "Pressure infiltration  A380 Al alloy  1.86  57.7  31  [63]",
     "location": "Table 8 (Comparison of compressive energy absorption capacity of syntactic foams from the present work with AMSFs reported in recent years)"
    }
   ],
   "extractor_confidence": 0.75
  },
  {
   "record_id": null,
   "paper_id": null,
   "sample_label": "A355.0 Al alloy, Gravity infiltration - literature value cited in Table 8, ref [64] Bazzaz Bonabi et al. 2014",
   "data_origin": "secondary",
   "processing": {
    "matrix_class": "aluminum",
    "matrix_name": "A355.0 Al alloy",
    "particle_type": "other",
    "particle_grade": null,
    "particle_true_density_g_cc": null,
    "particle_mean_diameter_um": null,
    "particle_wall_thickness_ratio": null,
    "particle_volume_fraction": null,
    "particle_weight_fraction": null,
    "process_route": "other",
    "cure_or_process_temperature_c": null,
    "additional_fillers": null
   },
   "structure": {
    "measured_density_g_cc": 1.2,
    "theoretical_density_g_cc": null,
    "matrix_porosity_fraction": null,
    "particle_breakage_fraction": null,
    "microstructure_notes": "Comparison row in Table 8; hollow-particle type not stated in this paper."
   },
   "test": {
    "test_type": "compression",
    "strain_rate_per_s": null,
    "temperature_c": null,
    "standard": null,
    "specimen_notes": "Test conditions not restated in the comparison table."
   },
   "properties": {
    "modulus_mpa": null,
    "strength_mpa": null,
    "strain_at_failure": null,
    "energy_absorption_mj_m3": 18.0,
    "plateau_stress_mpa": null,
    "densification_strain": null,
    "specific_modulus_mpa_per_g_cc": null,
    "specific_strength_mpa_per_g_cc": null,
    "storage_modulus_mpa": null,
    "loss_tangent": null,
    "thermal_conductivity_w_mk": null,
    "cte_per_k": null,
    "moisture_uptake_pct": null
   },
   "evidence": [
    {
     "quote": "Gravity infiltration  A355.0 Al alloy  1.2  18.0  15  [64]",
     "location": "Table 8 (Comparison of compressive energy absorption capacity of syntactic foams from the present work with AMSFs reported in recent years)"
    }
   ],
   "extractor_confidence": 0.75
  },
  {
   "record_id": null,
   "paper_id": null,
   "sample_label": "A206 Al alloy, Pressure infiltration - literature value cited in Table 8, ref [17] Rocha Rivero et al. 2013",
   "data_origin": "secondary",
   "processing": {
    "matrix_class": "aluminum",
    "matrix_name": "A206 Al alloy",
    "particle_type": "other",
    "particle_grade": null,
    "particle_true_density_g_cc": null,
    "particle_mean_diameter_um": null,
    "particle_wall_thickness_ratio": null,
    "particle_volume_fraction": null,
    "particle_weight_fraction": null,
    "process_route": "pressure_infiltration",
    "cure_or_process_temperature_c": null,
    "additional_fillers": null
   },
   "structure": {
    "measured_density_g_cc": 1.93,
    "theoretical_density_g_cc": null,
    "matrix_porosity_fraction": null,
    "particle_breakage_fraction": null,
    "microstructure_notes": "Comparison row in Table 8; hollow-particle type not stated in this paper."
   },
   "test": {
    "test_type": "compression",
    "strain_rate_per_s": null,
    "temperature_c": null,
    "standard": null,
    "specimen_notes": "Test conditions not restated in the comparison table."
   },
   "properties": {
    "modulus_mpa": null,
    "strength_mpa": null,
    "strain_at_failure": null,
    "energy_absorption_mj_m3": 63.2,
    "plateau_stress_mpa": null,
    "densification_strain": null,
    "specific_modulus_mpa_per_g_cc": null,
    "specific_strength_mpa_per_g_cc": null,
    "storage_modulus_mpa": null,
    "loss_tangent": null,
    "thermal_conductivity_w_mk": null,
    "cte_per_k": null,
    "moisture_uptake_pct": null
   },
   "evidence": [
    {
     "quote": "Pressure infiltration  A206 Al alloy  1.93  63.2  32.75  [17]",
     "location": "Table 8 (Comparison of compressive energy absorption capacity of syntactic foams from the present work with AMSFs reported in recent years)"
    }
   ],
   "extractor_confidence": 0.75
  },
  {
   "record_id": null,
   "paper_id": null,
   "sample_label": "6082 Al alloy, Pressure infiltration - literature value cited in Table 8, ref [48] Tao et al. 2009",
   "data_origin": "secondary",
   "processing": {
    "matrix_class": "aluminum",
    "matrix_name": "6082 Al alloy",
    "particle_type": "other",
    "particle_grade": null,
    "particle_true_density_g_cc": null,
    "particle_mean_diameter_um": null,
    "particle_wall_thickness_ratio": null,
    "particle_volume_fraction": null,
    "particle_weight_fraction": null,
    "process_route": "pressure_infiltration",
    "cure_or_process_temperature_c": null,
    "additional_fillers": null
   },
   "structure": {
    "measured_density_g_cc": 1.24,
    "theoretical_density_g_cc": null,
    "matrix_porosity_fraction": null,
    "particle_breakage_fraction": null,
    "microstructure_notes": "Comparison row in Table 8; hollow-particle type not stated in this paper."
   },
   "test": {
    "test_type": "compression",
    "strain_rate_per_s": null,
    "temperature_c": null,
    "standard": null,
    "specimen_notes": "Test conditions not restated in the comparison table."
   },
   "properties": {
    "modulus_mpa": null,
    "strength_mpa": null,
    "strain_at_failure": null,
    "energy_absorption_mj_m3": 30.9,
    "plateau_stress_mpa": null,
    "densification_strain": null,
    "specific_modulus_mpa_per_g_cc": null,
    "specific_strength_mpa_per_g_cc": null,
    "storage_modulus_mpa": null,
    "loss_tangent": null,
    "thermal_conductivity_w_mk": null,
    "cte_per_k": null,
    "moisture_uptake_pct": null
   },
   "evidence": [
    {
     "quote": "Pressure infiltration  6082 Al alloy  1.24  30.9  25  [48]",
     "location": "Table 8 (Comparison of compressive energy absorption capacity of syntactic foams from the present work with AMSFs reported in recent years)"
    }
   ],
   "extractor_confidence": 0.75
  },
  {
   "record_id": null,
   "paper_id": null,
   "sample_label": "Pure Al, Squeeze casting - literature value cited in Table 8, ref [49] Wu et al. 2007 (W reported as a range 20-35 MJ/m3)",
   "data_origin": "secondary",
   "processing": {
    "matrix_class": "aluminum",
    "matrix_name": "Pure Al",
    "particle_type": "other",
    "particle_grade": null,
    "particle_true_density_g_cc": null,
    "particle_mean_diameter_um": null,
    "particle_wall_thickness_ratio": null,
    "particle_volume_fraction": null,
    "particle_weight_fraction": null,
    "process_route": "pressure_infiltration",
    "cure_or_process_temperature_c": null,
    "additional_fillers": null
   },
   "structure": {
    "measured_density_g_cc": 1.43,
    "theoretical_density_g_cc": null,
    "matrix_porosity_fraction": null,
    "particle_breakage_fraction": null,
    "microstructure_notes": "Comparison row in Table 8; hollow-particle type not stated in this paper."
   },
   "test": {
    "test_type": "compression",
    "strain_rate_per_s": null,
    "temperature_c": null,
    "standard": null,
    "specimen_notes": "Test conditions not restated in the comparison table."
   },
   "properties": {
    "modulus_mpa": null,
    "strength_mpa": null,
    "strain_at_failure": null,
    "energy_absorption_mj_m3": null,
    "plateau_stress_mpa": null,
    "densification_strain": null,
    "specific_modulus_mpa_per_g_cc": null,
    "specific_strength_mpa_per_g_cc": null,
    "storage_modulus_mpa": null,
    "loss_tangent": null,
    "thermal_conductivity_w_mk": null,
    "cte_per_k": null,
    "moisture_uptake_pct": null
   },
   "evidence": [
    {
     "quote": "Squeeze casting  Pure Al  1.43  20-35  14-23  [49]",
     "location": "Table 8 (Comparison of compressive energy absorption capacity of syntactic foams from the present work with AMSFs reported in recent years)"
    }
   ],
   "extractor_confidence": 0.75
  }
 ],
 "extraction_notes": "Process route: the paper uses gravity infiltration casting, which is not in the ProcessRoute enum (no applied pressure/vacuum), so process_route='other' for the primary records; the Table 8 rows for gravity/counter-gravity infiltration also use 'other', squeeze casting is mapped to pressure_infiltration and microwave sintering to powder_metallurgy. strength_mpa holds the reported compressive (peak) strength; the separately reported 0.2 % yield strength is included verbatim in each record's Table 6 evidence quote (740/770/800/830 C: 61.46/74.74/78.23/77.47 MPa; normalizing/annealing/quenching/solution-aging: 83.28/63.19/68.53/95.32 MPa). No elastic modulus, tensile or flexural data are reported. Densification strain converted from % to fraction. The 39-46 % porosity in Table 5 is the total foam porosity contributed by the hollow particles, not unintended matrix voids, so matrix_porosity_fraction is left null and the value is recorded in microstructure_notes. Particle volume fraction 0.52 is stated once in Sec. 3.3 ('the hollow particle volume fraction was 52 %') and applied to all primary samples. Particle true density is left null: Table 2 gives only a manufacturer range (bulk density 0.5-1 g/cm3); particle diameter is left null because only a 1-2 mm screened range is given, no mean. Test temperature recorded as 25 C for 'ambient temperature'. The 20 Table 8 comparison rows are literature values from other papers, marked data_origin='secondary' with the cited reference in sample_label; only density and energy absorption are given there (specific energy absorption in kJ/kg has no schema field, so it is kept only in the evidence quote). Two Table 8 entries report ranges (density 1.06-1.11 g/cm3 for ref [23]; W 20-35 MJ/m3 for ref [49]); those fields are left null. The 'Present work' row of Table 8 duplicates the normalizing primary record and was not repeated. Values in Fig. 6 and Fig. 7 were not digitized; all extracted numbers come from Tables 5-8 and the text."
}
