Repository: Harshelite2503/foamgpt

# FoamGPT

**An LLM-extracted, literature-scale Process–Structure–Property (PSP) dataset and benchmark for syntactic foams.**

Syntactic foams (hollow-particle-filled composites) have ~30 years of literature, but the quantitative
results live in tables and figures inside thousands of PDFs. FoamGPT turns that literature into a
machine-readable dataset and asks: *how well can classical ML and frontier LLMs predict foam properties,
and where do LLMs hallucinate?*

```
OpenAlex ──▶ OA PDFs ──▶ text+tables ──▶ Claude structured extraction ──▶ curated PSP table ──▶ benchmarks
 harvest      download      parse            extract / batch                  curate           bench-ml / bench-llm
```

File: data/extracted/agent/W4382982980.json (part 2 of 11)
{
     "quote": "CC at EPT60-10: tensile strength 47.42 +/- 7.7 MPa",
     "location": "Table 6.4 (p.117): Tensile strength (TS) of homogeneous HGM particle size variations of SFC"
    },
    {
     "quote": "CC at 10 vol%: tensile strain 0.031 mm/mm",
     "location": "Table 6.5 (p.119): Tensile strain of homogeneous HGM particle size variations of SFC"
    }
   ],
   "extractor_confidence": 0.85
  },
  {
   "record_id": null,
   "paper_id": null,
   "sample_label": "EPT60-CC15",
   "data_origin": "primary",
   "processing": {
    "matrix_class": "epoxy",
    "matrix_name": "DGEBA epoxy resin LR 20 with cycloaliphatic amine hardener LH281 (10:3)",
    "particle_type": "glass_microballoon",
    "particle_grade": "3M-type HGM T60 (true density 0.6 g/cc, crush strength 69 MPa)",
    "particle_true_density_g_cc": 0.7083,
    "particle_mean_diameter_um": 29.4,
    "particle_wall_thickness_ratio": 0.9141,
    "particle_volume_fraction": 0.15,
    "particle_weight_fraction": null,
    "process_route": "mechanical_mixing_cast",
    "cure_or_process_temperature_c": 80.0,
    "additional_fillers": null
   },
   "structure": {
    "measured_density_g_cc": null,
    "theoretical_density_g_cc": null,
    "matrix_porosity_fraction": null,
    "particle_breakage_fraction": null,
    "microstructure_notes": "sieved homogeneous HGM, 45-49 um size class"
   },
   "test": {
    "test_type": "tension",
    "strain_rate_per_s": null,
    "temperature_c": 25.0,
    "standard": "ASTM D638",
    "specimen_notes": "Dog-bone specimen, MTS 793 servo-hydraulic machine, 30 kN load cell, crosshead 2 mm/min, 5 specimens averaged."
   },
   "properties": {
    "modulus_mpa": 2950.0,
    "strength_mpa": 60.84,
    "strain_at_failure": 0.029,
    "energy_absorption_mj_m3": null,
    "plateau_stress_mpa": null,
    "densification_strain": null,
    "specific_modulus_mpa_per_g_cc": null,
    "specific_strength_mpa_per_g_cc": null,
    "storage_modulus_mpa": null,
    "loss_tangent": null,
    "thermal_conductivity_w_mk": null,
    "cte_per_k": null,
    "moisture_uptake_pct": null
   },
   "evidence": [
    {
     "quote": "CC (45-49 um size class) at EPT60-15: tensile modulus 2.95 +/- 0.70 GPa",
     "location": "Table 6.3 (p.116): Tensile modulus of SFC with homogeneous HGM particle size variations"
    },
    {
     "quote": "CC at EPT60-15: tensile strength 60.84 +/- 8.5 MPa",
     "location": "Table 6.4 (p.117): Tensile strength (TS) of homogeneous HGM particle size variations of SFC"
    },
    {
     "quote": "CC at 15 vol%: tensile strain 0.029 mm/mm",
     "location": "Table 6.5 (p.119): Tensile strain of homogeneous HGM particle size variations of SFC"
    }
   ],
   "extractor_confidence": 0.85
  },
  {
   "record_id": null,
   "paper_id": null,
   "sample_label": "EPT60-CC20",
   "data_origin": "primary",
   "processing": {
    "matrix_class": "epoxy",
    "matrix_name": "DGEBA epoxy resin LR 20 with cycloaliphatic amine hardener LH281 (10:3)",
    "particle_type": "glass_microballoon",
    "particle_grade": "3M-type HGM T60 (true density 0.6 g/cc, crush strength 69 MPa)",
    "particle_true_density_g_cc": 0.7083,
    "particle_mean_diameter_um": 29.4,
    "particle_wall_thickness_ratio": 0.9141,
    "particle_volume_fraction": 0.2,
    "particle_weight_fraction": null,
    "process_route": "mechanical_mixing_cast",
    "cure_or_process_temperature_c": 80.0,
    "additional_fillers": null
   },
   "structure": {
    "measured_density_g_cc": null,
    "theoretical_density_g_cc": null,
    "matrix_porosity_fraction": null,
    "particle_breakage_fraction": null,
    "microstructure_notes": "sieved homogeneous HGM, 45-49 um size class"
   },
   "test": {
    "test_type": "tension",
    "strain_rate_per_s": null,
    "temperature_c": 25.0,
    "standard": "ASTM D638",
    "specimen_notes": "Dog-bone specimen, MTS 793 servo-hydraulic machine, 30 kN load cell, crosshead 2 mm/min, 5 specimens averaged."
   },
   "properties": {
    "modulus_mpa": 2330.0,
    "strength_mpa": 42.38,
    "strain_at_failure": 0.024,
    "energy_absorption_mj_m3": null,
    "plateau_stress_mpa": null,
    "densification_strain": null,
    "specific_modulus_mpa_per_g_cc": null,
    "specific_strength_mpa_per_g_cc": null,
    "storage_modulus_mpa": null,
    "loss_tangent": null,
    "thermal_conductivity_w_mk": null,
    "cte_per_k": null,
    "moisture_uptake_pct": null
   },
   "evidence": [
    {
     "quote": "CC (45-49 um size class) at EPT60-20: tensile modulus 2.33 +/- 0.16 GPa",
     "location": "Table 6.3 (p.116): Tensile modulus of SFC with homogeneous HGM particle size variations"
    },
    {
     "quote": "CC at EPT60-20: tensile strength 42.38 +/- 8.3 MPa",
     "location": "Table 6.4 (p.117): Tensile strength (TS) of homogeneous HGM particle size variations of SFC"
    },
    {
     "quote": "CC at 20 vol%: tensile strain 0.024 mm/mm",
     "location": "Table 6.5 (p.119): Tensile strain of homogeneous HGM particle size variations of SFC"
    }
   ],
   "extractor_confidence": 0.85
  },
  {
   "record_id": null,
   "paper_id": null,
   "sample_label": "EPT60-CC25",
   "data_origin": "primary",
   "processing": {
    "matrix_class": "epoxy",
    "matrix_name": "DGEBA epoxy resin LR 20 with cycloaliphatic amine hardener LH281 (10:3)",
    "particle_type": "glass_microballoon",
    "particle_grade": "3M-type HGM T60 (true density 0.6 g/cc, crush strength 69 MPa)",
    "particle_true_density_g_cc": 0.7083,
    "particle_mean_diameter_um": 29.4,
    "particle_wall_thickness_ratio": 0.9141,
    "particle_volume_fraction": 0.25,
    "particle_weight_fraction": null,
    "process_route": "mechanical_mixing_cast",
    "cure_or_process_temperature_c": 80.0,
    "additional_fillers": null
   },
   "structure": {
    "measured_density_g_cc": null,
    "theoretical_density_g_cc": null,
    "matrix_porosity_fraction": null,
    "particle_breakage_fraction": null,
    "microstructure_notes": "sieved homogeneous HGM, 45-49 um size class"
   },
   "test": {
    "test_type": "tension",
    "strain_rate_per_s": null,
    "temperature_c": 25.0,
    "standard": "ASTM D638",
    "specimen_notes": "Dog-bone specimen, MTS 793 servo-hydraulic machine, 30 kN load cell, crosshead 2 mm/min, 5 specimens averaged."
   },
   "properties": {
    "modulus_mpa": 1980.0,
    "strength_mpa": 34.79,
    "strain_at_failure": 0.024,
    "energy_absorption_mj_m3": null,
    "plateau_stress_mpa": null,
    "densification_strain": null,
    "specific_modulus_mpa_per_g_cc": null,
    "specific_strength_mpa_per_g_cc": null,
    "storage_modulus_mpa": null,
    "loss_tangent": null,
    "thermal_conductivity_w_mk": null,
    "cte_per_k": null,
    "moisture_uptake_pct": null
   },
   "evidence": [
    {
     "quote": "CC (45-49 um size class) at EPT60-25: tensile modulus 1.98 +/- 0.15 GPa",
     "location": "Table 6.3 (p.116): Tensile modulus of SFC with homogeneous HGM particle size variations"
    },
    {
     "quote": "CC at EPT60-25: tensile strength 34.79 +/- 4.4 MPa",
     "location": "Table 6.4 (p.117): Tensile strength (TS) of homogeneous HGM particle size variations of SFC"
    },
    {
     "quote": "CC at 25 vol%: tensile strain 0.024 mm/mm",
     "location": "Table 6.5 (p.119): Tensile strain of homogeneous HGM particle size variations of SFC"
    }
   ],
   "extractor_confidence": 0.85
  },
  {
   "record_id": null,
   "paper_id": null,
   "sample_label": "EPT60-DD5",
   "data_origin": "primary",
   "processing": {
    "matrix_class": "epoxy",
    "matrix_name": "DGEBA epoxy resin LR 20 with cycloaliphatic amine hardener LH281 (10:3)",
    "particle_type": "glass_microballoon",
    "particle_grade": "3M-type HGM T60 (true density 0.6 g/cc, crush strength 69 MPa)",
    "particle_true_density_g_cc": 0.5529,
    "particle_mean_diameter_um": 55.04,
    "particle_wall_thickness_ratio": 0.9141,
    "particle_volume_fraction": 0.05,
    "particle_weight_fraction": null,
    "process_route": "mechanical_mixing_cast",
    "cure_or_process_temperature_c": 80.0,
    "additional_fillers": null
   },
   "structure": {
    "measured_density_g_cc": null,
    "theoretical_density_g_cc": null,
    "matrix_porosity_fraction": null,
    "particle_breakage_fraction": null,
    "microstructure_notes": "sieved homogeneous HGM, 50-60 um size class"
   },
   "test": {
    "test_type": "tension",
    "strain_rate_per_s": null,
    "temperature_c": 25.0,
    "standard": "ASTM D638",
    "specimen_notes": "Dog-bone specimen, MTS 793 servo-hydraulic machine, 30 kN load cell, crosshead 2 mm/min, 5 specimens averaged."
   },
   "properties": {
    "modulus_mpa": 2350.0,
    "strength_mpa": 55.74,
    "strain_at_failure": 0.043,
    "energy_absorption_mj_m3": null,
    "plateau_stress_mpa": null,
    "densification_strain": null,
    "specific_modulus_mpa_per_g_cc": null,
    "specific_strength_mpa_per_g_cc": null,
    "storage_modulus_mpa": null,
    "loss_tangent": null,
    "thermal_conductivity_w_mk": null,
    "cte_per_k": null,
    "moisture_uptake_pct": null
   },
   "evidence": [
    {
     "quote": "DD (50-60 um size class) at EPT60-5: tensile modulus 2.35 +/- 0.50 GPa",
     "location": "Table 6.3 (p.116): Tensile modulus of SFC with homogeneous HGM particle size variations"
    },
    {
     "quote": "DD at EPT60-5: tensile strength 55.74 +/- 11.6 MPa",
     "location": "Table 6.4 (p.117): Tensile strength (TS) of homogeneous HGM particle size variations of SFC"
    },
    {
     "quote": "DD at 5 vol%: tensile strain 0.043 mm/mm",
     "location": "Table 6.5 (p.119): Tensile strain of homogeneous HGM particle size variations of SFC"
    }
   ],
   "extractor_confidence": 0.85
  },
  {
   "record_id": null,
   "paper_id": null,
   "sample_label": "EPT60-DD10",
   "data_origin": "primary",
   "processing": {
    "matrix_class": "epoxy",
    "matrix_name": "DGEBA epoxy resin LR 20 with cycloaliphatic amine hardener LH281 (10:3)",
    "particle_type": "glass_microballoon",
    "particle_grade": "3M-type HGM T60 (true density 0.6 g/cc, crush strength 69 MPa)",
    "particle_true_density_g_cc": 0.5529,
    "particle_mean_diameter_um": 55.04,
    "particle_wall_thickness_ratio": 0.9141,
    "particle_volume_fraction": 0.1,
    "particle_weight_fraction": null,
    "process_route": "mechanical_mixing_cast",
    "cure_or_process_temperature_c": 80.0,
    "additional_fillers": null
   },
   "structure": {
    "measured_density_g_cc": null,
    "theoretical_density_g_cc": null,
    "matrix_porosity_fraction": null,
    "particle_breakage_fraction": null,
    "microstructure_notes": "sieved homogeneous HGM, 50-60 um size class"
   },
   "test": {
    "test_type": "tension",
    "strain_rate_per_s": null,
    "temperature_c": 25.0,
    "standard": "ASTM D638",
    "specimen_notes": "Dog-bone specimen, MTS 793 servo-hydraulic machine, 30 kN load cell, crosshead 2 mm/min, 5 specimens averaged."
   },
   "properties": {
    "modulus_mpa": 2310.0,
    "strength_mpa": 47.95,
    "strain_at_failure": 0.03,
    "energy_absorption_mj_m3": null,
    "plateau_stress_mpa": null,
    "densification_strain": null,
    "specific_modulus_mpa_per_g_cc": null,
    "specific_strength_mpa_per_g_cc": null,
    "storage_modulus_mpa": null,
    "loss_tangent": null,
    "thermal_conductivity_w_mk": null,
    "cte_per_k": null,
    "moisture_uptake_pct": null
   },
   "evidence": [
    {
     "quote": "DD (50-60 um size class) at EPT60-10: tensile modulus 2.31 +/- 0.31 GPa",
     "location": "Table 6.3 (p.116): Tensile modulus of SFC with homogeneous HGM particle size variations"
    },
    {
     "quote": "DD at EPT60-10: tensile strength 47.95 +/- 4.7 MPa",
     "location": "Table 6.4 (p.117): Tensile strength (TS) of homogeneous HGM particle size variations of SFC"
    },
    {
     "quote": "DD at 10 vol%: tensile strain 0.03 mm/mm",
     "location": "Table 6.5 (p.119): Tensile strain of homogeneous HGM particle size variations of SFC"
    }
   ],
   "extractor_confidence": 0.85
  },
  {
   "record_id": null,
   "paper_id": null,
   "sample_label": "EPT60-DD15",
   "data_origin": "primary",
   "processing": {
    "matrix_class": "epoxy",
    "matrix_name": "DGEBA epoxy resin LR 20 with cycloaliphatic amine hardener LH281 (10:3)",
    "particle_type": "glass_microballoon",
    "particle_grade": "3M-type HGM T60 (true density 0.6 g/cc, crush strength 69 MPa)",
    "particle_true_density_g_cc": 0.5529,
    "particle_mean_diameter_um": 55.04,
    "particle_wall_thickness_ratio": 0.9141,
    "particle_volume_fraction": 0.15,
    "particle_weight_fraction": null,
    "process_route": "mechanical_mixing_cast",
    "cure_or_process_temperature_c": 80.0,
    "additional_fillers": null
   },
   "structure": {
    "measured_density_g_cc": null,
    "theoretical_density_g_cc": null,
    "matrix_porosity_fraction": null,
    "particle_breakage_fraction": null,
    "microstructure_notes": "sieved homogeneous HGM, 50-60 um size class"
   },
   "test": {
    "test_type": "tension",
    "strain_rate_per_s": null,
    "temperature_c": 25.0,
    "standard": "ASTM D638",
    "specimen_notes": "Dog-bone specimen, MTS 793 servo-hydraulic machine, 30 kN load cell, crosshead 2 mm/min, 5 specimens averaged."
   },
   "properties": {
    "modulus_mpa": 2100.0,
    "strength_mpa": 44.68,
    "strain_at_failure": 0.033,
    "energy_absorption_mj_m3": null,
    "plateau_stress_mpa": null,
    "densification_strain": null,
    "specific_modulus_mpa_per_g_cc": null,
    "specific_strength_mpa_per_g_cc": null,
    "storage_modulus_mpa": null,
    "loss_tangent": null,
    "thermal_conductivity_w_mk": null,
    "cte_per_k": null,
    "moisture_uptake_pct": null
   },
   "evidence": [
    {
     "quote": "DD (50-60 um size class) at EPT60-15: tensile modulus 2.10 +/- 0.32 GPa",
     "location": "Table 6.3 (p.116): Tensile modulus of SFC with homogeneous HGM particle size variations"
    },
    {
     "quote": "DD at EPT60-15: tensile strength 44.68 +/- 4.5 MPa",
     "location": "Table 6.4 (p.117): Tensile strength (TS) of homogeneous HGM particle size variations of SFC"
    },
    {
     "quote": "DD at 15 vol%: tensile strain 0.033 mm/mm",
     "location": "Table 6.5 (p.119): Tensile strain of homogeneous HGM particle size variations of SFC"
    }
   ],
   "extractor_confidence": 0.85
  },
  {
   "record_id": null,
   "paper_id": null,
   "sample_label": "EPT60-DD20",
   "data_origin": "primary",
   "processing": {
    "matrix_class": "epoxy",
    "matrix_name": "DGEBA epoxy resin LR 20 with cycloaliphatic amine hardener LH281 (10:3)",
    "particle_type": "glass_microballoon",
    "particle_grade": "3M-type HGM T60 (true density 0.6 g/cc, crush strength 69 MPa)",
    "particle_true_density_g_cc": 0.5529,
    "particle_mean_diameter_um": 55.04,
    "particle_wall_thickness_ratio": 0.9141,
    "particle_volume_fraction": 0.2,
    "particle_weight_fraction": null,
    "process_route": "mechanical_mixing_cast",
    "cure_or_process_temperature_c": 80.0,
    "additional_fillers": null
   },
   "structure": {
    "measured_density_g_cc": null,
    "theoretical_density_g_cc": null,
    "matrix_porosity_fraction": null,
    "particle_breakage_fraction": null,
    "microstructure_notes": "sieved homogeneous HGM, 50-60 um size class"
   },
   "test": {
    "test_type": "tension",
    "strain_rate_per_s": null,
    "temperature_c": 25.0,
    "standard": "ASTM D638",
    "specimen_notes": "Dog-bone specimen, MTS 793 servo-hydraulic machine, 30 kN load cell, crosshead 2 mm/min, 5 specimens averaged."
   },
   "properties": {
    "modulus_mpa": 2000.0,
    "strength_mpa": 40.59,
    "strain_at_failure": 0.029,
    "energy_absorption_mj_m3": null,
    "plateau_stress_mpa": null,
    "densification_strain": null,
    "specific_modulus_mpa_per_g_cc": null,
    "specific_strength_mpa_per_g_cc": null,
    "storage_modulus_mpa": null,
    "loss_tangent": null,
    "thermal_conductivity_w_mk": null,
    "cte_per_k": null,
    "moisture_uptake_pct": null
   },
   "evidence": [
    {
     "quote": "DD (50-60 um size class) at EPT60-20: tensile modulus 2.00 +/- 0.58 GPa",
     "location": "Table 6.3 (p.116): Tensile modulus of SFC with homogeneous HGM particle size variations"
    },
    {
     "quote": "DD at EPT60-20: tensile strength 40.59 +/- 7.2 MPa",
     "location": "Table 6.4 (p.117): Tensile strength (TS) of homogeneous HGM particle size variations of SFC"
    },
    {
     "quote": "DD at 20 vol%: tensile strain 0.029 mm/mm",
     "location": "Table 6.5 (p.119): Tensile strain of homogeneous HGM particle size variations of SFC"
    }
   ],
   "extractor_confidence": 0.85
  },
  {
   "record_id": null,
   "paper_id": null,
   "sample_label": "EPT60-DD25",
   "data_origin": "primary",
   "processing": {
    "matrix_class": "epoxy",
    "matrix_name": "DGEBA epoxy resin LR 20 with cycloaliphatic amine hardener LH281 (10:3)",
    "particle_type": "glass_microballoon",
    "particle_grade": "3M-type HGM T60 (true density 0.6 g/cc, crush strength 69 MPa)",
    "particle_true_density_g_cc": 0.5529,
    "particle_mean_diameter_um": 55.04,
    "particle_wall_thickness_ratio": 0.9141,
    "particle_volume_fraction": 0.25,
    "particle_weight_fraction": null,
    "process_route": "mechanical_mixing_cast",
    "cure_or_process_temperature_c": 80.0,
    "additional_fillers": null
   },
   "structure": {
    "measured_density_g_cc": null,
    "theoretical_density_g_cc": null,
    "matrix_porosity_fraction": null,
    "particle_breakage_fraction": null,
    "microstructure_notes": "sieved homogeneous HGM, 50-60 um size class"
   },
   "test": {
    "test_type": "tension",
    "strain_rate_per_s": null,
    "temperature_c": 25.0,
    "standard": "ASTM D638",
    "specimen_notes": "Dog-bone specimen, MTS 793 servo-hydraulic machine, 30 kN load cell, crosshead 2 mm/min, 5 specimens averaged."
   },
   "properties": {
    "modulus_mpa": 1900.0,
    "strength_mpa": 33.84,
    "strain_at_failure": 0.024,
    "energy_absorption_mj_m3": null,
    "plateau_stress_mpa": null,
    "densification_strain": null,
    "specific_modulus_mpa_per_g_cc": null,
    "specific_strength_mpa_per_g_cc": null,
    "storage_modulus_mpa": null,
    "loss_tangent": null,
    "thermal_conductivity_w_mk": null,
    "cte_per_k": null,
    "moisture_uptake_pct": null
   },
   "evidence": [
    {
     "quote": "DD (50-60 um size class) at EPT60-25: tensile modulus 1.90 +/- 0.31 GPa",
     "location": "Table 6.3 (p.116): Tensile modulus of SFC with homogeneous HGM particle size variations"
    },
    {
     "quote": "DD at EPT60-25: tensile strength 33.84 +/- 5.1 MPa",
     "location": "Table 6.4 (p.117): Tensile strength (TS) of homogeneous HGM particle size variations of SFC"
    },
    {
     "quote": "DD at 25 vol%: tensile strain 0.024 mm/mm",
     "location": "Table 6.5 (p.119): Tensile strain of homogeneous HGM particle size variations of SFC"
    }
   ],
   "extractor_confidence": 0.85
  },
  {
   "record_id": null,
   "paper_id": null,
   "sample_label": "EPT60-0",
   "data_origin": "primary",
   "processing": {
    "matrix_class": "epoxy",
    "matrix_name": "DGEBA epoxy resin LR 20 with cycloaliphatic amine hardener LH281 (10:3)",
    "particle_type": "glass_microballoon",
    "particle_grade": null,
    "particle_true_density_g_cc": null,
    "particle_mean_diameter_um": null,
    "particle_wall_thickness_ratio": null,
    "particle_volume_fraction": 0.0,
    "particle_weight_fraction": null,
    "process_route": "mechanical_mixing_cast",
    "cure_or_process_temperature_c": 80.0,
    "additional_fillers": null
   },
   "structure": {
    "measured_density_g_cc": null,
    "theoretical_density_g_cc": null,
    "matrix_porosity_fraction": null,
    "particle_breakage_fraction": null,
    "microstructure_notes": "neat epoxy reference (no microballoons)"
   },
   "test": {
    "test_type": "flexure",
    "strain_rate_per_s": null,
    "temperature_c": 25.0,
    "standard": "ASTM D790-02",
    "specimen_notes": "Three-point bending, span 48 mm (16:1), MTS 793, 30 kN load cell, 2 mm/min, 5 specimens averaged."
   },
   "properties": {
    "modulus_mpa": 2400.0,
    "strength_mpa": 53.5,
    "strain_at_failure": 0.0436,
    "energy_absorption_mj_m3": null,
    "plateau_stress_mpa": null,
    "densification_strain": null,
    "specific_modulus_mpa_per_g_cc": null,
    "specific_strength_mpa_per_g_cc": null,
    "storage_modulus_mpa": null,
    "loss_tangent": null,
    "thermal_conductivity_w_mk": null,
    "cte_per_k": null,
    "moisture_uptake_pct": null
   },
   "evidence": [
    {
     "quote": "1 | Neat epoxy | 2.4 | 53.5 | 4.36E-02",
     "location": "Table 7.1 (p.131): Flexural properties of SFC with heterogeneous HGM filler concentration"
    }
   ],
   "extractor_confidence": 0.85
  },
  {
   "record_id": null,
   "paper_id": null,
   "sample_label": "EPT60-5",
   "data_origin": "primary",
   "processing": {
    "matrix_class": "epoxy",
    "matrix_name": "DGEBA epoxy resin LR 20 with cycloaliphatic amine hardener LH281 (10:3)",
    "particle_type": "glass_microballoon",
    "particle_grade": "3M-type HGM T60 (true density 0.6 g/cc, crush strength 69 MPa)",
    "particle_true_density_g_cc": 0.6,
    "particle_mean_diameter_um": 39.26,
    "particle_wall_thickness_ratio": 0.9141,
    "particle_volume_fraction": 0.05,
    "particle_weight_fraction": null,
    "process_route": "mechanical_mixing_cast",
    "cure_or_process_temperature_c": 80.0,
    "additional_fillers": null
   },
   "structure": {
    "measured_density_g_cc": null,
    "theoretical_density_g_cc": null,
    "matrix_porosity_fraction": null,
    "particle_breakage_fraction": null,
    "microstructure_notes": null
   },
   "test": {
    "test_type": "flexure",
    "strain_rate_per_s": null,
    "temperature_c": 25.0,
    "standard": "ASTM D790-02",
    "specimen_notes": "Three-point bending, span 48 mm (16:1), MTS 793, 30 kN load cell, 2 mm/min, 5 specimens averaged."
   },
   "properties": {
    "modulus_mpa": 3500.0,
    "strength_mpa": 94.0,
    "strain_at_failure": 0.0349,
    "energy_absorption_mj_m3": null,
    "plateau_stress_mpa": null,
    "densification_strain": null,
    "specific_modulus_mpa_per_g_cc": null,
    "specific_strength_mpa_per_g_cc": null,
    "storage_modulus_mpa": null,
    "loss_tangent": null,
    "thermal_conductivity_w_mk": null,
    "cte_per_k": null,
    "moisture_uptake_pct": null
   },
   "evidence": [
    {
     "quote": "2 | EPT60-5 | 3.5+/-0.78 | 94.0+/-2.71 | 3.49E-02",
     "location": "Table 7.1 (p.131): Flexural properties of SFC with heterogeneous HGM filler concentration"
    }
   ],
   "extractor_confidence": 0.85
  },
  {
   "record_id": null,
   "paper_id": null,
   "sample_label": "EPT60-10",
   "data_origin": "primary",
   "processing": {
    "matrix_class": "epoxy",
    "matrix_name": "DGEBA epoxy resin LR 20 with cycloaliphatic amine hardener LH281 (10:3)",
    "particle_type": "glass_microballoon",
    "particle_grade": "3M-type HGM T60 (true density 0.6 g/cc, crush strength 69 MPa)",
    "particle_true_density_g_cc": 0.6,
    "particle_mean_diameter_um": 39.26,
    "particle_wall_thickness_ratio": 0.9141,
    "particle_volume_fraction": 0.1,
    "particle_weight_fraction": null,
    "process_route": "mechanical_mixing_cast",
    "cure_or_process_temperature_c": 80.0,
    "additional_fillers": null
   },
   "structure": {
    "measured_density_g_cc": null,
    "theoretical_density_g_cc": null,
    "matrix_porosity_fraction": null,
    "particle_breakage_fraction": null,
    "microstructure_notes": null
   },
   "test": {
    "test_type": "flexure",
    "strain_rate_per_s": null,
    "temperature_c": 25.0,
    "standard": "ASTM D790-02",
    "specimen_notes": "Three-point bending, span 48 mm (16:1), MTS 793, 30 kN load cell, 2 mm/min, 5 specimens averaged."
   },
   "properties": {
    "modulus_mpa": 3700.0,
    "strength_mpa": 96.9,
    "strain_at_failure": 0.0436,
    "energy_absorption_mj_m3": null,
    "plateau_stress_mpa": null,
    "densification_strain": null,
    "specific_modulus_mpa_per_g_cc": null,
    "specific_strength_mpa_per_g_cc": null,
    "storage_modulus_mpa": null,
    "loss_tangent": null,
    "thermal_conductivity_w_mk": null,
    "cte_per_k": null,
    "moisture_uptake_pct": null
   },
   "evidence": [
    {
     "quote": "3 | EPT60-10 | 3.7+/-0.92 | 96.9+/-4.76 | 4.36E-02",
     "location": "Table 7.1 (p.131): Flexural properties of SFC with heterogeneous HGM filler concentration"
    }
   ],
   "extractor_confidence": 0.85
  },
  {
   "record_id": null,
   "paper_id": null,
   "sample_label": "EPT60-15",
   "data_origin": "primary",
   "processing": {
    "matrix_class": "epoxy",
    "matrix_name": "DGEBA epoxy resin LR 20 with cycloaliphatic amine hardener LH281 (10:3)",
    "particle_type": "glass_microballoon",
    "particle_grade": "3M-type HGM T60 (true density 0.6 g/cc, crush strength 69 MPa)",
    "particle_true_density_g_cc": 0.6,
    "particle_mean_diameter_um": 39.26,
    "particle_wall_thickness_ratio": 0.9141,
    "particle_volume_fraction": 0.15,
    "particle_weight_fraction": null,
    "process_route": "mechanical_mixing_cast",
    "cure_or_process_temperature_c": 80.0,
    "additional_fillers": null
   },
   "structure": {
    "measured_density_g_cc": null,
    "theoretical_density_g_cc": null,
    "matrix_porosity_fraction": null,
    "particle_breakage_fraction": null,
    "microstructure_notes": null
   },
   "test": {
    "test_type": "flexure",
    "strain_rate_per_s": null,
    "temperature_c": 25.0,
    "standard": "ASTM D790-02",
    "specimen_notes": "Three-point bending, span 48 mm (16:1), MTS 793, 30 kN load cell, 2 mm/min, 5 specimens averaged."
   },
   "properties": {
    "modulus_mpa": 3900.0,
    "strength_mpa": 97.9,
    "strain_at_failure": 0.0297,
    "energy_absorption_mj_m3": null,
    "plateau_stress_mpa": null,
    "densification_strain": null,
    "specific_modulus_mpa_per_g_cc": null,
    "specific_strength_mpa_per_g_cc": null,
    "storage_modulus_mpa": null,
    "loss_tangent": null,
    "thermal_conductivity_w_mk": null,
    "cte_per_k": null,
    "moisture_uptake_pct": null
   },
   "evidence": [
    {
     "quote": "4 | EPT60-15 | 3.9+/-1.06 | 97.9+/-5.47 | 2.97E-02",
     "location": "Table 7.1 (p.131): Flexural properties of SFC with heterogeneous HGM filler concentration"
    }
   ],
   "extractor_confidence": 0.85
  },
  {
   "record_id": null,
   "paper_id": null,
   "sample_label": "EPT60-20",
   "data_origin": "primary",
   "processing": {
    "matrix_class": "epoxy",
    "matrix_name": "DGEBA epoxy resin LR 20 with cycloaliphatic amine hardener LH281 (10:3)",
    "particle_type": "glass_microballoon",
    "particle_grade": "3M-type HGM T60 (true density 0.6 g/cc, crush strength 69 MPa)",
    "particle_true_density_g_cc": 0.6,
    "particle_mean_diameter_um": 39.26,
    "particle_wall_thickness_ratio": 0.9141,
    "particle_volume_fraction": 0.2,
    "particle_weight_fraction": null,
    "process_route": "mechanical_mixing_cast",
    "cure_or_process_temperature_c": 80.0,
    "additional_fillers": null
   },
   "structure": {
    "measured_density_g_cc": null,
    "theoretical_density_g_cc": null,
    "matrix_porosity_fraction": null,
    "particle_breakage_fraction": null,
    "microstructure_notes": null
   },
   "test": {
    "test_type": "flexure",
    "strain_rate_per_s": null,
    "temperature_c": 25.0,
    "standard": "ASTM D790-02",
    "specimen_notes": "Three-point bending, span 48 mm (16:1), MTS 793, 30 kN load cell, 2 mm/min, 5 specimens averaged."
   },
   "properties": {
    "modulus_mpa": 4300.0,
    "strength_mpa": 103.4,
    "strain_at_failure": 0.038,
    "energy_absorption_mj_m3": null,
    "plateau_stress_mpa": null,
    "densification_strain": null,
    "specific_modulus_mpa_per_g_cc": null,
    "specific_strength_mpa_per_g_cc": null,
    "storage_modulus_mpa": null,
    "loss_tangent": null,
    "thermal_conductivity_w_mk": null,
    "cte_per_k": null,
    "moisture_uptake_pct": null
   },
   "evidence": [
    {
     "quote": "5 | EPT60-20 | 4.3+/-1.34 | 103.4+/-9.36 | 3.80E-02",
     "location": "Table 7.1 (p.131): Flexural properties of SFC with heterogeneous HGM filler concentration"
    }
   ],
   "extractor_confidence": 0.85
  },
  {
   "record_id": null,
   "paper_id": null,
   "sample_label": "EPT60-25",
   "data_origin": "primary",
   "processing": {
    "matrix_class": "epoxy",
    "matrix_name": "DGEBA epoxy resin LR 20 with cycloaliphatic amine hardener LH281 (10:3)",
    "particle_type": "glass_microballoon",
    "particle_grade": "3M-type HGM T60 (true density 0.6 g/cc, crush strength 69 MPa)",
    "particle_true_density_g_cc": 0.6,
    "particle_mean_diameter_um": 39.26,
    "particle_wall_thickness_ratio": 0.9141,
    "particle_volume_fraction": 0.25,
    "particle_weight_fraction": null,
    "process_route": "mechanical_mixing_cast",
    "cure_or_process_temperature_c": 80.0,
    "additional_fillers": null
   },
   "structure": {
    "measured_density_g_cc": null,
    "theoretical_density_g_cc": null,
    "matrix_porosity_fraction": null,
    "particle_breakage_fraction": null,
    "microstructure_notes": null
   },
   "test": {
    "test_type": "flexure",
    "strain_rate_per_s": null,
    "temperature_c": 25.0,
    "standard": "ASTM D790-02",
    "specimen_notes": "Three-point bending, span 48 mm (16:1), MTS 793, 30 kN load cell, 2 mm/min, 5 specimens averaged."
   },
   "properties": {
    "modulus_mpa": 4800.0,
    "strength_mpa": 118.08,
    "strain_at_failure": 0.0365,
    "energy_absorption_mj_m3": null,
    "plateau_stress_mpa": null,
    "densification_strain": null,
    "specific_modulus_mpa_per_g_cc": null,
    "specific_strength_mpa_per_g_cc": null,
    "storage_modulus_mpa": null,
    "loss_tangent": null,
    "thermal_conductivity_w_mk": null,
    "cte_per_k": null,
    "moisture_uptake_pct": null
   },
   "evidence": [
    {
     "quote": "6 | EPT60-25 | 4.8+/-1.70 | 118.08+/-9.74 | 3.65E-02",
     "location": "Table 7.1 (p.131): Flexural properties of SFC with heterogeneous HGM filler concentration"
    }
   ],
   "extractor_confidence": 0.85
  },
  {
   "record_id": null,
   "paper_id": null,
   "sample_label": "EPT60-AA5",
   "data_origin": "primary",
   "processing": {
    "matrix_class": "epoxy",
    "matrix_name": "DGEBA epoxy resin LR 20 with cycloaliphatic amine hardener LH281 (10:3)",
    "particle_type": "glass_microballoon",
    "particle_grade": "3M-type HGM T60 (true density 0.6 g/cc, crush strength 69 MPa)",
    "particle_true_density_g_cc": 0.7548,
    "particle_mean_diameter_um": 29.62,
    "particle_wall_thickness_ratio": 0.9141,
    "particle_volume_fraction": 0.05,
    "particle_weight_fraction": null,
    "process_route": "mechanical_mixing_cast",
    "cure_or_process_temperature_c": 80.0,
    "additional_fillers": null
   },
   "structure": {
    "measured_density_g_cc": null,
    "theoretical_density_g_cc": null,
    "matrix_porosity_fraction": null,
    "particle_breakage_fraction": null,
    "microstructure_notes": "sieved homogeneous HGM, 20-24 um size class"
   },
   "test": {
    "test_type": "flexure",
    "strain_rate_per_s": null,
    "temperature_c": 25.0,
    "standard": "ASTM D790-02",
    "specimen_notes": "Three-point bending, span 48 mm (16:1), MTS 793, 30 kN load cell, 2 mm/min, 5 specimens averaged."
   },
   "properties": {
    "modulus_mpa": 810.0,
    "strength_mpa": 65.3,
    "strain_at_failure": 0.141,
    "energy_absorption_mj_m3": null,
    "plateau_stress_mpa": null,
    "densification_strain": null,
    "specific_modulus_mpa_per_g_cc": null,
    "specific_strength_mpa_per_g_cc": null,
    "storage_modulus_mpa": null,
    "loss_tangent": null,
    "thermal_conductivity_w_mk": null,
    "cte_per_k": null,
    "moisture_uptake_pct": null
   },
   "evidence": [
    {
     "quote": "AA (20-24 um size class) at EPT60-5: flexural modulus 0.81 GPa",
     "location": "Table 7.3 (p.135): Flexural modulus of SFC filled with homogeneous HGM-epoxy resin (GPa)"
    },
    {
     "quote": "AA at EPT60-5: flexural strength 65.3+/-8.3 MPa",
     "location": "Table 7.4 (p.136): Flexural strength of SFC filled homogeneous HGM-epoxy resin (MPa)"
    },
    {
     "quote": "AA at 5 vol%: flexural strain 0.141 mm/mm",
     "location": "Table 7.5 (p.137): Flexural strain of SFC filled with homogeneous HGM-epoxy resin (mm/mm)"
    }
   ],
   "extractor_confidence": 0.8
  },
  {
   "record_id": null,
   "paper_id": null,
   "sample_label": "EPT60-AA10",
   "data_origin": "primary",
   "processing": {
    "matrix_class": "epoxy",
    "matrix_name": "DGEBA epoxy resin LR 20 with cycloaliphatic amine hardener LH281 (10:3)",
    "particle_type": "glass_microballoon",
    "particle_grade": "3M-type HGM T60 (true density 0.6 g/cc, crush strength 69 MPa)",
    "particle_true_density_g_cc": 0.7548,
    "particle_mean_diameter_um": 29.62,
    "particle_wall_thickness_ratio": 0.9141,
    "particle_volume_fraction": 0.1,
    "particle_weight_fraction": null,
    "process_route": "mechanical_mixing_cast",
    "cure_or_process_temperature_c": 80.0,
    "additional_fillers": null
   },
   "structure": {
    "measured_density_g_cc": null,
    "theoretical_density_g_cc": null,
    "matrix_porosity_fraction": null,
    "particle_breakage_fraction": null,
    "microstructure_notes": "sieved homogeneous HGM, 20-24 um size class"
   },
   "test": {
    "test_type": "flexure",
    "strain_rate_per_s": null,
    "temperature_c": 25.0,
    "standard": "ASTM D790-02",
    "specimen_notes": "Three-point bending, span 48 mm (16:1), MTS 793, 30 kN load cell, 2 mm/min, 5 specimens averaged."
   },
   "properties": {
    "modulus_mpa": 600.0,
    "strength_mpa": 52.6,
    "strain_at_failure": 0.104,
    "energy_absorption_mj_m3": null,
    "plateau_stress_mpa": null,
    "densification_strain": null,
    "specific_modulus_mpa_per_g_cc": null,
    "specific_strength_mpa_per_g_cc": null,
    "storage_modulus_mpa": null,
    "loss_tangent": null,
    "thermal_conductivity_w_mk": null,
    "cte_per_k": null,
    "moisture_uptake_pct": null
   },
   "evidence": [
    {
     "quote": "AA (20-24 um size class) at EPT60-10: flexural modulus 0.6 GPa",
     "location": "Table 7.3 (p.135): Flexural modulus of SFC filled with homogeneous HGM-epoxy resin (GPa)"
    },
    {
     "quote": "AA at EPT60-10: flexural strength 52.6+/-0.6 MPa",
     "location": "Table 7.4 (p.136): Flexural strength of SFC filled homogeneous HGM-epoxy resin (MPa)"
    },
    {
     "quote": "AA at 10 vol%: flexural strain 0.104 mm/mm",
     "location": "Table 7.5 (p.137): Flexural strain of SFC filled with homogeneous HGM-epoxy resin (mm/mm)"
    }
   ],
   "extractor_confidence": 0.8
  },
  {
   "record_id": null,
   "paper_id": null,
   "sample_label": "EPT60-AA15",
   "data_origin": "primary",
   "processing": {
    "matrix_class": "epoxy",
    "matrix_name": "DGEBA epoxy resin LR 20 with cycloaliphatic amine hardener LH281 (10:3)",
    "particle_type": "glass_microballoon",
    "particle_grade": "3M-type HGM T60 (true density 0.6 g/cc, crush strength 69 MPa)",
    "particle_true_density_g_cc": 0.7548,
    "particle_mean_diameter_um": 29.62,
    "particle_wall_thickness_ratio": 0.9141,
    "particle_volume_fraction": 0.15,
    "particle_weight_fraction": null,
    "process_route": "mechanical_mixing_cast",
    "cure_or_process_temperature_c": 80.0,
    "additional_fillers": null
   },
   "structure": {
    "measured_density_g_cc": null,
    "theoretical_density_g_cc": null,
    "matrix_porosity_fraction": null,
    "particle_breakage_fraction": null,
    "microstructure_notes": "sieved homogeneous HGM, 20-24 um size class"
   },
   "test": {
    "test_type": "flexure",
    "strain_rate_per_s": null,
    "temperature_c": 25.0,
    "standard": "ASTM D790-02",
    "specimen_notes": "Three-point bending, span 48 mm (16:1), MTS 793, 30 kN load cell, 2 mm/min, 5 specimens averaged."
   },
   "properties": {
    "modulus_mpa": 1000.0,
    "strength_mpa": 74.4,
    "strain_at_failure": 0.139,
    "energy_absorption_mj_m3": null,
    "plateau_stress_mpa": null,
    "densification_strain": null,
    "specific_modulus_mpa_per_g_cc": null,
    "specific_strength_mpa_per_g_cc": null,
    "storage_modulus_mpa": null,
    "loss_tangent": null,
    "thermal_conductivity_w_mk": null,
    "cte_per_k": null,
    "moisture_uptake_pct": null
   },
   "evidence": [
    {
     "quote": "AA (20-24 um size class) at EPT60-15: flexural modulus 1.0 GPa",
     "location": "Table 7.3 (p.135): Flexural modulus of SFC filled with homogeneous HGM-epoxy resin (GPa)"
    },
    {
     "quote": "AA at EPT60-15: flexural strength 74.4+/-4.8 MPa",
     "location": "Table 7.4 (p.136): Flexural strength of SFC filled homogeneous HGM-epoxy resin (MPa)"
    },
    {
     "quote": "AA at 15 vol%: flexural strain 0.139 mm/mm",
     "location": "Table 7.5 (p.137): Flexural strain of SFC filled with homogeneous HGM-epoxy resin (mm/mm)"
    }
   ],
   "extractor_confidence": 0.8
  },
  {
   "record_id": null,
   "paper_id": null,
   "sample_label": "EPT60-AA20",
   "data_origin": "primary",
   "processing": {
    "matrix_class": "epoxy",
    "matrix_name": "DGEBA epoxy resin LR 20 with cycloaliphatic amine hardener LH281 (10:3)",
    "particle_type": "glass_microballoon",
    "particle_grade": "3M-type HGM T60 (true density 0.6 g/cc, crush strength 69 MPa)",
    "particle_true_density_g_cc": 0.7548,
    "particle_mean_diameter_um": 29.62,
    "particle_wall_thickness_ratio": 0.9141,
    "particle_volume_fraction": 0.2,
    "particle_weight_fraction": null,
    "process_route": "mechanical_mixing_cast",
    "cure_or_process_temperature_c": 80.0,
    "additional_fillers": null
   },
   "structure": {
    "measured_density_g_cc": null,
    "theoretical_density_g_cc": null,
    "matrix_porosity_fraction": null,
    "particle_breakage_fraction": null,
    "microstructure_notes": "sieved homogeneous HGM, 20-24 um size class"
   },
   "test": {
    "test_type": "flexure",
    "strain_rate_per_s": null,
    "temperature_c": 25.0,
    "standard": "ASTM D790-02",
    "specimen_notes": "Three-point bending, span 48 mm (16:1), MTS 793, 30 kN load cell, 2 mm/min, 5 specimens averaged."
   },
   "properties": {
    "modulus_mpa": 1020.0,
    "strength_mpa": 80.7,
    "strain_at_failure": 0.125,
    "energy_absorption_mj_m3": null,
    "plateau_stress_mpa": null,
    "densification_strain": null,
    "specific_modulus_mpa_per_g_cc": null,
    "specific_strength_mpa_per_g_cc": null,
    "storage_modulus_mpa": null,
    "loss_tangent": null,
    "thermal_conductivity_w_mk": null,
    "cte_per_k": null,
    "moisture_uptake_pct": null
   },
   "evidence": [
    {
     "quote": "AA (20-24 um size class) at EPT60-20: flexural modulus 1.02 GPa",
     "location": "Table 7.3 (p.135): Flexural modulus of SFC filled with homogeneous HGM-epoxy resin (GPa)"
    },
    {
     "quote": "AA at EPT60-20: flexural strength 80.7+/-9.2 MPa",
     "location": "Table 7.4 (p.136): Flexural strength of SFC filled homogeneous HGM-epoxy resin (MPa)"
    },
    {
     "quote": "AA at 20 vol%: flexural strain 0.125 mm/mm",
     "location": "Table 7.5 (p.137): Flexural strain of SFC filled with homogeneous HGM-epoxy resin (mm/mm)"
    }
   ],
   "extractor_confidence": 0.8
  },
  {
   "record_id": null,
   "paper_id": null,
   "sample_label": "EPT60-AA25",
   "data_origin": "primary",
   "processing": {
    "matrix_class": "epoxy",
    "matrix_name": "DGEBA epoxy resin LR 20 with cycloaliphatic amine hardener LH281 (10:3)",
    "particle_type": "glass_microballoon",
    "particle_grade": "3M-type HGM T60 (true density 0.6 g/cc, crush strength 69 MPa)",
    "particle_true_density_g_cc": 0.7548,
    "particle_mean_diameter_um": 29.62,
    "particle_wall_thickness_ratio": 0.9141,
    "particle_volume_fraction": 0.25,
    "particle_weight_fraction": null,
    "process_route": "mechanical_mixing_cast",
