Repository: Harshelite2503/foamgpt

# FoamGPT

**An LLM-extracted, literature-scale Process–Structure–Property (PSP) dataset and benchmark for syntactic foams.**

Syntactic foams (hollow-particle-filled composites) have ~30 years of literature, but the quantitative
results live in tables and figures inside thousands of PDFs. FoamGPT turns that literature into a
machine-readable dataset and asks: *how well can classical ML and frontier LLMs predict foam properties,
and where do LLMs hallucinate?*

```
OpenAlex ──▶ OA PDFs ──▶ text+tables ──▶ Claude structured extraction ──▶ curated PSP table ──▶ benchmarks
 harvest      download      parse            extract / batch                  curate           bench-ml / bench-llm
```

File: data/extracted/agent/W4394017182.json (part 2 of 3)
{
     "quote": "Syntactic foam is a composite prepared by reinforcing the desired proportions (50:50) of dry fly ash cenospheres in a phenol formaldehyde thermoset polymer resin matrix.",
     "location": "Sec. Method of manufacturing"
    },
    {
     "quote": "| Syntactic foam | 5 | 2.36 | 0.70 | 0.30 |",
     "location": "Table 1 (resin burnout, syntactic foam row)"
    }
   ],
   "extractor_confidence": 0.8
  },
  {
   "sample_label": "SFK15",
   "data_origin": "primary",
   "processing": {
    "matrix_class": "other_thermoset",
    "matrix_name": "phenol formaldehyde (phenolic) resin",
    "particle_type": "fly_ash_cenosphere",
    "particle_grade": null,
    "particle_true_density_g_cc": null,
    "particle_mean_diameter_um": null,
    "particle_wall_thickness_ratio": null,
    "particle_volume_fraction": 0.7,
    "particle_weight_fraction": null,
    "process_route": "vacuum_assisted",
    "cure_or_process_temperature_c": null,
    "additional_fillers": "E-glass/epoxy face skins (vacuum bonded); honeycomb grid stiffener, hexagonal cell size 15 mm"
   },
   "structure": {
    "measured_density_g_cc": null,
    "theoretical_density_g_cc": null,
    "matrix_porosity_fraction": null,
    "particle_breakage_fraction": null,
    "microstructure_notes": "Sandwich panel: syntactic foam core confined in hexagonal honeycomb grid cells of 15 mm between glass/epoxy face skins."
   },
   "test": {
    "test_type": "compression",
    "strain_rate_per_s": null,
    "temperature_c": null,
    "standard": "ASTM C364",
    "specimen_notes": "Edgewise (in-plane) compression of sandwich panel; constant displacement rate 0.5 mm/min (Instron 5982)"
   },
   "properties": {
    "modulus_mpa": 2000.0,
    "strength_mpa": 23.83,
    "strain_at_failure": null,
    "energy_absorption_mj_m3": null,
    "plateau_stress_mpa": null,
    "densification_strain": null,
    "specific_modulus_mpa_per_g_cc": null,
    "specific_strength_mpa_per_g_cc": null,
    "storage_modulus_mpa": null,
    "loss_tangent": null,
    "thermal_conductivity_w_mk": null,
    "cte_per_k": null,
    "moisture_uptake_pct": null
   },
   "evidence": [
    {
     "quote": "| Compression strength [MPa] | Edgewise | 19.67 | 23.45 | 23.83 | 24.07 | 24.85 | / | Compression modulus [GPa] | Edgewise | 1.77 | 1.96 | 2 | 2.04 | 2.28 |",
     "location": "Table 3"
    },
    {
     "quote": "Syntactic foam is a composite prepared by reinforcing the desired proportions (50:50) of dry fly ash cenospheres in a phenol formaldehyde thermoset polymer resin matrix.",
     "location": "Sec. Method of manufacturing"
    },
    {
     "quote": "| Syntactic foam | 5 | 2.36 | 0.70 | 0.30 |",
     "location": "Table 1 (resin burnout, syntactic foam row)"
    }
   ],
   "extractor_confidence": 0.8
  },
  {
   "sample_label": "SFK10",
   "data_origin": "primary",
   "processing": {
    "matrix_class": "other_thermoset",
    "matrix_name": "phenol formaldehyde (phenolic) resin",
    "particle_type": "fly_ash_cenosphere",
    "particle_grade": null,
    "particle_true_density_g_cc": null,
    "particle_mean_diameter_um": null,
    "particle_wall_thickness_ratio": null,
    "particle_volume_fraction": 0.7,
    "particle_weight_fraction": null,
    "process_route": "vacuum_assisted",
    "cure_or_process_temperature_c": null,
    "additional_fillers": "E-glass/epoxy face skins (vacuum bonded); honeycomb grid stiffener, hexagonal cell size 10 mm"
   },
   "structure": {
    "measured_density_g_cc": null,
    "theoretical_density_g_cc": null,
    "matrix_porosity_fraction": null,
    "particle_breakage_fraction": null,
    "microstructure_notes": "Sandwich panel: syntactic foam core confined in hexagonal honeycomb grid cells of 10 mm between glass/epoxy face skins."
   },
   "test": {
    "test_type": "compression",
    "strain_rate_per_s": null,
    "temperature_c": null,
    "standard": "ASTM C364",
    "specimen_notes": "Edgewise (in-plane) compression of sandwich panel; constant displacement rate 0.5 mm/min (Instron 5982)"
   },
   "properties": {
    "modulus_mpa": 2040.0,
    "strength_mpa": 24.07,
    "strain_at_failure": null,
    "energy_absorption_mj_m3": null,
    "plateau_stress_mpa": null,
    "densification_strain": null,
    "specific_modulus_mpa_per_g_cc": null,
    "specific_strength_mpa_per_g_cc": null,
    "storage_modulus_mpa": null,
    "loss_tangent": null,
    "thermal_conductivity_w_mk": null,
    "cte_per_k": null,
    "moisture_uptake_pct": null
   },
   "evidence": [
    {
     "quote": "| Compression strength [MPa] | Edgewise | 19.67 | 23.45 | 23.83 | 24.07 | 24.85 | / | Compression modulus [GPa] | Edgewise | 1.77 | 1.96 | 2 | 2.04 | 2.28 |",
     "location": "Table 3"
    },
    {
     "quote": "Syntactic foam is a composite prepared by reinforcing the desired proportions (50:50) of dry fly ash cenospheres in a phenol formaldehyde thermoset polymer resin matrix.",
     "location": "Sec. Method of manufacturing"
    },
    {
     "quote": "| Syntactic foam | 5 | 2.36 | 0.70 | 0.30 |",
     "location": "Table 1 (resin burnout, syntactic foam row)"
    }
   ],
   "extractor_confidence": 0.8
  },
  {
   "sample_label": "SFK5",
   "data_origin": "primary",
   "processing": {
    "matrix_class": "other_thermoset",
    "matrix_name": "phenol formaldehyde (phenolic) resin",
    "particle_type": "fly_ash_cenosphere",
    "particle_grade": null,
    "particle_true_density_g_cc": null,
    "particle_mean_diameter_um": null,
    "particle_wall_thickness_ratio": null,
    "particle_volume_fraction": 0.7,
    "particle_weight_fraction": null,
    "process_route": "vacuum_assisted",
    "cure_or_process_temperature_c": null,
    "additional_fillers": "E-glass/epoxy face skins (vacuum bonded); honeycomb grid stiffener, hexagonal cell size 5 mm"
   },
   "structure": {
    "measured_density_g_cc": null,
    "theoretical_density_g_cc": null,
    "matrix_porosity_fraction": null,
    "particle_breakage_fraction": null,
    "microstructure_notes": "Sandwich panel: syntactic foam core confined in hexagonal honeycomb grid cells of 5 mm between glass/epoxy face skins."
   },
   "test": {
    "test_type": "compression",
    "strain_rate_per_s": null,
    "temperature_c": null,
    "standard": "ASTM C364",
    "specimen_notes": "Edgewise (in-plane) compression of sandwich panel; constant displacement rate 0.5 mm/min (Instron 5982)"
   },
   "properties": {
    "modulus_mpa": 2280.0,
    "strength_mpa": 24.85,
    "strain_at_failure": null,
    "energy_absorption_mj_m3": null,
    "plateau_stress_mpa": null,
    "densification_strain": null,
    "specific_modulus_mpa_per_g_cc": null,
    "specific_strength_mpa_per_g_cc": null,
    "storage_modulus_mpa": null,
    "loss_tangent": null,
    "thermal_conductivity_w_mk": null,
    "cte_per_k": null,
    "moisture_uptake_pct": null
   },
   "evidence": [
    {
     "quote": "| Compression strength [MPa] | Edgewise | 19.67 | 23.45 | 23.83 | 24.07 | 24.85 | / | Compression modulus [GPa] | Edgewise | 1.77 | 1.96 | 2 | 2.04 | 2.28 |",
     "location": "Table 3"
    },
    {
     "quote": "Syntactic foam is a composite prepared by reinforcing the desired proportions (50:50) of dry fly ash cenospheres in a phenol formaldehyde thermoset polymer resin matrix.",
     "location": "Sec. Method of manufacturing"
    },
    {
     "quote": "| Syntactic foam | 5 | 2.36 | 0.70 | 0.30 |",
     "location": "Table 1 (resin burnout, syntactic foam row)"
    }
   ],
   "extractor_confidence": 0.8
  },
  {
   "sample_label": "SF",
   "data_origin": "primary",
   "processing": {
    "matrix_class": "other_thermoset",
    "matrix_name": "phenol formaldehyde (phenolic) resin",
    "particle_type": "fly_ash_cenosphere",
    "particle_grade": null,
    "particle_true_density_g_cc": null,
    "particle_mean_diameter_um": null,
    "particle_wall_thickness_ratio": null,
    "particle_volume_fraction": 0.7,
    "particle_weight_fraction": null,
    "process_route": "vacuum_assisted",
    "cure_or_process_temperature_c": null,
    "additional_fillers": "E-glass/epoxy face skins (vacuum bonded); no honeycomb grid stiffener"
   },
   "structure": {
    "measured_density_g_cc": null,
    "theoretical_density_g_cc": null,
    "matrix_porosity_fraction": null,
    "particle_breakage_fraction": null,
    "microstructure_notes": "Sandwich panel: syntactic foam core between glass/epoxy face skins."
   },
   "test": {
    "test_type": "flexure",
    "strain_rate_per_s": null,
    "temperature_c": null,
    "standard": "ASTM C393",
    "specimen_notes": "Long-beam flexure, flatwise (out-of-plane) loading; constant displacement rate 0.5 mm/min (Instron 5982)"
   },
   "properties": {
    "modulus_mpa": 5160.0,
    "strength_mpa": 54.0,
    "strain_at_failure": null,
    "energy_absorption_mj_m3": null,
    "plateau_stress_mpa": null,
    "densification_strain": null,
    "specific_modulus_mpa_per_g_cc": null,
    "specific_strength_mpa_per_g_cc": null,
    "storage_modulus_mpa": null,
    "loss_tangent": null,
    "thermal_conductivity_w_mk": null,
    "cte_per_k": null,
    "moisture_uptake_pct": null
   },
   "evidence": [
    {
     "quote": "| Flexural-strength [MPa] | Flatwise | 54 | 70.02 | 91.7 | 103.36 | 103.89 | / | Flexural modulus [GPa] | Flatwise | 5.16 | 6.7 | 7.79 | 8.69 | 11.49 |",
     "location": "Table 4 (long beam)"
    },
    {
     "quote": "Syntactic foam is a composite prepared by reinforcing the desired proportions (50:50) of dry fly ash cenospheres in a phenol formaldehyde thermoset polymer resin matrix.",
     "location": "Sec. Method of manufacturing"
    },
    {
     "quote": "| Syntactic foam | 5 | 2.36 | 0.70 | 0.30 |",
     "location": "Table 1 (resin burnout, syntactic foam row)"
    }
   ],
   "extractor_confidence": 0.8
  },
  {
   "sample_label": "SFK20",
   "data_origin": "primary",
   "processing": {
    "matrix_class": "other_thermoset",
    "matrix_name": "phenol formaldehyde (phenolic) resin",
    "particle_type": "fly_ash_cenosphere",
    "particle_grade": null,
    "particle_true_density_g_cc": null,
    "particle_mean_diameter_um": null,
    "particle_wall_thickness_ratio": null,
    "particle_volume_fraction": 0.7,
    "particle_weight_fraction": null,
    "process_route": "vacuum_assisted",
    "cure_or_process_temperature_c": null,
    "additional_fillers": "E-glass/epoxy face skins (vacuum bonded); honeycomb grid stiffener, hexagonal cell size 20 mm"
   },
   "structure": {
    "measured_density_g_cc": null,
    "theoretical_density_g_cc": null,
    "matrix_porosity_fraction": null,
    "particle_breakage_fraction": null,
    "microstructure_notes": "Sandwich panel: syntactic foam core confined in hexagonal honeycomb grid cells of 20 mm between glass/epoxy face skins."
   },
   "test": {
    "test_type": "flexure",
    "strain_rate_per_s": null,
    "temperature_c": null,
    "standard": "ASTM C393",
    "specimen_notes": "Long-beam flexure, flatwise (out-of-plane) loading; constant displacement rate 0.5 mm/min (Instron 5982)"
   },
   "properties": {
    "modulus_mpa": 6700.0,
    "strength_mpa": 70.02,
    "strain_at_failure": null,
    "energy_absorption_mj_m3": null,
    "plateau_stress_mpa": null,
    "densification_strain": null,
    "specific_modulus_mpa_per_g_cc": null,
    "specific_strength_mpa_per_g_cc": null,
    "storage_modulus_mpa": null,
    "loss_tangent": null,
    "thermal_conductivity_w_mk": null,
    "cte_per_k": null,
    "moisture_uptake_pct": null
   },
   "evidence": [
    {
     "quote": "| Flexural-strength [MPa] | Flatwise | 54 | 70.02 | 91.7 | 103.36 | 103.89 | / | Flexural modulus [GPa] | Flatwise | 5.16 | 6.7 | 7.79 | 8.69 | 11.49 |",
     "location": "Table 4 (long beam)"
    },
    {
     "quote": "Syntactic foam is a composite prepared by reinforcing the desired proportions (50:50) of dry fly ash cenospheres in a phenol formaldehyde thermoset polymer resin matrix.",
     "location": "Sec. Method of manufacturing"
    },
    {
     "quote": "| Syntactic foam | 5 | 2.36 | 0.70 | 0.30 |",
     "location": "Table 1 (resin burnout, syntactic foam row)"
    }
   ],
   "extractor_confidence": 0.8
  },
  {
   "sample_label": "SFK15",
   "data_origin": "primary",
   "processing": {
    "matrix_class": "other_thermoset",
    "matrix_name": "phenol formaldehyde (phenolic) resin",
    "particle_type": "fly_ash_cenosphere",
    "particle_grade": null,
    "particle_true_density_g_cc": null,
    "particle_mean_diameter_um": null,
    "particle_wall_thickness_ratio": null,
    "particle_volume_fraction": 0.7,
    "particle_weight_fraction": null,
    "process_route": "vacuum_assisted",
    "cure_or_process_temperature_c": null,
    "additional_fillers": "E-glass/epoxy face skins (vacuum bonded); honeycomb grid stiffener, hexagonal cell size 15 mm"
   },
   "structure": {
    "measured_density_g_cc": null,
    "theoretical_density_g_cc": null,
    "matrix_porosity_fraction": null,
    "particle_breakage_fraction": null,
    "microstructure_notes": "Sandwich panel: syntactic foam core confined in hexagonal honeycomb grid cells of 15 mm between glass/epoxy face skins."
   },
   "test": {
    "test_type": "flexure",
    "strain_rate_per_s": null,
    "temperature_c": null,
    "standard": "ASTM C393",
    "specimen_notes": "Long-beam flexure, flatwise (out-of-plane) loading; constant displacement rate 0.5 mm/min (Instron 5982)"
   },
   "properties": {
    "modulus_mpa": 7790.0,
    "strength_mpa": 91.7,
    "strain_at_failure": null,
    "energy_absorption_mj_m3": null,
    "plateau_stress_mpa": null,
    "densification_strain": null,
    "specific_modulus_mpa_per_g_cc": null,
    "specific_strength_mpa_per_g_cc": null,
    "storage_modulus_mpa": null,
    "loss_tangent": null,
    "thermal_conductivity_w_mk": null,
    "cte_per_k": null,
    "moisture_uptake_pct": null
   },
   "evidence": [
    {
     "quote": "| Flexural-strength [MPa] | Flatwise | 54 | 70.02 | 91.7 | 103.36 | 103.89 | / | Flexural modulus [GPa] | Flatwise | 5.16 | 6.7 | 7.79 | 8.69 | 11.49 |",
     "location": "Table 4 (long beam)"
    },
    {
     "quote": "Syntactic foam is a composite prepared by reinforcing the desired proportions (50:50) of dry fly ash cenospheres in a phenol formaldehyde thermoset polymer resin matrix.",
     "location": "Sec. Method of manufacturing"
    },
    {
     "quote": "| Syntactic foam | 5 | 2.36 | 0.70 | 0.30 |",
     "location": "Table 1 (resin burnout, syntactic foam row)"
    }
   ],
   "extractor_confidence": 0.8
  },
  {
   "sample_label": "SFK10",
   "data_origin": "primary",
   "processing": {
    "matrix_class": "other_thermoset",
    "matrix_name": "phenol formaldehyde (phenolic) resin",
    "particle_type": "fly_ash_cenosphere",
    "particle_grade": null,
    "particle_true_density_g_cc": null,
    "particle_mean_diameter_um": null,
    "particle_wall_thickness_ratio": null,
    "particle_volume_fraction": 0.7,
    "particle_weight_fraction": null,
    "process_route": "vacuum_assisted",
    "cure_or_process_temperature_c": null,
    "additional_fillers": "E-glass/epoxy face skins (vacuum bonded); honeycomb grid stiffener, hexagonal cell size 10 mm"
   },
   "structure": {
    "measured_density_g_cc": null,
    "theoretical_density_g_cc": null,
    "matrix_porosity_fraction": null,
    "particle_breakage_fraction": null,
    "microstructure_notes": "Sandwich panel: syntactic foam core confined in hexagonal honeycomb grid cells of 10 mm between glass/epoxy face skins."
   },
   "test": {
    "test_type": "flexure",
    "strain_rate_per_s": null,
    "temperature_c": null,
    "standard": "ASTM C393",
    "specimen_notes": "Long-beam flexure, flatwise (out-of-plane) loading; constant displacement rate 0.5 mm/min (Instron 5982)"
   },
   "properties": {
    "modulus_mpa": 8690.0,
    "strength_mpa": 103.36,
    "strain_at_failure": null,
    "energy_absorption_mj_m3": null,
    "plateau_stress_mpa": null,
    "densification_strain": null,
    "specific_modulus_mpa_per_g_cc": null,
    "specific_strength_mpa_per_g_cc": null,
    "storage_modulus_mpa": null,
    "loss_tangent": null,
    "thermal_conductivity_w_mk": null,
    "cte_per_k": null,
    "moisture_uptake_pct": null
   },
   "evidence": [
    {
     "quote": "| Flexural-strength [MPa] | Flatwise | 54 | 70.02 | 91.7 | 103.36 | 103.89 | / | Flexural modulus [GPa] | Flatwise | 5.16 | 6.7 | 7.79 | 8.69 | 11.49 |",
     "location": "Table 4 (long beam)"
    },
    {
     "quote": "Syntactic foam is a composite prepared by reinforcing the desired proportions (50:50) of dry fly ash cenospheres in a phenol formaldehyde thermoset polymer resin matrix.",
     "location": "Sec. Method of manufacturing"
    },
    {
     "quote": "| Syntactic foam | 5 | 2.36 | 0.70 | 0.30 |",
     "location": "Table 1 (resin burnout, syntactic foam row)"
    }
   ],
   "extractor_confidence": 0.8
  },
  {
   "sample_label": "SFK5",
   "data_origin": "primary",
   "processing": {
    "matrix_class": "other_thermoset",
    "matrix_name": "phenol formaldehyde (phenolic) resin",
    "particle_type": "fly_ash_cenosphere",
    "particle_grade": null,
    "particle_true_density_g_cc": null,
    "particle_mean_diameter_um": null,
    "particle_wall_thickness_ratio": null,
    "particle_volume_fraction": 0.7,
    "particle_weight_fraction": null,
    "process_route": "vacuum_assisted",
    "cure_or_process_temperature_c": null,
    "additional_fillers": "E-glass/epoxy face skins (vacuum bonded); honeycomb grid stiffener, hexagonal cell size 5 mm"
   },
   "structure": {
    "measured_density_g_cc": null,
    "theoretical_density_g_cc": null,
    "matrix_porosity_fraction": null,
    "particle_breakage_fraction": null,
    "microstructure_notes": "Sandwich panel: syntactic foam core confined in hexagonal honeycomb grid cells of 5 mm between glass/epoxy face skins."
   },
   "test": {
    "test_type": "flexure",
    "strain_rate_per_s": null,
    "temperature_c": null,
    "standard": "ASTM C393",
    "specimen_notes": "Long-beam flexure, flatwise (out-of-plane) loading; constant displacement rate 0.5 mm/min (Instron 5982)"
   },
   "properties": {
    "modulus_mpa": 11490.0,
    "strength_mpa": 103.89,
    "strain_at_failure": null,
    "energy_absorption_mj_m3": null,
    "plateau_stress_mpa": null,
    "densification_strain": null,
    "specific_modulus_mpa_per_g_cc": null,
    "specific_strength_mpa_per_g_cc": null,
    "storage_modulus_mpa": null,
    "loss_tangent": null,
    "thermal_conductivity_w_mk": null,
    "cte_per_k": null,
    "moisture_uptake_pct": null
   },
   "evidence": [
    {
     "quote": "| Flexural-strength [MPa] | Flatwise | 54 | 70.02 | 91.7 | 103.36 | 103.89 | / | Flexural modulus [GPa] | Flatwise | 5.16 | 6.7 | 7.79 | 8.69 | 11.49 |",
     "location": "Table 4 (long beam)"
    },
    {
     "quote": "Syntactic foam is a composite prepared by reinforcing the desired proportions (50:50) of dry fly ash cenospheres in a phenol formaldehyde thermoset polymer resin matrix.",
     "location": "Sec. Method of manufacturing"
    },
    {
     "quote": "| Syntactic foam | 5 | 2.36 | 0.70 | 0.30 |",
     "location": "Table 1 (resin burnout, syntactic foam row)"
    }
   ],
   "extractor_confidence": 0.8
  },
  {
   "sample_label": "SF",
   "data_origin": "primary",
   "processing": {
    "matrix_class": "other_thermoset",
    "matrix_name": "phenol formaldehyde (phenolic) resin",
    "particle_type": "fly_ash_cenosphere",
    "particle_grade": null,
    "particle_true_density_g_cc": null,
    "particle_mean_diameter_um": null,
    "particle_wall_thickness_ratio": null,
    "particle_volume_fraction": 0.7,
    "particle_weight_fraction": null,
    "process_route": "vacuum_assisted",
    "cure_or_process_temperature_c": null,
    "additional_fillers": "E-glass/epoxy face skins (vacuum bonded); no honeycomb grid stiffener"
   },
   "structure": {
    "measured_density_g_cc": null,
    "theoretical_density_g_cc": null,
    "matrix_porosity_fraction": null,
    "particle_breakage_fraction": null,
    "microstructure_notes": "Sandwich panel: syntactic foam core between glass/epoxy face skins."
   },
   "test": {
    "test_type": "flexure",
    "strain_rate_per_s": null,
    "temperature_c": null,
    "standard": "ASTM C393",
    "specimen_notes": "Long-beam flexure, edgewise (in-plane) loading; constant displacement rate 0.5 mm/min (Instron 5982)"
   },
   "properties": {
    "modulus_mpa": 2400.0,
    "strength_mpa": 27.33,
    "strain_at_failure": null,
    "energy_absorption_mj_m3": null,
    "plateau_stress_mpa": null,
    "densification_strain": null,
    "specific_modulus_mpa_per_g_cc": null,
    "specific_strength_mpa_per_g_cc": null,
    "storage_modulus_mpa": null,
    "loss_tangent": null,
    "thermal_conductivity_w_mk": null,
    "cte_per_k": null,
    "moisture_uptake_pct": null
   },
   "evidence": [
    {
     "quote": "| Flexural-strength [MPa] | Edgewise | 27.33 | 34.37 | 36.62 | 37.34 | 38.26 | / | Flexural modulus [GPa] | Edgewise | 2.4 | 3.18 | 3.23 | 4.63 | 6.48 |",
     "location": "Table 4 (long beam)"
    },
    {
     "quote": "Syntactic foam is a composite prepared by reinforcing the desired proportions (50:50) of dry fly ash cenospheres in a phenol formaldehyde thermoset polymer resin matrix.",
     "location": "Sec. Method of manufacturing"
    },
    {
     "quote": "| Syntactic foam | 5 | 2.36 | 0.70 | 0.30 |",
     "location": "Table 1 (resin burnout, syntactic foam row)"
    }
   ],
   "extractor_confidence": 0.8
  },
  {
   "sample_label": "SFK20",
   "data_origin": "primary",
   "processing": {
    "matrix_class": "other_thermoset",
    "matrix_name": "phenol formaldehyde (phenolic) resin",
    "particle_type": "fly_ash_cenosphere",
    "particle_grade": null,
    "particle_true_density_g_cc": null,
    "particle_mean_diameter_um": null,
    "particle_wall_thickness_ratio": null,
    "particle_volume_fraction": 0.7,
    "particle_weight_fraction": null,
    "process_route": "vacuum_assisted",
    "cure_or_process_temperature_c": null,
    "additional_fillers": "E-glass/epoxy face skins (vacuum bonded); honeycomb grid stiffener, hexagonal cell size 20 mm"
   },
   "structure": {
    "measured_density_g_cc": null,
    "theoretical_density_g_cc": null,
    "matrix_porosity_fraction": null,
    "particle_breakage_fraction": null,
    "microstructure_notes": "Sandwich panel: syntactic foam core confined in hexagonal honeycomb grid cells of 20 mm between glass/epoxy face skins."
   },
   "test": {
    "test_type": "flexure",
    "strain_rate_per_s": null,
    "temperature_c": null,
    "standard": "ASTM C393",
    "specimen_notes": "Long-beam flexure, edgewise (in-plane) loading; constant displacement rate 0.5 mm/min (Instron 5982)"
   },
   "properties": {
    "modulus_mpa": 3180.0,
    "strength_mpa": 34.37,
    "strain_at_failure": null,
    "energy_absorption_mj_m3": null,
    "plateau_stress_mpa": null,
    "densification_strain": null,
    "specific_modulus_mpa_per_g_cc": null,
    "specific_strength_mpa_per_g_cc": null,
    "storage_modulus_mpa": null,
    "loss_tangent": null,
    "thermal_conductivity_w_mk": null,
    "cte_per_k": null,
    "moisture_uptake_pct": null
   },
   "evidence": [
    {
     "quote": "| Flexural-strength [MPa] | Edgewise | 27.33 | 34.37 | 36.62 | 37.34 | 38.26 | / | Flexural modulus [GPa] | Edgewise | 2.4 | 3.18 | 3.23 | 4.63 | 6.48 |",
     "location": "Table 4 (long beam)"
    },
    {
     "quote": "Syntactic foam is a composite prepared by reinforcing the desired proportions (50:50) of dry fly ash cenospheres in a phenol formaldehyde thermoset polymer resin matrix.",
     "location": "Sec. Method of manufacturing"
    },
    {
     "quote": "| Syntactic foam | 5 | 2.36 | 0.70 | 0.30 |",
     "location": "Table 1 (resin burnout, syntactic foam row)"
    }
   ],
   "extractor_confidence": 0.8
  },
  {
   "sample_label": "SFK15",
   "data_origin": "primary",
   "processing": {
    "matrix_class": "other_thermoset",
    "matrix_name": "phenol formaldehyde (phenolic) resin",
    "particle_type": "fly_ash_cenosphere",
    "particle_grade": null,
    "particle_true_density_g_cc": null,
    "particle_mean_diameter_um": null,
    "particle_wall_thickness_ratio": null,
    "particle_volume_fraction": 0.7,
    "particle_weight_fraction": null,
    "process_route": "vacuum_assisted",
    "cure_or_process_temperature_c": null,
    "additional_fillers": "E-glass/epoxy face skins (vacuum bonded); honeycomb grid stiffener, hexagonal cell size 15 mm"
   },
   "structure": {
    "measured_density_g_cc": null,
    "theoretical_density_g_cc": null,
    "matrix_porosity_fraction": null,
    "particle_breakage_fraction": null,
    "microstructure_notes": "Sandwich panel: syntactic foam core confined in hexagonal honeycomb grid cells of 15 mm between glass/epoxy face skins."
   },
   "test": {
    "test_type": "flexure",
    "strain_rate_per_s": null,
    "temperature_c": null,
    "standard": "ASTM C393",
    "specimen_notes": "Long-beam flexure, edgewise (in-plane) loading; constant displacement rate 0.5 mm/min (Instron 5982)"
   },
   "properties": {
    "modulus_mpa": 3230.0,
    "strength_mpa": 36.62,
    "strain_at_failure": null,
    "energy_absorption_mj_m3": null,
    "plateau_stress_mpa": null,
    "densification_strain": null,
    "specific_modulus_mpa_per_g_cc": null,
    "specific_strength_mpa_per_g_cc": null,
    "storage_modulus_mpa": null,
    "loss_tangent": null,
    "thermal_conductivity_w_mk": null,
    "cte_per_k": null,
    "moisture_uptake_pct": null
   },
   "evidence": [
    {
     "quote": "| Flexural-strength [MPa] | Edgewise | 27.33 | 34.37 | 36.62 | 37.34 | 38.26 | / | Flexural modulus [GPa] | Edgewise | 2.4 | 3.18 | 3.23 | 4.63 | 6.48 |",
     "location": "Table 4 (long beam)"
    },
    {
     "quote": "Syntactic foam is a composite prepared by reinforcing the desired proportions (50:50) of dry fly ash cenospheres in a phenol formaldehyde thermoset polymer resin matrix.",
     "location": "Sec. Method of manufacturing"
    },
    {
     "quote": "| Syntactic foam | 5 | 2.36 | 0.70 | 0.30 |",
     "location": "Table 1 (resin burnout, syntactic foam row)"
    }
   ],
   "extractor_confidence": 0.8
  },
  {
   "sample_label": "SFK10",
   "data_origin": "primary",
   "processing": {
    "matrix_class": "other_thermoset",
    "matrix_name": "phenol formaldehyde (phenolic) resin",
    "particle_type": "fly_ash_cenosphere",
    "particle_grade": null,
    "particle_true_density_g_cc": null,
    "particle_mean_diameter_um": null,
    "particle_wall_thickness_ratio": null,
    "particle_volume_fraction": 0.7,
    "particle_weight_fraction": null,
    "process_route": "vacuum_assisted",
    "cure_or_process_temperature_c": null,
    "additional_fillers": "E-glass/epoxy face skins (vacuum bonded); honeycomb grid stiffener, hexagonal cell size 10 mm"
   },
   "structure": {
    "measured_density_g_cc": null,
    "theoretical_density_g_cc": null,
    "matrix_porosity_fraction": null,
    "particle_breakage_fraction": null,
    "microstructure_notes": "Sandwich panel: syntactic foam core confined in hexagonal honeycomb grid cells of 10 mm between glass/epoxy face skins."
   },
   "test": {
    "test_type": "flexure",
    "strain_rate_per_s": null,
    "temperature_c": null,
    "standard": "ASTM C393",
    "specimen_notes": "Long-beam flexure, edgewise (in-plane) loading; constant displacement rate 0.5 mm/min (Instron 5982)"
   },
   "properties": {
    "modulus_mpa": 4630.0,
    "strength_mpa": 37.34,
    "strain_at_failure": null,
    "energy_absorption_mj_m3": null,
    "plateau_stress_mpa": null,
    "densification_strain": null,
    "specific_modulus_mpa_per_g_cc": null,
    "specific_strength_mpa_per_g_cc": null,
    "storage_modulus_mpa": null,
    "loss_tangent": null,
    "thermal_conductivity_w_mk": null,
    "cte_per_k": null,
    "moisture_uptake_pct": null
   },
   "evidence": [
    {
     "quote": "| Flexural-strength [MPa] | Edgewise | 27.33 | 34.37 | 36.62 | 37.34 | 38.26 | / | Flexural modulus [GPa] | Edgewise | 2.4 | 3.18 | 3.23 | 4.63 | 6.48 |",
     "location": "Table 4 (long beam)"
    },
    {
     "quote": "Syntactic foam is a composite prepared by reinforcing the desired proportions (50:50) of dry fly ash cenospheres in a phenol formaldehyde thermoset polymer resin matrix.",
     "location": "Sec. Method of manufacturing"
    },
    {
     "quote": "| Syntactic foam | 5 | 2.36 | 0.70 | 0.30 |",
     "location": "Table 1 (resin burnout, syntactic foam row)"
    }
   ],
   "extractor_confidence": 0.8
  },
  {
   "sample_label": "SFK5",
   "data_origin": "primary",
   "processing": {
    "matrix_class": "other_thermoset",
    "matrix_name": "phenol formaldehyde (phenolic) resin",
    "particle_type": "fly_ash_cenosphere",
    "particle_grade": null,
    "particle_true_density_g_cc": null,
    "particle_mean_diameter_um": null,
    "particle_wall_thickness_ratio": null,
    "particle_volume_fraction": 0.7,
    "particle_weight_fraction": null,
    "process_route": "vacuum_assisted",
    "cure_or_process_temperature_c": null,
    "additional_fillers": "E-glass/epoxy face skins (vacuum bonded); honeycomb grid stiffener, hexagonal cell size 5 mm"
   },
   "structure": {
    "measured_density_g_cc": null,
    "theoretical_density_g_cc": null,
    "matrix_porosity_fraction": null,
    "particle_breakage_fraction": null,
    "microstructure_notes": "Sandwich panel: syntactic foam core confined in hexagonal honeycomb grid cells of 5 mm between glass/epoxy face skins."
   },
   "test": {
    "test_type": "flexure",
    "strain_rate_per_s": null,
    "temperature_c": null,
    "standard": "ASTM C393",
    "specimen_notes": "Long-beam flexure, edgewise (in-plane) loading; constant displacement rate 0.5 mm/min (Instron 5982)"
   },
   "properties": {
    "modulus_mpa": 6480.0,
    "strength_mpa": 38.26,
    "strain_at_failure": null,
    "energy_absorption_mj_m3": null,
    "plateau_stress_mpa": null,
    "densification_strain": null,
    "specific_modulus_mpa_per_g_cc": null,
    "specific_strength_mpa_per_g_cc": null,
    "storage_modulus_mpa": null,
    "loss_tangent": null,
    "thermal_conductivity_w_mk": null,
    "cte_per_k": null,
    "moisture_uptake_pct": null
   },
   "evidence": [
    {
     "quote": "| Flexural-strength [MPa] | Edgewise | 27.33 | 34.37 | 36.62 | 37.34 | 38.26 | / | Flexural modulus [GPa] | Edgewise | 2.4 | 3.18 | 3.23 | 4.63 | 6.48 |",
     "location": "Table 4 (long beam)"
    },
    {
     "quote": "Syntactic foam is a composite prepared by reinforcing the desired proportions (50:50) of dry fly ash cenospheres in a phenol formaldehyde thermoset polymer resin matrix.",
     "location": "Sec. Method of manufacturing"
    },
    {
     "quote": "| Syntactic foam | 5 | 2.36 | 0.70 | 0.30 |",
     "location": "Table 1 (resin burnout, syntactic foam row)"
    }
   ],
   "extractor_confidence": 0.8
  },
  {
   "sample_label": "SF",
   "data_origin": "primary",
   "processing": {
    "matrix_class": "other_thermoset",
    "matrix_name": "phenol formaldehyde (phenolic) resin",
    "particle_type": "fly_ash_cenosphere",
    "particle_grade": null,
    "particle_true_density_g_cc": null,
    "particle_mean_diameter_um": null,
    "particle_wall_thickness_ratio": null,
    "particle_volume_fraction": 0.7,
    "particle_weight_fraction": null,
    "process_route": "vacuum_assisted",
    "cure_or_process_temperature_c": null,
    "additional_fillers": "E-glass/epoxy face skins (vacuum bonded); no honeycomb grid stiffener"
   },
   "structure": {
    "measured_density_g_cc": null,
    "theoretical_density_g_cc": null,
    "matrix_porosity_fraction": null,
    "particle_breakage_fraction": null,
    "microstructure_notes": "Sandwich panel: syntactic foam core between glass/epoxy face skins."
   },
   "test": {
    "test_type": "flexure",
    "strain_rate_per_s": null,
    "temperature_c": null,
    "standard": "ASTM C393",
    "specimen_notes": "Short-beam flexure, flatwise (out-of-plane) loading; constant displacement rate 0.5 mm/min (Instron 5982)"
   },
   "properties": {
    "modulus_mpa": 1970.0,
    "strength_mpa": 42.02,
    "strain_at_failure": null,
    "energy_absorption_mj_m3": null,
    "plateau_stress_mpa": null,
    "densification_strain": null,
    "specific_modulus_mpa_per_g_cc": null,
    "specific_strength_mpa_per_g_cc": null,
    "storage_modulus_mpa": null,
    "loss_tangent": null,
    "thermal_conductivity_w_mk": null,
    "cte_per_k": null,
    "moisture_uptake_pct": null
   },
   "evidence": [
    {
     "quote": "| Flexural strength [MPa] | Flatwise | 42.02 | 54.63 | 66.95 | 72.46 | 73.05 | / | Flexural modulus [GPa] | Flatwise | 1.97 | 2.63 | 2.92 | 3.24 | 3.47 |",
     "location": "Table 5 (short beam)"
    },
    {
     "quote": "Syntactic foam is a composite prepared by reinforcing the desired proportions (50:50) of dry fly ash cenospheres in a phenol formaldehyde thermoset polymer resin matrix.",
     "location": "Sec. Method of manufacturing"
    },
    {
     "quote": "| Syntactic foam | 5 | 2.36 | 0.70 | 0.30 |",
     "location": "Table 1 (resin burnout, syntactic foam row)"
    }
   ],
   "extractor_confidence": 0.8
  },
  {
   "sample_label": "SFK20",
   "data_origin": "primary",
   "processing": {
    "matrix_class": "other_thermoset",
    "matrix_name": "phenol formaldehyde (phenolic) resin",
    "particle_type": "fly_ash_cenosphere",
    "particle_grade": null,
    "particle_true_density_g_cc": null,
    "particle_mean_diameter_um": null,
    "particle_wall_thickness_ratio": null,
    "particle_volume_fraction": 0.7,
    "particle_weight_fraction": null,
    "process_route": "vacuum_assisted",
    "cure_or_process_temperature_c": null,
    "additional_fillers": "E-glass/epoxy face skins (vacuum bonded); honeycomb grid stiffener, hexagonal cell size 20 mm"
   },
   "structure": {
    "measured_density_g_cc": null,
    "theoretical_density_g_cc": null,
    "matrix_porosity_fraction": null,
    "particle_breakage_fraction": null,
    "microstructure_notes": "Sandwich panel: syntactic foam core confined in hexagonal honeycomb grid cells of 20 mm between glass/epoxy face skins."
   },
   "test": {
    "test_type": "flexure",
    "strain_rate_per_s": null,
    "temperature_c": null,
    "standard": "ASTM C393",
    "specimen_notes": "Short-beam flexure, flatwise (out-of-plane) loading; constant displacement rate 0.5 mm/min (Instron 5982)"
   },
   "properties": {
    "modulus_mpa": 2630.0,
    "strength_mpa": 54.63,
    "strain_at_failure": null,
    "energy_absorption_mj_m3": null,
    "plateau_stress_mpa": null,
    "densification_strain": null,
    "specific_modulus_mpa_per_g_cc": null,
    "specific_strength_mpa_per_g_cc": null,
    "storage_modulus_mpa": null,
    "loss_tangent": null,
    "thermal_conductivity_w_mk": null,
    "cte_per_k": null,
    "moisture_uptake_pct": null
   },
   "evidence": [
    {
     "quote": "| Flexural strength [MPa] | Flatwise | 42.02 | 54.63 | 66.95 | 72.46 | 73.05 | / | Flexural modulus [GPa] | Flatwise | 1.97 | 2.63 | 2.92 | 3.24 | 3.47 |",
     "location": "Table 5 (short beam)"
    },
    {
     "quote": "Syntactic foam is a composite prepared by reinforcing the desired proportions (50:50) of dry fly ash cenospheres in a phenol formaldehyde thermoset polymer resin matrix.",
     "location": "Sec. Method of manufacturing"
    },
    {
     "quote": "| Syntactic foam | 5 | 2.36 | 0.70 | 0.30 |",
     "location": "Table 1 (resin burnout, syntactic foam row)"
    }
   ],
   "extractor_confidence": 0.8
  },
  {
   "sample_label": "SFK15",
   "data_origin": "primary",
   "processing": {
    "matrix_class": "other_thermoset",
    "matrix_name": "phenol formaldehyde (phenolic) resin",
    "particle_type": "fly_ash_cenosphere",
    "particle_grade": null,
    "particle_true_density_g_cc": null,
    "particle_mean_diameter_um": null,
    "particle_wall_thickness_ratio": null,
    "particle_volume_fraction": 0.7,
    "particle_weight_fraction": null,
    "process_route": "vacuum_assisted",
    "cure_or_process_temperature_c": null,
    "additional_fillers": "E-glass/epoxy face skins (vacuum bonded); honeycomb grid stiffener, hexagonal cell size 15 mm"
   },
   "structure": {
    "measured_density_g_cc": null,
    "theoretical_density_g_cc": null,
    "matrix_porosity_fraction": null,
    "particle_breakage_fraction": null,
    "microstructure_notes": "Sandwich panel: syntactic foam core confined in hexagonal honeycomb grid cells of 15 mm between glass/epoxy face skins."
   },
   "test": {
    "test_type": "flexure",
    "strain_rate_per_s": null,
    "temperature_c": null,
    "standard": "ASTM C393",
    "specimen_notes": "Short-beam flexure, flatwise (out-of-plane) loading; constant displacement rate 0.5 mm/min (Instron 5982)"
   },
   "properties": {
    "modulus_mpa": 2920.0,
    "strength_mpa": 66.95,
    "strain_at_failure": null,
    "energy_absorption_mj_m3": null,
    "plateau_stress_mpa": null,
    "densification_strain": null,
    "specific_modulus_mpa_per_g_cc": null,
    "specific_strength_mpa_per_g_cc": null,
    "storage_modulus_mpa": null,
    "loss_tangent": null,
    "thermal_conductivity_w_mk": null,
    "cte_per_k": null,
    "moisture_uptake_pct": null
   },
   "evidence": [
    {
     "quote": "| Flexural strength [MPa] | Flatwise | 42.02 | 54.63 | 66.95 | 72.46 | 73.05 | / | Flexural modulus [GPa] | Flatwise | 1.97 | 2.63 | 2.92 | 3.24 | 3.47 |",
     "location": "Table 5 (short beam)"
    },
    {
     "quote": "Syntactic foam is a composite prepared by reinforcing the desired proportions (50:50) of dry fly ash cenospheres in a phenol formaldehyde thermoset polymer resin matrix.",
     "location": "Sec. Method of manufacturing"
    },
    {
     "quote": "| Syntactic foam | 5 | 2.36 | 0.70 | 0.30 |",
     "location": "Table 1 (resin burnout, syntactic foam row)"
    }
   ],
   "extractor_confidence": 0.8
  },
  {
   "sample_label": "SFK10",
   "data_origin": "primary",
   "processing": {
    "matrix_class": "other_thermoset",
    "matrix_name": "phenol formaldehyde (phenolic) resin",
    "particle_type": "fly_ash_cenosphere",
    "particle_grade": null,
    "particle_true_density_g_cc": null,
    "particle_mean_diameter_um": null,
    "particle_wall_thickness_ratio": null,
    "particle_volume_fraction": 0.7,
    "particle_weight_fraction": null,
    "process_route": "vacuum_assisted",
    "cure_or_process_temperature_c": null,
    "additional_fillers": "E-glass/epoxy face skins (vacuum bonded); honeycomb grid stiffener, hexagonal cell size 10 mm"
   },
   "structure": {
    "measured_density_g_cc": null,
    "theoretical_density_g_cc": null,
    "matrix_porosity_fraction": null,
    "particle_breakage_fraction": null,
    "microstructure_notes": "Sandwich panel: syntactic foam core confined in hexagonal honeycomb grid cells of 10 mm between glass/epoxy face skins."
   },
   "test": {
    "test_type": "flexure",
    "strain_rate_per_s": null,
    "temperature_c": null,
    "standard": "ASTM C393",
    "specimen_notes": "Short-beam flexure, flatwise (out-of-plane) loading; constant displacement rate 0.5 mm/min (Instron 5982)"
   },
   "properties": {
    "modulus_mpa": 3240.0,
    "strength_mpa": 72.46,
    "strain_at_failure": null,
    "energy_absorption_mj_m3": null,
    "plateau_stress_mpa": null,
    "densification_strain": null,
    "specific_modulus_mpa_per_g_cc": null,
    "specific_strength_mpa_per_g_cc": null,
    "storage_modulus_mpa": null,
    "loss_tangent": null,
    "thermal_conductivity_w_mk": null,
    "cte_per_k": null,
    "moisture_uptake_pct": null
   },
   "evidence": [
    {
     "quote": "| Flexural strength [MPa] | Flatwise | 42.02 | 54.63 | 66.95 | 72.46 | 73.05 | / | Flexural modulus [GPa] | Flatwise | 1.97 | 2.63 | 2.92 | 3.24 | 3.47 |",
     "location": "Table 5 (short beam)"
    },
    {
