Repository: Harshelite2503/foamgpt

# FoamGPT

**An LLM-extracted, literature-scale Process–Structure–Property (PSP) dataset and benchmark for syntactic foams.**

Syntactic foams (hollow-particle-filled composites) have ~30 years of literature, but the quantitative
results live in tables and figures inside thousands of PDFs. FoamGPT turns that literature into a
machine-readable dataset and asks: *how well can classical ML and frontier LLMs predict foam properties,
and where do LLMs hallucinate?*

```
OpenAlex ──▶ OA PDFs ──▶ text+tables ──▶ Claude structured extraction ──▶ curated PSP table ──▶ benchmarks
 harvest      download      parse            extract / batch                  curate           bench-ml / bench-llm
```

File: data/extracted/agent/W4414365110.json (part 2 of 2)
{
   "data_origin": "primary",
   "processing": {
    "matrix_class": "epoxy",
    "matrix_name": "Lapox L12 epoxy with K6 hardener",
    "particle_type": "fly_ash_cenosphere",
    "particle_grade": "CIL 100",
    "particle_true_density_g_cc": null,
    "particle_mean_diameter_um": null,
    "particle_wall_thickness_ratio": null,
    "particle_volume_fraction": 0.6,
    "particle_weight_fraction": null,
    "process_route": "mechanical_mixing_cast",
    "cure_or_process_temperature_c": 25,
    "additional_fillers": null
   },
   "structure": {
    "measured_density_g_cc": 1.005,
    "theoretical_density_g_cc": null,
    "matrix_porosity_fraction": null,
    "particle_breakage_fraction": null,
    "microstructure_notes": "Cast slab, filler sediments/floats through thickness giving a functionally graded distribution (cenospheres lighter at bottom, rubber crumb heavier at bottom). Absorbed energy 3.31 J of 39.62 J impact energy; SEA 0.0033 Jm3/kg (paper's own unit, not convertible to MJ/m3)."
   },
   "test": {
    "test_type": "impact",
    "strain_rate_per_s": null,
    "temperature_c": 25,
    "standard": "ASTM D7136",
    "specimen_notes": "Drop-weight low-velocity impact, hemispherical impactor, 8.09 kg impactor assembly, drop height 0.5 m, impact velocity 3.13 m/s, impact energy 39.62 J; specimen 150 mm x 150 mm; average of 3 samples. Elastic (returned) energy 36.31 J, absorbed energy 3.31 J."
   },
   "properties": {
    "modulus_mpa": null,
    "strength_mpa": null,
    "strain_at_failure": null,
    "energy_absorption_mj_m3": null,
    "plateau_stress_mpa": null,
    "densification_strain": null,
    "specific_modulus_mpa_per_g_cc": null,
    "specific_strength_mpa_per_g_cc": null,
    "storage_modulus_mpa": null,
    "loss_tangent": null,
    "thermal_conductivity_w_mk": null,
    "cte_per_k": null,
    "moisture_uptake_pct": null
   },
   "evidence": [
    {
     "quote": "SFC60 | Impact 39.62 | Elastic 36.31 | Absorbed 3.31 | Density 1005 kg/m3 | SEA 0.0033 Jm3/kg",
     "location": "Table 2 (Energy absorption of syntactic foams)"
    },
    {
     "quote": "The energy absorption values for SFC60 are 3.31 J, 10.73 J, and 11.54 J, whereas for SFR60, they are 4.18 J, 12.43 J, and 16.75 J, respectively, across different impact energy levels.",
     "location": "Sec. 3.2 para 4"
    },
    {
     "quote": "The weight of the impactor assembly is 8.09 kg. The drop height is set to 0.5 m, 1 m, and 1.5 m, which corresponds to impact velocities of 3.13 m/s, 4.42 m/s, and 5.42 m/s ... Thus, the relative impact energies are 39.62 J, 79.02 J, and 118.82 J.",
     "location": "Sec. 2.4 (Low Velocity Impact), page 6"
    }
   ],
   "extractor_confidence": 0.85
  },
  {
   "sample_label": "SFC60",
   "data_origin": "primary",
   "processing": {
    "matrix_class": "epoxy",
    "matrix_name": "Lapox L12 epoxy with K6 hardener",
    "particle_type": "fly_ash_cenosphere",
    "particle_grade": "CIL 100",
    "particle_true_density_g_cc": null,
    "particle_mean_diameter_um": null,
    "particle_wall_thickness_ratio": null,
    "particle_volume_fraction": 0.6,
    "particle_weight_fraction": null,
    "process_route": "mechanical_mixing_cast",
    "cure_or_process_temperature_c": 25,
    "additional_fillers": null
   },
   "structure": {
    "measured_density_g_cc": 1.005,
    "theoretical_density_g_cc": null,
    "matrix_porosity_fraction": null,
    "particle_breakage_fraction": null,
    "microstructure_notes": "Cast slab, filler sediments/floats through thickness giving a functionally graded distribution (cenospheres lighter at bottom, rubber crumb heavier at bottom). Absorbed energy 10.73 J of 79.02 J impact energy; SEA 0.0107 Jm3/kg (paper's own unit, not convertible to MJ/m3)."
   },
   "test": {
    "test_type": "impact",
    "strain_rate_per_s": null,
    "temperature_c": 25,
    "standard": "ASTM D7136",
    "specimen_notes": "Drop-weight low-velocity impact, hemispherical impactor, 8.09 kg impactor assembly, drop height 1.0 m, impact velocity 4.42 m/s, impact energy 79.02 J; specimen 150 mm x 150 mm; average of 3 samples. Elastic (returned) energy 68.29 J, absorbed energy 10.73 J."
   },
   "properties": {
    "modulus_mpa": null,
    "strength_mpa": null,
    "strain_at_failure": null,
    "energy_absorption_mj_m3": null,
    "plateau_stress_mpa": null,
    "densification_strain": null,
    "specific_modulus_mpa_per_g_cc": null,
    "specific_strength_mpa_per_g_cc": null,
    "storage_modulus_mpa": null,
    "loss_tangent": null,
    "thermal_conductivity_w_mk": null,
    "cte_per_k": null,
    "moisture_uptake_pct": null
   },
   "evidence": [
    {
     "quote": "SFC60 | Impact 79.02 | Elastic 68.29 | Absorbed 10.73 | Density 1005 kg/m3 | SEA 0.0107 Jm3/kg",
     "location": "Table 2 (Energy absorption of syntactic foams)"
    },
    {
     "quote": "The energy absorption values for SFC60 are 3.31 J, 10.73 J, and 11.54 J, whereas for SFR60, they are 4.18 J, 12.43 J, and 16.75 J, respectively, across different impact energy levels.",
     "location": "Sec. 3.2 para 4"
    },
    {
     "quote": "The weight of the impactor assembly is 8.09 kg. The drop height is set to 0.5 m, 1 m, and 1.5 m, which corresponds to impact velocities of 3.13 m/s, 4.42 m/s, and 5.42 m/s ... Thus, the relative impact energies are 39.62 J, 79.02 J, and 118.82 J.",
     "location": "Sec. 2.4 (Low Velocity Impact), page 6"
    }
   ],
   "extractor_confidence": 0.85
  },
  {
   "sample_label": "SFC60",
   "data_origin": "primary",
   "processing": {
    "matrix_class": "epoxy",
    "matrix_name": "Lapox L12 epoxy with K6 hardener",
    "particle_type": "fly_ash_cenosphere",
    "particle_grade": "CIL 100",
    "particle_true_density_g_cc": null,
    "particle_mean_diameter_um": null,
    "particle_wall_thickness_ratio": null,
    "particle_volume_fraction": 0.6,
    "particle_weight_fraction": null,
    "process_route": "mechanical_mixing_cast",
    "cure_or_process_temperature_c": 25,
    "additional_fillers": null
   },
   "structure": {
    "measured_density_g_cc": 1.005,
    "theoretical_density_g_cc": null,
    "matrix_porosity_fraction": null,
    "particle_breakage_fraction": null,
    "microstructure_notes": "Cast slab, filler sediments/floats through thickness giving a functionally graded distribution (cenospheres lighter at bottom, rubber crumb heavier at bottom). Absorbed energy 11.54 J of 118.82 J impact energy; SEA 0.0115 Jm3/kg (paper's own unit, not convertible to MJ/m3)."
   },
   "test": {
    "test_type": "impact",
    "strain_rate_per_s": null,
    "temperature_c": 25,
    "standard": "ASTM D7136",
    "specimen_notes": "Drop-weight low-velocity impact, hemispherical impactor, 8.09 kg impactor assembly, drop height 1.5 m, impact velocity 5.42 m/s, impact energy 118.82 J; specimen 150 mm x 150 mm; average of 3 samples. Elastic (returned) energy 107.28 J, absorbed energy 11.54 J."
   },
   "properties": {
    "modulus_mpa": null,
    "strength_mpa": null,
    "strain_at_failure": null,
    "energy_absorption_mj_m3": null,
    "plateau_stress_mpa": null,
    "densification_strain": null,
    "specific_modulus_mpa_per_g_cc": null,
    "specific_strength_mpa_per_g_cc": null,
    "storage_modulus_mpa": null,
    "loss_tangent": null,
    "thermal_conductivity_w_mk": null,
    "cte_per_k": null,
    "moisture_uptake_pct": null
   },
   "evidence": [
    {
     "quote": "SFC60 | Impact 118.82 | Elastic 107.28 | Absorbed 11.54 | Density 1005 kg/m3 | SEA 0.0115 Jm3/kg",
     "location": "Table 2 (Energy absorption of syntactic foams)"
    },
    {
     "quote": "The energy absorption values for SFC60 are 3.31 J, 10.73 J, and 11.54 J, whereas for SFR60, they are 4.18 J, 12.43 J, and 16.75 J, respectively, across different impact energy levels.",
     "location": "Sec. 3.2 para 4"
    },
    {
     "quote": "The weight of the impactor assembly is 8.09 kg. The drop height is set to 0.5 m, 1 m, and 1.5 m, which corresponds to impact velocities of 3.13 m/s, 4.42 m/s, and 5.42 m/s ... Thus, the relative impact energies are 39.62 J, 79.02 J, and 118.82 J.",
     "location": "Sec. 2.4 (Low Velocity Impact), page 6"
    }
   ],
   "extractor_confidence": 0.85
  },
  {
   "sample_label": "SFR60",
   "data_origin": "primary",
   "processing": {
    "matrix_class": "epoxy",
    "matrix_name": "Lapox L12 epoxy with K6 hardener",
    "particle_type": "other",
    "particle_grade": "CRMB60 rubber crumb",
    "particle_true_density_g_cc": null,
    "particle_mean_diameter_um": null,
    "particle_wall_thickness_ratio": null,
    "particle_volume_fraction": 0.6,
    "particle_weight_fraction": null,
    "process_route": "mechanical_mixing_cast",
    "cure_or_process_temperature_c": 25,
    "additional_fillers": null
   },
   "structure": {
    "measured_density_g_cc": 1.63,
    "theoretical_density_g_cc": null,
    "matrix_porosity_fraction": null,
    "particle_breakage_fraction": null,
    "microstructure_notes": "Cast slab, filler sediments/floats through thickness giving a functionally graded distribution (cenospheres lighter at bottom, rubber crumb heavier at bottom). Absorbed energy 4.18 J of 39.62 J impact energy; SEA 0.0026 Jm3/kg (paper's own unit, not convertible to MJ/m3)."
   },
   "test": {
    "test_type": "impact",
    "strain_rate_per_s": null,
    "temperature_c": 25,
    "standard": "ASTM D7136",
    "specimen_notes": "Drop-weight low-velocity impact, hemispherical impactor, 8.09 kg impactor assembly, drop height 0.5 m, impact velocity 3.13 m/s, impact energy 39.62 J; specimen 150 mm x 150 mm; average of 3 samples. Elastic (returned) energy 35.44 J, absorbed energy 4.18 J."
   },
   "properties": {
    "modulus_mpa": null,
    "strength_mpa": null,
    "strain_at_failure": null,
    "energy_absorption_mj_m3": null,
    "plateau_stress_mpa": null,
    "densification_strain": null,
    "specific_modulus_mpa_per_g_cc": null,
    "specific_strength_mpa_per_g_cc": null,
    "storage_modulus_mpa": null,
    "loss_tangent": null,
    "thermal_conductivity_w_mk": null,
    "cte_per_k": null,
    "moisture_uptake_pct": null
   },
   "evidence": [
    {
     "quote": "SFR60 | Impact 39.62 | Elastic 35.44 | Absorbed 4.18 | Density 1630 kg/m3 | SEA 0.0026 Jm3/kg",
     "location": "Table 2 (Energy absorption of syntactic foams)"
    },
    {
     "quote": "The energy absorption values for SFC60 are 3.31 J, 10.73 J, and 11.54 J, whereas for SFR60, they are 4.18 J, 12.43 J, and 16.75 J, respectively, across different impact energy levels.",
     "location": "Sec. 3.2 para 4"
    },
    {
     "quote": "The weight of the impactor assembly is 8.09 kg. The drop height is set to 0.5 m, 1 m, and 1.5 m, which corresponds to impact velocities of 3.13 m/s, 4.42 m/s, and 5.42 m/s ... Thus, the relative impact energies are 39.62 J, 79.02 J, and 118.82 J.",
     "location": "Sec. 2.4 (Low Velocity Impact), page 6"
    }
   ],
   "extractor_confidence": 0.85
  },
  {
   "sample_label": "SFR60",
   "data_origin": "primary",
   "processing": {
    "matrix_class": "epoxy",
    "matrix_name": "Lapox L12 epoxy with K6 hardener",
    "particle_type": "other",
    "particle_grade": "CRMB60 rubber crumb",
    "particle_true_density_g_cc": null,
    "particle_mean_diameter_um": null,
    "particle_wall_thickness_ratio": null,
    "particle_volume_fraction": 0.6,
    "particle_weight_fraction": null,
    "process_route": "mechanical_mixing_cast",
    "cure_or_process_temperature_c": 25,
    "additional_fillers": null
   },
   "structure": {
    "measured_density_g_cc": 1.63,
    "theoretical_density_g_cc": null,
    "matrix_porosity_fraction": null,
    "particle_breakage_fraction": null,
    "microstructure_notes": "Cast slab, filler sediments/floats through thickness giving a functionally graded distribution (cenospheres lighter at bottom, rubber crumb heavier at bottom). Absorbed energy 12.43 J of 79.02 J impact energy; SEA 0.0076 Jm3/kg (paper's own unit, not convertible to MJ/m3)."
   },
   "test": {
    "test_type": "impact",
    "strain_rate_per_s": null,
    "temperature_c": 25,
    "standard": "ASTM D7136",
    "specimen_notes": "Drop-weight low-velocity impact, hemispherical impactor, 8.09 kg impactor assembly, drop height 1.0 m, impact velocity 4.42 m/s, impact energy 79.02 J; specimen 150 mm x 150 mm; average of 3 samples. Elastic (returned) energy 66.59 J, absorbed energy 12.43 J."
   },
   "properties": {
    "modulus_mpa": null,
    "strength_mpa": null,
    "strain_at_failure": null,
    "energy_absorption_mj_m3": null,
    "plateau_stress_mpa": null,
    "densification_strain": null,
    "specific_modulus_mpa_per_g_cc": null,
    "specific_strength_mpa_per_g_cc": null,
    "storage_modulus_mpa": null,
    "loss_tangent": null,
    "thermal_conductivity_w_mk": null,
    "cte_per_k": null,
    "moisture_uptake_pct": null
   },
   "evidence": [
    {
     "quote": "SFR60 | Impact 79.02 | Elastic 66.59 | Absorbed 12.43 | Density 1630 kg/m3 | SEA 0.0076 Jm3/kg",
     "location": "Table 2 (Energy absorption of syntactic foams)"
    },
    {
     "quote": "The energy absorption values for SFC60 are 3.31 J, 10.73 J, and 11.54 J, whereas for SFR60, they are 4.18 J, 12.43 J, and 16.75 J, respectively, across different impact energy levels.",
     "location": "Sec. 3.2 para 4"
    },
    {
     "quote": "The weight of the impactor assembly is 8.09 kg. The drop height is set to 0.5 m, 1 m, and 1.5 m, which corresponds to impact velocities of 3.13 m/s, 4.42 m/s, and 5.42 m/s ... Thus, the relative impact energies are 39.62 J, 79.02 J, and 118.82 J.",
     "location": "Sec. 2.4 (Low Velocity Impact), page 6"
    }
   ],
   "extractor_confidence": 0.85
  },
  {
   "sample_label": "SFR60",
   "data_origin": "primary",
   "processing": {
    "matrix_class": "epoxy",
    "matrix_name": "Lapox L12 epoxy with K6 hardener",
    "particle_type": "other",
    "particle_grade": "CRMB60 rubber crumb",
    "particle_true_density_g_cc": null,
    "particle_mean_diameter_um": null,
    "particle_wall_thickness_ratio": null,
    "particle_volume_fraction": 0.6,
    "particle_weight_fraction": null,
    "process_route": "mechanical_mixing_cast",
    "cure_or_process_temperature_c": 25,
    "additional_fillers": null
   },
   "structure": {
    "measured_density_g_cc": 1.63,
    "theoretical_density_g_cc": null,
    "matrix_porosity_fraction": null,
    "particle_breakage_fraction": null,
    "microstructure_notes": "Cast slab, filler sediments/floats through thickness giving a functionally graded distribution (cenospheres lighter at bottom, rubber crumb heavier at bottom). Absorbed energy 16.75 J of 118.82 J impact energy; SEA 0.0103 Jm3/kg (paper's own unit, not convertible to MJ/m3)."
   },
   "test": {
    "test_type": "impact",
    "strain_rate_per_s": null,
    "temperature_c": 25,
    "standard": "ASTM D7136",
    "specimen_notes": "Drop-weight low-velocity impact, hemispherical impactor, 8.09 kg impactor assembly, drop height 1.5 m, impact velocity 5.42 m/s, impact energy 118.82 J; specimen 150 mm x 150 mm; average of 3 samples. Elastic (returned) energy 102.07 J, absorbed energy 16.75 J."
   },
   "properties": {
    "modulus_mpa": null,
    "strength_mpa": null,
    "strain_at_failure": null,
    "energy_absorption_mj_m3": null,
    "plateau_stress_mpa": null,
    "densification_strain": null,
    "specific_modulus_mpa_per_g_cc": null,
    "specific_strength_mpa_per_g_cc": null,
    "storage_modulus_mpa": null,
    "loss_tangent": null,
    "thermal_conductivity_w_mk": null,
    "cte_per_k": null,
    "moisture_uptake_pct": null
   },
   "evidence": [
    {
     "quote": "SFR60 | Impact 118.82 | Elastic 102.07 | Absorbed 16.75 | Density 1630 kg/m3 | SEA 0.0103 Jm3/kg",
     "location": "Table 2 (Energy absorption of syntactic foams)"
    },
    {
     "quote": "The energy absorption values for SFC60 are 3.31 J, 10.73 J, and 11.54 J, whereas for SFR60, they are 4.18 J, 12.43 J, and 16.75 J, respectively, across different impact energy levels.",
     "location": "Sec. 3.2 para 4"
    },
    {
     "quote": "The weight of the impactor assembly is 8.09 kg. The drop height is set to 0.5 m, 1 m, and 1.5 m, which corresponds to impact velocities of 3.13 m/s, 4.42 m/s, and 5.42 m/s ... Thus, the relative impact energies are 39.62 J, 79.02 J, and 118.82 J.",
     "location": "Sec. 2.4 (Low Velocity Impact), page 6"
    }
   ],
   "extractor_confidence": 0.85
  }
 ],
 "extraction_notes": "21 records = 7 compositions (NE, SFC20/40/60, SFR20/40/60) x 3 impact energies (39.62, 79.02, 118.82 J), all from Table 2. UNITS: the paper reports absorbed energy in joules and SEA in Jm3/kg (an unusual unit; SEA numerically equals absorbed energy / density in kg/m3). Neither maps onto the schema field energy_absorption_mj_m3 (MJ/m3), and the specimen thickness is not given, so no volumetric energy density can be computed. energy_absorption_mj_m3 is therefore left null and the joule values are recorded verbatim in test.specimen_notes and structure.microstructure_notes. Consequently no numeric Properties field is filled for any record - this paper reports no modulus, strength or strain data. Densities converted from kg/m3 to g/cm3 (divide by 1000). Volume fractions converted from percent to fractions. Cure/test temperature set to 25 C because the paper only states 'room temperature'. PARTICLE TYPE: only the SFC series contains hollow particles (fly-ash cenospheres). The SFR series uses solid rubber crumb, which is not a hollow-particle filler, so particle_type is set to 'other' for SFR and for neat epoxy (NE has no filler; particle_volume_fraction = 0). SFR rows are kept because the paper presents them as syntactic foams and they are the direct comparison set. DATA CONFLICT: Table 3 (CoR/ELP) mislabels rows - its 'SFR20' block carries Table 2's SFR40 numbers (3.56/7.08/13.98 J) and its 'SFR40' block duplicates SFC60's numbers (3.31/10.73/11.54 J). Table 2 is internally consistent and is corroborated by the running text (SFR20 = 9.45 J at 118.82 J, Sec. 3.4), so all values were taken from Table 2. Coefficient of restitution and energy-loss percentage have no schema field and were not extracted. Gradation-test layer weights (Figures 7a/7b) are only shown in figures and are not reported numerically per layer, so no per-layer records were created."
}
