Repository: Harshelite2503/foamgpt

# FoamGPT

**An LLM-extracted, literature-scale Process–Structure–Property (PSP) dataset and benchmark for syntactic foams.**

Syntactic foams (hollow-particle-filled composites) have ~30 years of literature, but the quantitative
results live in tables and figures inside thousands of PDFs. FoamGPT turns that literature into a
machine-readable dataset and asks: *how well can classical ML and frontier LLMs predict foam properties,
and where do LLMs hallucinate?*

```
OpenAlex ──▶ OA PDFs ──▶ text+tables ──▶ Claude structured extraction ──▶ curated PSP table ──▶ benchmarks
 harvest      download      parse            extract / batch                  curate           bench-ml / bench-llm
```

File: data/extracted/agent/W2290445848.json (part 3 of 4)
{
        "specific_strength_mpa_per_g_cc": null,
        "storage_modulus_mpa": null,
        "loss_tangent": null,
        "thermal_conductivity_w_mk": null,
        "cte_per_k": null,
        "moisture_uptake_pct": null
      },
      "evidence": [
        {
          "quote": "| 3-1 | 50 | 1.4472 | 0.4207 |",
          "location": "Appendix 6.13, Table p.206 (Accupyc result for GSPU)"
        },
        {
          "quote": "The others samples in pairs were hydrostatically loaded in water at 20°C  to different pressures. The rate of increase of pressure was about 20 bar/min. The maximum pressure was maintained for 10 minutes.",
          "location": "Sec. 3.2.2, p.135 (pycnometer measurement procedure)"
        }
      ],
      "extractor_confidence": 0.75
    },
    {
      "sample_label": "GSPU pycnometer coupon 4-1 - filler after hydrostatic loading to 10 MPa",
      "data_origin": "primary",
      "processing": {
        "matrix_class": "polyurethane",
        "matrix_name": "Glass syntactic polyurethane (GSPU); commercial deep-sea insulation foam, supplier not disclosed (NDA)",
        "particle_type": "glass_microballoon",
        "particle_grade": "3M S38 (S38HS referred to in the damage analysis)",
        "particle_true_density_g_cc": 0.4226,
        "particle_mean_diameter_um": null,
        "particle_wall_thickness_ratio": null,
        "particle_volume_fraction": null,
        "particle_weight_fraction": null,
        "process_route": "mechanical_mixing_cast",
        "cure_or_process_temperature_c": null,
        "additional_fillers": "For GSPU a humidity absorber (mineral filler) is normally included in addition to the microspheres"
      },
      "structure": {
        "measured_density_g_cc": 0.86,
        "theoretical_density_g_cc": null,
        "matrix_porosity_fraction": null,
        "particle_breakage_fraction": null,
        "microstructure_notes": "Microspheres are 3M S38 (the later damage analysis refers to grade S38HS: 3M size distribution 10th vol% < 19 um, 50th vol% < 65 um, 90th vol% < 70 um, effective max 85 um; mean wall thickness 1.3 um quoted from ref [44]). Microsphere volume content of the tested materials is not stated; the paper only says generically that 50-60 vol% is typical for epoxy foams and ~25 vol% for GSPU/GSPP. Filler recovered by calcination (450 C, >=24 h) after hydrostatic loading to 10 MPa; AccuPyc II 1340 gas pycnometer specific gravity 0.4226 g/cm3 on 1.3118 g of filler. The specific gravity rises from about 0.42 g/cm3 unloaded towards the glass density as microspheres collapse, and is the authors' ex-situ measure of damage (glass specific gravity 2.52-2.7 g/cm3; at 80 MPa about 1.0 g/cm3, i.e. not all microspheres are collapsed). CV < 1%."
      },
      "test": {
        "test_type": "hydrostatic",
        "strain_rate_per_s": null,
        "temperature_c": 20,
        "standard": "EN ISO 1183-3 gas pycnometer method (density measurement); no standard for the hydrostatic loading",
        "specimen_notes": "Coupon about 5x5x5 cm hydrostatically loaded in water at 20 C to 10 MPa (100 bar) at about 20 bar/min, held 10 min, then the matrix was burnt off at 450 C for at least 24 h and the recovered microsphere specific gravity was measured with an AccuPyc II 1340 helium pycnometer. Two coupons per pressure level (five unloaded references). No mechanical property is measured in this test; the measured value is carried in processing.particle_true_density_g_cc. The corresponding volume fraction of broken spheres is only given graphically (Fig. 102)."
      },
      "properties": {
        "modulus_mpa": null,
        "strength_mpa": null,
        "strain_at_failure": null,
        "energy_absorption_mj_m3": null,
        "plateau_stress_mpa": null,
        "densification_strain": null,
        "specific_modulus_mpa_per_g_cc": null,
        "specific_strength_mpa_per_g_cc": null,
        "storage_modulus_mpa": null,
        "loss_tangent": null,
        "thermal_conductivity_w_mk": null,
        "cte_per_k": null,
        "moisture_uptake_pct": null
      },
      "evidence": [
        {
          "quote": "| 4-1 | 100 | 1.3118 | 0.4226 |",
          "location": "Appendix 6.13, Table p.206 (Accupyc result for GSPU)"
        },
        {
          "quote": "The others samples in pairs were hydrostatically loaded in water at 20°C  to different pressures. The rate of increase of pressure was about 20 bar/min. The maximum pressure was maintained for 10 minutes.",
          "location": "Sec. 3.2.2, p.135 (pycnometer measurement procedure)"
        }
      ],
      "extractor_confidence": 0.75
    },
    {
      "sample_label": "GSPU pycnometer coupon 4-2 - filler after hydrostatic loading to 10 MPa",
      "data_origin": "primary",
      "processing": {
        "matrix_class": "polyurethane",
        "matrix_name": "Glass syntactic polyurethane (GSPU); commercial deep-sea insulation foam, supplier not disclosed (NDA)",
        "particle_type": "glass_microballoon",
        "particle_grade": "3M S38 (S38HS referred to in the damage analysis)",
        "particle_true_density_g_cc": 0.422,
        "particle_mean_diameter_um": null,
        "particle_wall_thickness_ratio": null,
        "particle_volume_fraction": null,
        "particle_weight_fraction": null,
        "process_route": "mechanical_mixing_cast",
        "cure_or_process_temperature_c": null,
        "additional_fillers": "For GSPU a humidity absorber (mineral filler) is normally included in addition to the microspheres"
      },
      "structure": {
        "measured_density_g_cc": 0.86,
        "theoretical_density_g_cc": null,
        "matrix_porosity_fraction": null,
        "particle_breakage_fraction": null,
        "microstructure_notes": "Microspheres are 3M S38 (the later damage analysis refers to grade S38HS: 3M size distribution 10th vol% < 19 um, 50th vol% < 65 um, 90th vol% < 70 um, effective max 85 um; mean wall thickness 1.3 um quoted from ref [44]). Microsphere volume content of the tested materials is not stated; the paper only says generically that 50-60 vol% is typical for epoxy foams and ~25 vol% for GSPU/GSPP. Filler recovered by calcination (450 C, >=24 h) after hydrostatic loading to 10 MPa; AccuPyc II 1340 gas pycnometer specific gravity 0.422 g/cm3 on 1.3525 g of filler. The specific gravity rises from about 0.42 g/cm3 unloaded towards the glass density as microspheres collapse, and is the authors' ex-situ measure of damage (glass specific gravity 2.52-2.7 g/cm3; at 80 MPa about 1.0 g/cm3, i.e. not all microspheres are collapsed). CV < 1%."
      },
      "test": {
        "test_type": "hydrostatic",
        "strain_rate_per_s": null,
        "temperature_c": 20,
        "standard": "EN ISO 1183-3 gas pycnometer method (density measurement); no standard for the hydrostatic loading",
        "specimen_notes": "Coupon about 5x5x5 cm hydrostatically loaded in water at 20 C to 10 MPa (100 bar) at about 20 bar/min, held 10 min, then the matrix was burnt off at 450 C for at least 24 h and the recovered microsphere specific gravity was measured with an AccuPyc II 1340 helium pycnometer. Two coupons per pressure level (five unloaded references). No mechanical property is measured in this test; the measured value is carried in processing.particle_true_density_g_cc. The corresponding volume fraction of broken spheres is only given graphically (Fig. 102)."
      },
      "properties": {
        "modulus_mpa": null,
        "strength_mpa": null,
        "strain_at_failure": null,
        "energy_absorption_mj_m3": null,
        "plateau_stress_mpa": null,
        "densification_strain": null,
        "specific_modulus_mpa_per_g_cc": null,
        "specific_strength_mpa_per_g_cc": null,
        "storage_modulus_mpa": null,
        "loss_tangent": null,
        "thermal_conductivity_w_mk": null,
        "cte_per_k": null,
        "moisture_uptake_pct": null
      },
      "evidence": [
        {
          "quote": "| 4-2 | 100 | 1.3525 | 0.422 |",
          "location": "Appendix 6.13, Table p.206 (Accupyc result for GSPU)"
        },
        {
          "quote": "The others samples in pairs were hydrostatically loaded in water at 20°C  to different pressures. The rate of increase of pressure was about 20 bar/min. The maximum pressure was maintained for 10 minutes.",
          "location": "Sec. 3.2.2, p.135 (pycnometer measurement procedure)"
        }
      ],
      "extractor_confidence": 0.75
    },
    {
      "sample_label": "GSPU pycnometer coupon 5-1 - filler after hydrostatic loading to 15 MPa",
      "data_origin": "primary",
      "processing": {
        "matrix_class": "polyurethane",
        "matrix_name": "Glass syntactic polyurethane (GSPU); commercial deep-sea insulation foam, supplier not disclosed (NDA)",
        "particle_type": "glass_microballoon",
        "particle_grade": "3M S38 (S38HS referred to in the damage analysis)",
        "particle_true_density_g_cc": 0.4425,
        "particle_mean_diameter_um": null,
        "particle_wall_thickness_ratio": null,
        "particle_volume_fraction": null,
        "particle_weight_fraction": null,
        "process_route": "mechanical_mixing_cast",
        "cure_or_process_temperature_c": null,
        "additional_fillers": "For GSPU a humidity absorber (mineral filler) is normally included in addition to the microspheres"
      },
      "structure": {
        "measured_density_g_cc": 0.86,
        "theoretical_density_g_cc": null,
        "matrix_porosity_fraction": null,
        "particle_breakage_fraction": null,
        "microstructure_notes": "Microspheres are 3M S38 (the later damage analysis refers to grade S38HS: 3M size distribution 10th vol% < 19 um, 50th vol% < 65 um, 90th vol% < 70 um, effective max 85 um; mean wall thickness 1.3 um quoted from ref [44]). Microsphere volume content of the tested materials is not stated; the paper only says generically that 50-60 vol% is typical for epoxy foams and ~25 vol% for GSPU/GSPP. Filler recovered by calcination (450 C, >=24 h) after hydrostatic loading to 15 MPa; AccuPyc II 1340 gas pycnometer specific gravity 0.4425 g/cm3 on 1.4205 g of filler. The specific gravity rises from about 0.42 g/cm3 unloaded towards the glass density as microspheres collapse, and is the authors' ex-situ measure of damage (glass specific gravity 2.52-2.7 g/cm3; at 80 MPa about 1.0 g/cm3, i.e. not all microspheres are collapsed). CV < 1%."
      },
      "test": {
        "test_type": "hydrostatic",
        "strain_rate_per_s": null,
        "temperature_c": 20,
        "standard": "EN ISO 1183-3 gas pycnometer method (density measurement); no standard for the hydrostatic loading",
        "specimen_notes": "Coupon about 5x5x5 cm hydrostatically loaded in water at 20 C to 15 MPa (150 bar) at about 20 bar/min, held 10 min, then the matrix was burnt off at 450 C for at least 24 h and the recovered microsphere specific gravity was measured with an AccuPyc II 1340 helium pycnometer. Two coupons per pressure level (five unloaded references). No mechanical property is measured in this test; the measured value is carried in processing.particle_true_density_g_cc. The corresponding volume fraction of broken spheres is only given graphically (Fig. 102)."
      },
      "properties": {
        "modulus_mpa": null,
        "strength_mpa": null,
        "strain_at_failure": null,
        "energy_absorption_mj_m3": null,
        "plateau_stress_mpa": null,
        "densification_strain": null,
        "specific_modulus_mpa_per_g_cc": null,
        "specific_strength_mpa_per_g_cc": null,
        "storage_modulus_mpa": null,
        "loss_tangent": null,
        "thermal_conductivity_w_mk": null,
        "cte_per_k": null,
        "moisture_uptake_pct": null
      },
      "evidence": [
        {
          "quote": "| 5-1 | 150 | 1.4205 | 0.4425 |",
          "location": "Appendix 6.13, Table p.206 (Accupyc result for GSPU)"
        },
        {
          "quote": "The others samples in pairs were hydrostatically loaded in water at 20°C  to different pressures. The rate of increase of pressure was about 20 bar/min. The maximum pressure was maintained for 10 minutes.",
          "location": "Sec. 3.2.2, p.135 (pycnometer measurement procedure)"
        }
      ],
      "extractor_confidence": 0.75
    },
    {
      "sample_label": "GSPU pycnometer coupon 5-2 - filler after hydrostatic loading to 15 MPa",
      "data_origin": "primary",
      "processing": {
        "matrix_class": "polyurethane",
        "matrix_name": "Glass syntactic polyurethane (GSPU); commercial deep-sea insulation foam, supplier not disclosed (NDA)",
        "particle_type": "glass_microballoon",
        "particle_grade": "3M S38 (S38HS referred to in the damage analysis)",
        "particle_true_density_g_cc": 0.4396,
        "particle_mean_diameter_um": null,
        "particle_wall_thickness_ratio": null,
        "particle_volume_fraction": null,
        "particle_weight_fraction": null,
        "process_route": "mechanical_mixing_cast",
        "cure_or_process_temperature_c": null,
        "additional_fillers": "For GSPU a humidity absorber (mineral filler) is normally included in addition to the microspheres"
      },
      "structure": {
        "measured_density_g_cc": 0.86,
        "theoretical_density_g_cc": null,
        "matrix_porosity_fraction": null,
        "particle_breakage_fraction": null,
        "microstructure_notes": "Microspheres are 3M S38 (the later damage analysis refers to grade S38HS: 3M size distribution 10th vol% < 19 um, 50th vol% < 65 um, 90th vol% < 70 um, effective max 85 um; mean wall thickness 1.3 um quoted from ref [44]). Microsphere volume content of the tested materials is not stated; the paper only says generically that 50-60 vol% is typical for epoxy foams and ~25 vol% for GSPU/GSPP. Filler recovered by calcination (450 C, >=24 h) after hydrostatic loading to 15 MPa; AccuPyc II 1340 gas pycnometer specific gravity 0.4396 g/cm3 on 1.4976 g of filler. The specific gravity rises from about 0.42 g/cm3 unloaded towards the glass density as microspheres collapse, and is the authors' ex-situ measure of damage (glass specific gravity 2.52-2.7 g/cm3; at 80 MPa about 1.0 g/cm3, i.e. not all microspheres are collapsed). CV < 1%."
      },
      "test": {
        "test_type": "hydrostatic",
        "strain_rate_per_s": null,
        "temperature_c": 20,
        "standard": "EN ISO 1183-3 gas pycnometer method (density measurement); no standard for the hydrostatic loading",
        "specimen_notes": "Coupon about 5x5x5 cm hydrostatically loaded in water at 20 C to 15 MPa (150 bar) at about 20 bar/min, held 10 min, then the matrix was burnt off at 450 C for at least 24 h and the recovered microsphere specific gravity was measured with an AccuPyc II 1340 helium pycnometer. Two coupons per pressure level (five unloaded references). No mechanical property is measured in this test; the measured value is carried in processing.particle_true_density_g_cc. The corresponding volume fraction of broken spheres is only given graphically (Fig. 102)."
      },
      "properties": {
        "modulus_mpa": null,
        "strength_mpa": null,
        "strain_at_failure": null,
        "energy_absorption_mj_m3": null,
        "plateau_stress_mpa": null,
        "densification_strain": null,
        "specific_modulus_mpa_per_g_cc": null,
        "specific_strength_mpa_per_g_cc": null,
        "storage_modulus_mpa": null,
        "loss_tangent": null,
        "thermal_conductivity_w_mk": null,
        "cte_per_k": null,
        "moisture_uptake_pct": null
      },
      "evidence": [
        {
          "quote": "| 5-2 | 150 | 1.4976 | 0.4396 |",
          "location": "Appendix 6.13, Table p.206 (Accupyc result for GSPU)"
        },
        {
          "quote": "The others samples in pairs were hydrostatically loaded in water at 20°C  to different pressures. The rate of increase of pressure was about 20 bar/min. The maximum pressure was maintained for 10 minutes.",
          "location": "Sec. 3.2.2, p.135 (pycnometer measurement procedure)"
        }
      ],
      "extractor_confidence": 0.75
    },
    {
      "sample_label": "GSPU pycnometer coupon 6-1 - filler after hydrostatic loading to 20 MPa",
      "data_origin": "primary",
      "processing": {
        "matrix_class": "polyurethane",
        "matrix_name": "Glass syntactic polyurethane (GSPU); commercial deep-sea insulation foam, supplier not disclosed (NDA)",
        "particle_type": "glass_microballoon",
        "particle_grade": "3M S38 (S38HS referred to in the damage analysis)",
        "particle_true_density_g_cc": 0.4487,
        "particle_mean_diameter_um": null,
        "particle_wall_thickness_ratio": null,
        "particle_volume_fraction": null,
        "particle_weight_fraction": null,
        "process_route": "mechanical_mixing_cast",
        "cure_or_process_temperature_c": null,
        "additional_fillers": "For GSPU a humidity absorber (mineral filler) is normally included in addition to the microspheres"
      },
      "structure": {
        "measured_density_g_cc": 0.86,
        "theoretical_density_g_cc": null,
        "matrix_porosity_fraction": null,
        "particle_breakage_fraction": null,
        "microstructure_notes": "Microspheres are 3M S38 (the later damage analysis refers to grade S38HS: 3M size distribution 10th vol% < 19 um, 50th vol% < 65 um, 90th vol% < 70 um, effective max 85 um; mean wall thickness 1.3 um quoted from ref [44]). Microsphere volume content of the tested materials is not stated; the paper only says generically that 50-60 vol% is typical for epoxy foams and ~25 vol% for GSPU/GSPP. Filler recovered by calcination (450 C, >=24 h) after hydrostatic loading to 20 MPa; AccuPyc II 1340 gas pycnometer specific gravity 0.4487 g/cm3 on 1.4166 g of filler. The specific gravity rises from about 0.42 g/cm3 unloaded towards the glass density as microspheres collapse, and is the authors' ex-situ measure of damage (glass specific gravity 2.52-2.7 g/cm3; at 80 MPa about 1.0 g/cm3, i.e. not all microspheres are collapsed). CV < 1%."
      },
      "test": {
        "test_type": "hydrostatic",
        "strain_rate_per_s": null,
        "temperature_c": 20,
        "standard": "EN ISO 1183-3 gas pycnometer method (density measurement); no standard for the hydrostatic loading",
        "specimen_notes": "Coupon about 5x5x5 cm hydrostatically loaded in water at 20 C to 20 MPa (200 bar) at about 20 bar/min, held 10 min, then the matrix was burnt off at 450 C for at least 24 h and the recovered microsphere specific gravity was measured with an AccuPyc II 1340 helium pycnometer. Two coupons per pressure level (five unloaded references). No mechanical property is measured in this test; the measured value is carried in processing.particle_true_density_g_cc. The corresponding volume fraction of broken spheres is only given graphically (Fig. 102)."
      },
      "properties": {
        "modulus_mpa": null,
        "strength_mpa": null,
        "strain_at_failure": null,
        "energy_absorption_mj_m3": null,
        "plateau_stress_mpa": null,
        "densification_strain": null,
        "specific_modulus_mpa_per_g_cc": null,
        "specific_strength_mpa_per_g_cc": null,
        "storage_modulus_mpa": null,
        "loss_tangent": null,
        "thermal_conductivity_w_mk": null,
        "cte_per_k": null,
        "moisture_uptake_pct": null
      },
      "evidence": [
        {
          "quote": "| 6-1 | 200 | 1.4166 | 0.4487 |",
          "location": "Appendix 6.13, Table p.206 (Accupyc result for GSPU)"
        },
        {
          "quote": "The others samples in pairs were hydrostatically loaded in water at 20°C  to different pressures. The rate of increase of pressure was about 20 bar/min. The maximum pressure was maintained for 10 minutes.",
          "location": "Sec. 3.2.2, p.135 (pycnometer measurement procedure)"
        }
      ],
      "extractor_confidence": 0.75
    },
    {
      "sample_label": "GSPU pycnometer coupon 6-2 - filler after hydrostatic loading to 20 MPa",
      "data_origin": "primary",
      "processing": {
        "matrix_class": "polyurethane",
        "matrix_name": "Glass syntactic polyurethane (GSPU); commercial deep-sea insulation foam, supplier not disclosed (NDA)",
        "particle_type": "glass_microballoon",
        "particle_grade": "3M S38 (S38HS referred to in the damage analysis)",
        "particle_true_density_g_cc": 0.4509,
        "particle_mean_diameter_um": null,
        "particle_wall_thickness_ratio": null,
        "particle_volume_fraction": null,
        "particle_weight_fraction": null,
        "process_route": "mechanical_mixing_cast",
        "cure_or_process_temperature_c": null,
        "additional_fillers": "For GSPU a humidity absorber (mineral filler) is normally included in addition to the microspheres"
      },
      "structure": {
        "measured_density_g_cc": 0.86,
        "theoretical_density_g_cc": null,
        "matrix_porosity_fraction": null,
        "particle_breakage_fraction": null,
        "microstructure_notes": "Microspheres are 3M S38 (the later damage analysis refers to grade S38HS: 3M size distribution 10th vol% < 19 um, 50th vol% < 65 um, 90th vol% < 70 um, effective max 85 um; mean wall thickness 1.3 um quoted from ref [44]). Microsphere volume content of the tested materials is not stated; the paper only says generically that 50-60 vol% is typical for epoxy foams and ~25 vol% for GSPU/GSPP. Filler recovered by calcination (450 C, >=24 h) after hydrostatic loading to 20 MPa; AccuPyc II 1340 gas pycnometer specific gravity 0.4509 g/cm3 on 1.3044 g of filler. The specific gravity rises from about 0.42 g/cm3 unloaded towards the glass density as microspheres collapse, and is the authors' ex-situ measure of damage (glass specific gravity 2.52-2.7 g/cm3; at 80 MPa about 1.0 g/cm3, i.e. not all microspheres are collapsed). CV < 1%."
      },
      "test": {
        "test_type": "hydrostatic",
        "strain_rate_per_s": null,
        "temperature_c": 20,
        "standard": "EN ISO 1183-3 gas pycnometer method (density measurement); no standard for the hydrostatic loading",
        "specimen_notes": "Coupon about 5x5x5 cm hydrostatically loaded in water at 20 C to 20 MPa (200 bar) at about 20 bar/min, held 10 min, then the matrix was burnt off at 450 C for at least 24 h and the recovered microsphere specific gravity was measured with an AccuPyc II 1340 helium pycnometer. Two coupons per pressure level (five unloaded references). No mechanical property is measured in this test; the measured value is carried in processing.particle_true_density_g_cc. The corresponding volume fraction of broken spheres is only given graphically (Fig. 102)."
      },
      "properties": {
        "modulus_mpa": null,
        "strength_mpa": null,
        "strain_at_failure": null,
        "energy_absorption_mj_m3": null,
        "plateau_stress_mpa": null,
        "densification_strain": null,
        "specific_modulus_mpa_per_g_cc": null,
        "specific_strength_mpa_per_g_cc": null,
        "storage_modulus_mpa": null,
        "loss_tangent": null,
        "thermal_conductivity_w_mk": null,
        "cte_per_k": null,
        "moisture_uptake_pct": null
      },
      "evidence": [
        {
          "quote": "| 6-2 | 200 | 1.3044 | 0.4509 |",
          "location": "Appendix 6.13, Table p.206 (Accupyc result for GSPU)"
        },
        {
          "quote": "The others samples in pairs were hydrostatically loaded in water at 20°C  to different pressures. The rate of increase of pressure was about 20 bar/min. The maximum pressure was maintained for 10 minutes.",
          "location": "Sec. 3.2.2, p.135 (pycnometer measurement procedure)"
        }
      ],
      "extractor_confidence": 0.75
    },
    {
      "sample_label": "GSPU pycnometer coupon 7-1 - filler after hydrostatic loading to 25 MPa",
      "data_origin": "primary",
      "processing": {
        "matrix_class": "polyurethane",
        "matrix_name": "Glass syntactic polyurethane (GSPU); commercial deep-sea insulation foam, supplier not disclosed (NDA)",
        "particle_type": "glass_microballoon",
        "particle_grade": "3M S38 (S38HS referred to in the damage analysis)",
        "particle_true_density_g_cc": 0.4557,
        "particle_mean_diameter_um": null,
        "particle_wall_thickness_ratio": null,
        "particle_volume_fraction": null,
        "particle_weight_fraction": null,
        "process_route": "mechanical_mixing_cast",
        "cure_or_process_temperature_c": null,
        "additional_fillers": "For GSPU a humidity absorber (mineral filler) is normally included in addition to the microspheres"
      },
      "structure": {
        "measured_density_g_cc": 0.86,
        "theoretical_density_g_cc": null,
        "matrix_porosity_fraction": null,
        "particle_breakage_fraction": null,
        "microstructure_notes": "Microspheres are 3M S38 (the later damage analysis refers to grade S38HS: 3M size distribution 10th vol% < 19 um, 50th vol% < 65 um, 90th vol% < 70 um, effective max 85 um; mean wall thickness 1.3 um quoted from ref [44]). Microsphere volume content of the tested materials is not stated; the paper only says generically that 50-60 vol% is typical for epoxy foams and ~25 vol% for GSPU/GSPP. Filler recovered by calcination (450 C, >=24 h) after hydrostatic loading to 25 MPa; AccuPyc II 1340 gas pycnometer specific gravity 0.4557 g/cm3 on 1.5079 g of filler. The specific gravity rises from about 0.42 g/cm3 unloaded towards the glass density as microspheres collapse, and is the authors' ex-situ measure of damage (glass specific gravity 2.52-2.7 g/cm3; at 80 MPa about 1.0 g/cm3, i.e. not all microspheres are collapsed). CV < 1%."
      },
      "test": {
        "test_type": "hydrostatic",
        "strain_rate_per_s": null,
        "temperature_c": 20,
        "standard": "EN ISO 1183-3 gas pycnometer method (density measurement); no standard for the hydrostatic loading",
        "specimen_notes": "Coupon about 5x5x5 cm hydrostatically loaded in water at 20 C to 25 MPa (250 bar) at about 20 bar/min, held 10 min, then the matrix was burnt off at 450 C for at least 24 h and the recovered microsphere specific gravity was measured with an AccuPyc II 1340 helium pycnometer. Two coupons per pressure level (five unloaded references). No mechanical property is measured in this test; the measured value is carried in processing.particle_true_density_g_cc. The corresponding volume fraction of broken spheres is only given graphically (Fig. 102)."
      },
      "properties": {
        "modulus_mpa": null,
        "strength_mpa": null,
        "strain_at_failure": null,
        "energy_absorption_mj_m3": null,
        "plateau_stress_mpa": null,
        "densification_strain": null,
        "specific_modulus_mpa_per_g_cc": null,
        "specific_strength_mpa_per_g_cc": null,
        "storage_modulus_mpa": null,
        "loss_tangent": null,
        "thermal_conductivity_w_mk": null,
        "cte_per_k": null,
        "moisture_uptake_pct": null
      },
      "evidence": [
        {
          "quote": "| 7-1 | 250 | 1.5079 | 0.4557 |",
          "location": "Appendix 6.13, Table p.206 (Accupyc result for GSPU)"
        },
        {
          "quote": "The others samples in pairs were hydrostatically loaded in water at 20°C  to different pressures. The rate of increase of pressure was about 20 bar/min. The maximum pressure was maintained for 10 minutes.",
          "location": "Sec. 3.2.2, p.135 (pycnometer measurement procedure)"
        }
      ],
      "extractor_confidence": 0.75
    },
    {
      "sample_label": "GSPU pycnometer coupon 7-2 - filler after hydrostatic loading to 25 MPa",
      "data_origin": "primary",
      "processing": {
        "matrix_class": "polyurethane",
        "matrix_name": "Glass syntactic polyurethane (GSPU); commercial deep-sea insulation foam, supplier not disclosed (NDA)",
        "particle_type": "glass_microballoon",
        "particle_grade": "3M S38 (S38HS referred to in the damage analysis)",
        "particle_true_density_g_cc": 0.4476,
        "particle_mean_diameter_um": null,
        "particle_wall_thickness_ratio": null,
        "particle_volume_fraction": null,
        "particle_weight_fraction": null,
        "process_route": "mechanical_mixing_cast",
        "cure_or_process_temperature_c": null,
        "additional_fillers": "For GSPU a humidity absorber (mineral filler) is normally included in addition to the microspheres"
      },
      "structure": {
        "measured_density_g_cc": 0.86,
        "theoretical_density_g_cc": null,
        "matrix_porosity_fraction": null,
        "particle_breakage_fraction": null,
        "microstructure_notes": "Microspheres are 3M S38 (the later damage analysis refers to grade S38HS: 3M size distribution 10th vol% < 19 um, 50th vol% < 65 um, 90th vol% < 70 um, effective max 85 um; mean wall thickness 1.3 um quoted from ref [44]). Microsphere volume content of the tested materials is not stated; the paper only says generically that 50-60 vol% is typical for epoxy foams and ~25 vol% for GSPU/GSPP. Filler recovered by calcination (450 C, >=24 h) after hydrostatic loading to 25 MPa; AccuPyc II 1340 gas pycnometer specific gravity 0.4476 g/cm3 on 1.4263 g of filler. The specific gravity rises from about 0.42 g/cm3 unloaded towards the glass density as microspheres collapse, and is the authors' ex-situ measure of damage (glass specific gravity 2.52-2.7 g/cm3; at 80 MPa about 1.0 g/cm3, i.e. not all microspheres are collapsed). CV < 1%."
      },
      "test": {
        "test_type": "hydrostatic",
        "strain_rate_per_s": null,
        "temperature_c": 20,
        "standard": "EN ISO 1183-3 gas pycnometer method (density measurement); no standard for the hydrostatic loading",
        "specimen_notes": "Coupon about 5x5x5 cm hydrostatically loaded in water at 20 C to 25 MPa (250 bar) at about 20 bar/min, held 10 min, then the matrix was burnt off at 450 C for at least 24 h and the recovered microsphere specific gravity was measured with an AccuPyc II 1340 helium pycnometer. Two coupons per pressure level (five unloaded references). No mechanical property is measured in this test; the measured value is carried in processing.particle_true_density_g_cc. The corresponding volume fraction of broken spheres is only given graphically (Fig. 102)."
      },
      "properties": {
        "modulus_mpa": null,
        "strength_mpa": null,
        "strain_at_failure": null,
        "energy_absorption_mj_m3": null,
        "plateau_stress_mpa": null,
        "densification_strain": null,
        "specific_modulus_mpa_per_g_cc": null,
        "specific_strength_mpa_per_g_cc": null,
        "storage_modulus_mpa": null,
        "loss_tangent": null,
        "thermal_conductivity_w_mk": null,
        "cte_per_k": null,
        "moisture_uptake_pct": null
      },
      "evidence": [
        {
          "quote": "| 7-2 | 250 | 1.4263 | 0.4476 |",
          "location": "Appendix 6.13, Table p.206 (Accupyc result for GSPU)"
        },
        {
          "quote": "The others samples in pairs were hydrostatically loaded in water at 20°C  to different pressures. The rate of increase of pressure was about 20 bar/min. The maximum pressure was maintained for 10 minutes.",
          "location": "Sec. 3.2.2, p.135 (pycnometer measurement procedure)"
        }
      ],
      "extractor_confidence": 0.75
    },
    {
      "sample_label": "GSPU pycnometer coupon 8-1 - filler after hydrostatic loading to 30 MPa",
      "data_origin": "primary",
      "processing": {
        "matrix_class": "polyurethane",
        "matrix_name": "Glass syntactic polyurethane (GSPU); commercial deep-sea insulation foam, supplier not disclosed (NDA)",
        "particle_type": "glass_microballoon",
        "particle_grade": "3M S38 (S38HS referred to in the damage analysis)",
        "particle_true_density_g_cc": 0.4648,
        "particle_mean_diameter_um": null,
        "particle_wall_thickness_ratio": null,
        "particle_volume_fraction": null,
        "particle_weight_fraction": null,
        "process_route": "mechanical_mixing_cast",
        "cure_or_process_temperature_c": null,
        "additional_fillers": "For GSPU a humidity absorber (mineral filler) is normally included in addition to the microspheres"
      },
      "structure": {
        "measured_density_g_cc": 0.86,
        "theoretical_density_g_cc": null,
        "matrix_porosity_fraction": null,
        "particle_breakage_fraction": null,
        "microstructure_notes": "Microspheres are 3M S38 (the later damage analysis refers to grade S38HS: 3M size distribution 10th vol% < 19 um, 50th vol% < 65 um, 90th vol% < 70 um, effective max 85 um; mean wall thickness 1.3 um quoted from ref [44]). Microsphere volume content of the tested materials is not stated; the paper only says generically that 50-60 vol% is typical for epoxy foams and ~25 vol% for GSPU/GSPP. Filler recovered by calcination (450 C, >=24 h) after hydrostatic loading to 30 MPa; AccuPyc II 1340 gas pycnometer specific gravity 0.4648 g/cm3 on 1.5284 g of filler. The specific gravity rises from about 0.42 g/cm3 unloaded towards the glass density as microspheres collapse, and is the authors' ex-situ measure of damage (glass specific gravity 2.52-2.7 g/cm3; at 80 MPa about 1.0 g/cm3, i.e. not all microspheres are collapsed). CV < 1%."
      },
      "test": {
        "test_type": "hydrostatic",
        "strain_rate_per_s": null,
        "temperature_c": 20,
        "standard": "EN ISO 1183-3 gas pycnometer method (density measurement); no standard for the hydrostatic loading",
        "specimen_notes": "Coupon about 5x5x5 cm hydrostatically loaded in water at 20 C to 30 MPa (300 bar) at about 20 bar/min, held 10 min, then the matrix was burnt off at 450 C for at least 24 h and the recovered microsphere specific gravity was measured with an AccuPyc II 1340 helium pycnometer. Two coupons per pressure level (five unloaded references). No mechanical property is measured in this test; the measured value is carried in processing.particle_true_density_g_cc. The corresponding volume fraction of broken spheres is only given graphically (Fig. 102)."
      },
      "properties": {
        "modulus_mpa": null,
        "strength_mpa": null,
        "strain_at_failure": null,
        "energy_absorption_mj_m3": null,
        "plateau_stress_mpa": null,
        "densification_strain": null,
        "specific_modulus_mpa_per_g_cc": null,
        "specific_strength_mpa_per_g_cc": null,
        "storage_modulus_mpa": null,
        "loss_tangent": null,
        "thermal_conductivity_w_mk": null,
        "cte_per_k": null,
        "moisture_uptake_pct": null
      },
      "evidence": [
        {
          "quote": "| 8-1 | 300 | 1.5284 | 0.4648 |",
          "location": "Appendix 6.13, Table p.206 (Accupyc result for GSPU)"
        },
        {
          "quote": "The others samples in pairs were hydrostatically loaded in water at 20°C  to different pressures. The rate of increase of pressure was about 20 bar/min. The maximum pressure was maintained for 10 minutes.",
          "location": "Sec. 3.2.2, p.135 (pycnometer measurement procedure)"
        }
      ],
      "extractor_confidence": 0.75
    },
    {
      "sample_label": "GSPU pycnometer coupon 8-2 - filler after hydrostatic loading to 30 MPa",
      "data_origin": "primary",
      "processing": {
        "matrix_class": "polyurethane",
        "matrix_name": "Glass syntactic polyurethane (GSPU); commercial deep-sea insulation foam, supplier not disclosed (NDA)",
        "particle_type": "glass_microballoon",
        "particle_grade": "3M S38 (S38HS referred to in the damage analysis)",
        "particle_true_density_g_cc": 0.4614,
        "particle_mean_diameter_um": null,
        "particle_wall_thickness_ratio": null,
        "particle_volume_fraction": null,
        "particle_weight_fraction": null,
        "process_route": "mechanical_mixing_cast",
        "cure_or_process_temperature_c": null,
        "additional_fillers": "For GSPU a humidity absorber (mineral filler) is normally included in addition to the microspheres"
      },
      "structure": {
        "measured_density_g_cc": 0.86,
        "theoretical_density_g_cc": null,
        "matrix_porosity_fraction": null,
        "particle_breakage_fraction": null,
        "microstructure_notes": "Microspheres are 3M S38 (the later damage analysis refers to grade S38HS: 3M size distribution 10th vol% < 19 um, 50th vol% < 65 um, 90th vol% < 70 um, effective max 85 um; mean wall thickness 1.3 um quoted from ref [44]). Microsphere volume content of the tested materials is not stated; the paper only says generically that 50-60 vol% is typical for epoxy foams and ~25 vol% for GSPU/GSPP. Filler recovered by calcination (450 C, >=24 h) after hydrostatic loading to 30 MPa; AccuPyc II 1340 gas pycnometer specific gravity 0.4614 g/cm3 on 1.3975 g of filler. The specific gravity rises from about 0.42 g/cm3 unloaded towards the glass density as microspheres collapse, and is the authors' ex-situ measure of damage (glass specific gravity 2.52-2.7 g/cm3; at 80 MPa about 1.0 g/cm3, i.e. not all microspheres are collapsed). CV < 1%."
      },
      "test": {
        "test_type": "hydrostatic",
        "strain_rate_per_s": null,
        "temperature_c": 20,
        "standard": "EN ISO 1183-3 gas pycnometer method (density measurement); no standard for the hydrostatic loading",
        "specimen_notes": "Coupon about 5x5x5 cm hydrostatically loaded in water at 20 C to 30 MPa (300 bar) at about 20 bar/min, held 10 min, then the matrix was burnt off at 450 C for at least 24 h and the recovered microsphere specific gravity was measured with an AccuPyc II 1340 helium pycnometer. Two coupons per pressure level (five unloaded references). No mechanical property is measured in this test; the measured value is carried in processing.particle_true_density_g_cc. The corresponding volume fraction of broken spheres is only given graphically (Fig. 102)."
      },
      "properties": {
        "modulus_mpa": null,
        "strength_mpa": null,
        "strain_at_failure": null,
        "energy_absorption_mj_m3": null,
        "plateau_stress_mpa": null,
        "densification_strain": null,
        "specific_modulus_mpa_per_g_cc": null,
        "specific_strength_mpa_per_g_cc": null,
        "storage_modulus_mpa": null,
        "loss_tangent": null,
        "thermal_conductivity_w_mk": null,
        "cte_per_k": null,
        "moisture_uptake_pct": null
      },
      "evidence": [
        {
          "quote": "| 8-2 | 300 | 1.3975 | 0.4614 |",
          "location": "Appendix 6.13, Table p.206 (Accupyc result for GSPU)"
        },
        {
          "quote": "The others samples in pairs were hydrostatically loaded in water at 20°C  to different pressures. The rate of increase of pressure was about 20 bar/min. The maximum pressure was maintained for 10 minutes.",
          "location": "Sec. 3.2.2, p.135 (pycnometer measurement procedure)"
        }
      ],
      "extractor_confidence": 0.75
    },
    {
      "sample_label": "GSPU pycnometer coupon 9-1 - filler after hydrostatic loading to 35 MPa",
      "data_origin": "primary",
      "processing": {
        "matrix_class": "polyurethane",
        "matrix_name": "Glass syntactic polyurethane (GSPU); commercial deep-sea insulation foam, supplier not disclosed (NDA)",
        "particle_type": "glass_microballoon",
        "particle_grade": "3M S38 (S38HS referred to in the damage analysis)",
        "particle_true_density_g_cc": 0.5542,
        "particle_mean_diameter_um": null,
        "particle_wall_thickness_ratio": null,
        "particle_volume_fraction": null,
        "particle_weight_fraction": null,
