Repository: Harshelite2503/foamgpt

# FoamGPT

**An LLM-extracted, literature-scale Process–Structure–Property (PSP) dataset and benchmark for syntactic foams.**

Syntactic foams (hollow-particle-filled composites) have ~30 years of literature, but the quantitative
results live in tables and figures inside thousands of PDFs. FoamGPT turns that literature into a
machine-readable dataset and asks: *how well can classical ML and frontier LLMs predict foam properties,
and where do LLMs hallucinate?*

```
OpenAlex ──▶ OA PDFs ──▶ text+tables ──▶ Claude structured extraction ──▶ curated PSP table ──▶ benchmarks
 harvest      download      parse            extract / batch                  curate           bench-ml / bench-llm
```

File: data/extracted/agent/W2953558900.json (part 3 of 3)
{
    "densification_strain": null,
    "specific_modulus_mpa_per_g_cc": null,
    "specific_strength_mpa_per_g_cc": null,
    "storage_modulus_mpa": null,
    "loss_tangent": null,
    "thermal_conductivity_w_mk": null,
    "cte_per_k": null,
    "moisture_uptake_pct": null
   },
   "evidence": [
    {
     "quote": "320 ... No 34.1 40.8 45.1",
     "location": "Table 3 (Peak stress values attained by polymeric syntactic foam), p. 49, row MAT_024 (MAT_PIECEWISE_LINEAR_PLASTICITY) / 320 kg/m3 / tube = No, column velocity = 4.42 m/s"
    },
    {
     "quote": "320 ... No 478.40 1007.20 2020.4",
     "location": "Table 4 (Energy absorbed by polymeric syntactic foam), p. 49, row MAT_024 (MAT_PIECEWISE_LINEAR_PLASTICITY) / 320 kg/m3 / tube = No, column velocity = 4.42 m/s"
    }
   ],
   "extractor_confidence": 0.8
  },
  {
   "sample_label": "LS-DYNA simulation, polymeric syntactic foam 320 kg/m3, foam only, MAT_024 (MAT_PIECEWISE_LINEAR_PLASTICITY), drop velocity 6.26 m/s",
   "data_origin": "model",
   "processing": {
    "matrix_class": "epoxy",
    "matrix_name": "epoxy",
    "particle_type": "glass_microballoon",
    "particle_grade": null,
    "particle_true_density_g_cc": null,
    "particle_mean_diameter_um": null,
    "particle_wall_thickness_ratio": null,
    "particle_volume_fraction": 0.6,
    "particle_weight_fraction": null,
    "process_route": "other",
    "cure_or_process_temperature_c": null,
    "additional_fillers": "nanoclay, 5% by volume"
   },
   "structure": {
    "measured_density_g_cc": 0.32,
    "theoretical_density_g_cc": null,
    "matrix_porosity_fraction": null,
    "particle_breakage_fraction": null,
    "microstructure_notes": null
   },
   "test": {
    "test_type": "impact",
    "strain_rate_per_s": 60.0,
    "temperature_c": null,
    "standard": null,
    "specimen_notes": "LS-DYNA drop weight impact hammer simulation; foam material model MAT_024 (MAT_PIECEWISE_LINEAR_PLASTICITY); foam only configuration (aluminium tube, MAT_003, rho 2700 kg/m3, E 70 GPa, sigma_y 364 MPa, Et 700 MPa); drop velocity 6.26 m/s (drop height 1.5 m, nominal strain rate 60.0/s); hammer MAT_003, 106 kg, E 210 GPa, sigma_y 230 MPa, rho 7800 kg/m3; termination time 0.025 s. Total energy absorbed = 2020.4 J (reported in joules, not per unit volume, so energy_absorption_mj_m3 left null)."
   },
   "properties": {
    "modulus_mpa": null,
    "strength_mpa": 45.1,
    "strain_at_failure": null,
    "energy_absorption_mj_m3": null,
    "plateau_stress_mpa": null,
    "densification_strain": null,
    "specific_modulus_mpa_per_g_cc": null,
    "specific_strength_mpa_per_g_cc": null,
    "storage_modulus_mpa": null,
    "loss_tangent": null,
    "thermal_conductivity_w_mk": null,
    "cte_per_k": null,
    "moisture_uptake_pct": null
   },
   "evidence": [
    {
     "quote": "320 ... No 34.1 40.8 45.1",
     "location": "Table 3 (Peak stress values attained by polymeric syntactic foam), p. 49, row MAT_024 (MAT_PIECEWISE_LINEAR_PLASTICITY) / 320 kg/m3 / tube = No, column velocity = 6.26 m/s"
    },
    {
     "quote": "320 ... No 478.40 1007.20 2020.4",
     "location": "Table 4 (Energy absorbed by polymeric syntactic foam), p. 49, row MAT_024 (MAT_PIECEWISE_LINEAR_PLASTICITY) / 320 kg/m3 / tube = No, column velocity = 6.26 m/s"
    }
   ],
   "extractor_confidence": 0.8
  },
  {
   "sample_label": "LS-DYNA simulation, polymeric syntactic foam 460 kg/m3, foam filled tube, MAT_024 (MAT_PIECEWISE_LINEAR_PLASTICITY), drop velocity 3.13 m/s",
   "data_origin": "model",
   "processing": {
    "matrix_class": "epoxy",
    "matrix_name": "epoxy",
    "particle_type": "glass_microballoon",
    "particle_grade": null,
    "particle_true_density_g_cc": null,
    "particle_mean_diameter_um": null,
    "particle_wall_thickness_ratio": null,
    "particle_volume_fraction": 0.6,
    "particle_weight_fraction": null,
    "process_route": "other",
    "cure_or_process_temperature_c": null,
    "additional_fillers": "nanoclay, 5% by volume"
   },
   "structure": {
    "measured_density_g_cc": 0.46,
    "theoretical_density_g_cc": null,
    "matrix_porosity_fraction": null,
    "particle_breakage_fraction": null,
    "microstructure_notes": null
   },
   "test": {
    "test_type": "impact",
    "strain_rate_per_s": 30.0,
    "temperature_c": null,
    "standard": null,
    "specimen_notes": "LS-DYNA drop weight impact hammer simulation; foam material model MAT_024 (MAT_PIECEWISE_LINEAR_PLASTICITY); foam filled tube configuration (aluminium tube, MAT_003, rho 2700 kg/m3, E 70 GPa, sigma_y 364 MPa, Et 700 MPa); drop velocity 3.13 m/s (drop height 0.5 m, nominal strain rate 30.0/s); hammer MAT_003, 106 kg, E 210 GPa, sigma_y 230 MPa, rho 7800 kg/m3; termination time 0.025 s. Total energy absorbed = 525.0 J (reported in joules, not per unit volume, so energy_absorption_mj_m3 left null)."
   },
   "properties": {
    "modulus_mpa": null,
    "strength_mpa": 33.5,
    "strain_at_failure": null,
    "energy_absorption_mj_m3": null,
    "plateau_stress_mpa": null,
    "densification_strain": null,
    "specific_modulus_mpa_per_g_cc": null,
    "specific_strength_mpa_per_g_cc": null,
    "storage_modulus_mpa": null,
    "loss_tangent": null,
    "thermal_conductivity_w_mk": null,
    "cte_per_k": null,
    "moisture_uptake_pct": null
   },
   "evidence": [
    {
     "quote": "460 Yes 33.5 48.0 58.6",
     "location": "Table 3 (Peak stress values attained by polymeric syntactic foam), p. 49, row MAT_024 (MAT_PIECEWISE_LINEAR_PLASTICITY) / 460 kg/m3 / tube = Yes, column velocity = 3.13 m/s"
    },
    {
     "quote": "460 Yes 525.00 1150.00 2345.0",
     "location": "Table 4 (Energy absorbed by polymeric syntactic foam), p. 49, row MAT_024 (MAT_PIECEWISE_LINEAR_PLASTICITY) / 460 kg/m3 / tube = Yes, column velocity = 3.13 m/s"
    }
   ],
   "extractor_confidence": 0.8
  },
  {
   "sample_label": "LS-DYNA simulation, polymeric syntactic foam 460 kg/m3, foam filled tube, MAT_024 (MAT_PIECEWISE_LINEAR_PLASTICITY), drop velocity 4.42 m/s",
   "data_origin": "model",
   "processing": {
    "matrix_class": "epoxy",
    "matrix_name": "epoxy",
    "particle_type": "glass_microballoon",
    "particle_grade": null,
    "particle_true_density_g_cc": null,
    "particle_mean_diameter_um": null,
    "particle_wall_thickness_ratio": null,
    "particle_volume_fraction": 0.6,
    "particle_weight_fraction": null,
    "process_route": "other",
    "cure_or_process_temperature_c": null,
    "additional_fillers": "nanoclay, 5% by volume"
   },
   "structure": {
    "measured_density_g_cc": 0.46,
    "theoretical_density_g_cc": null,
    "matrix_porosity_fraction": null,
    "particle_breakage_fraction": null,
    "microstructure_notes": null
   },
   "test": {
    "test_type": "impact",
    "strain_rate_per_s": 40.0,
    "temperature_c": null,
    "standard": null,
    "specimen_notes": "LS-DYNA drop weight impact hammer simulation; foam material model MAT_024 (MAT_PIECEWISE_LINEAR_PLASTICITY); foam filled tube configuration (aluminium tube, MAT_003, rho 2700 kg/m3, E 70 GPa, sigma_y 364 MPa, Et 700 MPa); drop velocity 4.42 m/s (drop height 1.0 m, nominal strain rate 40.0/s); hammer MAT_003, 106 kg, E 210 GPa, sigma_y 230 MPa, rho 7800 kg/m3; termination time 0.025 s. Total energy absorbed = 1150.0 J (reported in joules, not per unit volume, so energy_absorption_mj_m3 left null)."
   },
   "properties": {
    "modulus_mpa": null,
    "strength_mpa": 48.0,
    "strain_at_failure": null,
    "energy_absorption_mj_m3": null,
    "plateau_stress_mpa": null,
    "densification_strain": null,
    "specific_modulus_mpa_per_g_cc": null,
    "specific_strength_mpa_per_g_cc": null,
    "storage_modulus_mpa": null,
    "loss_tangent": null,
    "thermal_conductivity_w_mk": null,
    "cte_per_k": null,
    "moisture_uptake_pct": null
   },
   "evidence": [
    {
     "quote": "460 Yes 33.5 48.0 58.6",
     "location": "Table 3 (Peak stress values attained by polymeric syntactic foam), p. 49, row MAT_024 (MAT_PIECEWISE_LINEAR_PLASTICITY) / 460 kg/m3 / tube = Yes, column velocity = 4.42 m/s"
    },
    {
     "quote": "460 Yes 525.00 1150.00 2345.0",
     "location": "Table 4 (Energy absorbed by polymeric syntactic foam), p. 49, row MAT_024 (MAT_PIECEWISE_LINEAR_PLASTICITY) / 460 kg/m3 / tube = Yes, column velocity = 4.42 m/s"
    }
   ],
   "extractor_confidence": 0.8
  },
  {
   "sample_label": "LS-DYNA simulation, polymeric syntactic foam 460 kg/m3, foam filled tube, MAT_024 (MAT_PIECEWISE_LINEAR_PLASTICITY), drop velocity 6.26 m/s",
   "data_origin": "model",
   "processing": {
    "matrix_class": "epoxy",
    "matrix_name": "epoxy",
    "particle_type": "glass_microballoon",
    "particle_grade": null,
    "particle_true_density_g_cc": null,
    "particle_mean_diameter_um": null,
    "particle_wall_thickness_ratio": null,
    "particle_volume_fraction": 0.6,
    "particle_weight_fraction": null,
    "process_route": "other",
    "cure_or_process_temperature_c": null,
    "additional_fillers": "nanoclay, 5% by volume"
   },
   "structure": {
    "measured_density_g_cc": 0.46,
    "theoretical_density_g_cc": null,
    "matrix_porosity_fraction": null,
    "particle_breakage_fraction": null,
    "microstructure_notes": null
   },
   "test": {
    "test_type": "impact",
    "strain_rate_per_s": 60.0,
    "temperature_c": null,
    "standard": null,
    "specimen_notes": "LS-DYNA drop weight impact hammer simulation; foam material model MAT_024 (MAT_PIECEWISE_LINEAR_PLASTICITY); foam filled tube configuration (aluminium tube, MAT_003, rho 2700 kg/m3, E 70 GPa, sigma_y 364 MPa, Et 700 MPa); drop velocity 6.26 m/s (drop height 1.5 m, nominal strain rate 60.0/s); hammer MAT_003, 106 kg, E 210 GPa, sigma_y 230 MPa, rho 7800 kg/m3; termination time 0.025 s. Total energy absorbed = 2345.0 J (reported in joules, not per unit volume, so energy_absorption_mj_m3 left null)."
   },
   "properties": {
    "modulus_mpa": null,
    "strength_mpa": 58.6,
    "strain_at_failure": null,
    "energy_absorption_mj_m3": null,
    "plateau_stress_mpa": null,
    "densification_strain": null,
    "specific_modulus_mpa_per_g_cc": null,
    "specific_strength_mpa_per_g_cc": null,
    "storage_modulus_mpa": null,
    "loss_tangent": null,
    "thermal_conductivity_w_mk": null,
    "cte_per_k": null,
    "moisture_uptake_pct": null
   },
   "evidence": [
    {
     "quote": "460 Yes 33.5 48.0 58.6",
     "location": "Table 3 (Peak stress values attained by polymeric syntactic foam), p. 49, row MAT_024 (MAT_PIECEWISE_LINEAR_PLASTICITY) / 460 kg/m3 / tube = Yes, column velocity = 6.26 m/s"
    },
    {
     "quote": "460 Yes 525.00 1150.00 2345.0",
     "location": "Table 4 (Energy absorbed by polymeric syntactic foam), p. 49, row MAT_024 (MAT_PIECEWISE_LINEAR_PLASTICITY) / 460 kg/m3 / tube = Yes, column velocity = 6.26 m/s"
    }
   ],
   "extractor_confidence": 0.8
  },
  {
   "sample_label": "LS-DYNA simulation, polymeric syntactic foam 460 kg/m3, foam only, MAT_024 (MAT_PIECEWISE_LINEAR_PLASTICITY), drop velocity 3.13 m/s",
   "data_origin": "model",
   "processing": {
    "matrix_class": "epoxy",
    "matrix_name": "epoxy",
    "particle_type": "glass_microballoon",
    "particle_grade": null,
    "particle_true_density_g_cc": null,
    "particle_mean_diameter_um": null,
    "particle_wall_thickness_ratio": null,
    "particle_volume_fraction": 0.6,
    "particle_weight_fraction": null,
    "process_route": "other",
    "cure_or_process_temperature_c": null,
    "additional_fillers": "nanoclay, 5% by volume"
   },
   "structure": {
    "measured_density_g_cc": 0.46,
    "theoretical_density_g_cc": null,
    "matrix_porosity_fraction": null,
    "particle_breakage_fraction": null,
    "microstructure_notes": null
   },
   "test": {
    "test_type": "impact",
    "strain_rate_per_s": 30.0,
    "temperature_c": null,
    "standard": null,
    "specimen_notes": "LS-DYNA drop weight impact hammer simulation; foam material model MAT_024 (MAT_PIECEWISE_LINEAR_PLASTICITY); foam only configuration (aluminium tube, MAT_003, rho 2700 kg/m3, E 70 GPa, sigma_y 364 MPa, Et 700 MPa); drop velocity 3.13 m/s (drop height 0.5 m, nominal strain rate 30.0/s); hammer MAT_003, 106 kg, E 210 GPa, sigma_y 230 MPa, rho 7800 kg/m3; termination time 0.025 s. Total energy absorbed = 495.0 J (reported in joules, not per unit volume, so energy_absorption_mj_m3 left null)."
   },
   "properties": {
    "modulus_mpa": null,
    "strength_mpa": 37.0,
    "strain_at_failure": null,
    "energy_absorption_mj_m3": null,
    "plateau_stress_mpa": null,
    "densification_strain": null,
    "specific_modulus_mpa_per_g_cc": null,
    "specific_strength_mpa_per_g_cc": null,
    "storage_modulus_mpa": null,
    "loss_tangent": null,
    "thermal_conductivity_w_mk": null,
    "cte_per_k": null,
    "moisture_uptake_pct": null
   },
   "evidence": [
    {
     "quote": "460 ... No 37.0 51.3 61.8",
     "location": "Table 3 (Peak stress values attained by polymeric syntactic foam), p. 49, row MAT_024 (MAT_PIECEWISE_LINEAR_PLASTICITY) / 460 kg/m3 / tube = No, column velocity = 3.13 m/s"
    },
    {
     "quote": "460 ... No 495.00 1050.00 2100.0",
     "location": "Table 4 (Energy absorbed by polymeric syntactic foam), p. 49, row MAT_024 (MAT_PIECEWISE_LINEAR_PLASTICITY) / 460 kg/m3 / tube = No, column velocity = 3.13 m/s"
    }
   ],
   "extractor_confidence": 0.8
  },
  {
   "sample_label": "LS-DYNA simulation, polymeric syntactic foam 460 kg/m3, foam only, MAT_024 (MAT_PIECEWISE_LINEAR_PLASTICITY), drop velocity 4.42 m/s",
   "data_origin": "model",
   "processing": {
    "matrix_class": "epoxy",
    "matrix_name": "epoxy",
    "particle_type": "glass_microballoon",
    "particle_grade": null,
    "particle_true_density_g_cc": null,
    "particle_mean_diameter_um": null,
    "particle_wall_thickness_ratio": null,
    "particle_volume_fraction": 0.6,
    "particle_weight_fraction": null,
    "process_route": "other",
    "cure_or_process_temperature_c": null,
    "additional_fillers": "nanoclay, 5% by volume"
   },
   "structure": {
    "measured_density_g_cc": 0.46,
    "theoretical_density_g_cc": null,
    "matrix_porosity_fraction": null,
    "particle_breakage_fraction": null,
    "microstructure_notes": null
   },
   "test": {
    "test_type": "impact",
    "strain_rate_per_s": 40.0,
    "temperature_c": null,
    "standard": null,
    "specimen_notes": "LS-DYNA drop weight impact hammer simulation; foam material model MAT_024 (MAT_PIECEWISE_LINEAR_PLASTICITY); foam only configuration (aluminium tube, MAT_003, rho 2700 kg/m3, E 70 GPa, sigma_y 364 MPa, Et 700 MPa); drop velocity 4.42 m/s (drop height 1.0 m, nominal strain rate 40.0/s); hammer MAT_003, 106 kg, E 210 GPa, sigma_y 230 MPa, rho 7800 kg/m3; termination time 0.025 s. Total energy absorbed = 1050.0 J (reported in joules, not per unit volume, so energy_absorption_mj_m3 left null)."
   },
   "properties": {
    "modulus_mpa": null,
    "strength_mpa": 51.3,
    "strain_at_failure": null,
    "energy_absorption_mj_m3": null,
    "plateau_stress_mpa": null,
    "densification_strain": null,
    "specific_modulus_mpa_per_g_cc": null,
    "specific_strength_mpa_per_g_cc": null,
    "storage_modulus_mpa": null,
    "loss_tangent": null,
    "thermal_conductivity_w_mk": null,
    "cte_per_k": null,
    "moisture_uptake_pct": null
   },
   "evidence": [
    {
     "quote": "460 ... No 37.0 51.3 61.8",
     "location": "Table 3 (Peak stress values attained by polymeric syntactic foam), p. 49, row MAT_024 (MAT_PIECEWISE_LINEAR_PLASTICITY) / 460 kg/m3 / tube = No, column velocity = 4.42 m/s"
    },
    {
     "quote": "460 ... No 495.00 1050.00 2100.0",
     "location": "Table 4 (Energy absorbed by polymeric syntactic foam), p. 49, row MAT_024 (MAT_PIECEWISE_LINEAR_PLASTICITY) / 460 kg/m3 / tube = No, column velocity = 4.42 m/s"
    }
   ],
   "extractor_confidence": 0.8
  },
  {
   "sample_label": "LS-DYNA simulation, polymeric syntactic foam 460 kg/m3, foam only, MAT_024 (MAT_PIECEWISE_LINEAR_PLASTICITY), drop velocity 6.26 m/s",
   "data_origin": "model",
   "processing": {
    "matrix_class": "epoxy",
    "matrix_name": "epoxy",
    "particle_type": "glass_microballoon",
    "particle_grade": null,
    "particle_true_density_g_cc": null,
    "particle_mean_diameter_um": null,
    "particle_wall_thickness_ratio": null,
    "particle_volume_fraction": 0.6,
    "particle_weight_fraction": null,
    "process_route": "other",
    "cure_or_process_temperature_c": null,
    "additional_fillers": "nanoclay, 5% by volume"
   },
   "structure": {
    "measured_density_g_cc": 0.46,
    "theoretical_density_g_cc": null,
    "matrix_porosity_fraction": null,
    "particle_breakage_fraction": null,
    "microstructure_notes": null
   },
   "test": {
    "test_type": "impact",
    "strain_rate_per_s": 60.0,
    "temperature_c": null,
    "standard": null,
    "specimen_notes": "LS-DYNA drop weight impact hammer simulation; foam material model MAT_024 (MAT_PIECEWISE_LINEAR_PLASTICITY); foam only configuration (aluminium tube, MAT_003, rho 2700 kg/m3, E 70 GPa, sigma_y 364 MPa, Et 700 MPa); drop velocity 6.26 m/s (drop height 1.5 m, nominal strain rate 60.0/s); hammer MAT_003, 106 kg, E 210 GPa, sigma_y 230 MPa, rho 7800 kg/m3; termination time 0.025 s. Total energy absorbed = 2100.0 J (reported in joules, not per unit volume, so energy_absorption_mj_m3 left null)."
   },
   "properties": {
    "modulus_mpa": null,
    "strength_mpa": 61.8,
    "strain_at_failure": null,
    "energy_absorption_mj_m3": null,
    "plateau_stress_mpa": null,
    "densification_strain": null,
    "specific_modulus_mpa_per_g_cc": null,
    "specific_strength_mpa_per_g_cc": null,
    "storage_modulus_mpa": null,
    "loss_tangent": null,
    "thermal_conductivity_w_mk": null,
    "cte_per_k": null,
    "moisture_uptake_pct": null
   },
   "evidence": [
    {
     "quote": "460 ... No 37.0 51.3 61.8",
     "location": "Table 3 (Peak stress values attained by polymeric syntactic foam), p. 49, row MAT_024 (MAT_PIECEWISE_LINEAR_PLASTICITY) / 460 kg/m3 / tube = No, column velocity = 6.26 m/s"
    },
    {
     "quote": "460 ... No 495.00 1050.00 2100.0",
     "location": "Table 4 (Energy absorbed by polymeric syntactic foam), p. 49, row MAT_024 (MAT_PIECEWISE_LINEAR_PLASTICITY) / 460 kg/m3 / tube = No, column velocity = 6.26 m/s"
    }
   ],
   "extractor_confidence": 0.8
  }
 ],
 "extraction_notes": "This is a 100% numerical (finite element) paper - the authors performed no experiments on syntactic foam, so all 36 impact records carry data_origin='model'. The foam material card properties (density 220/320/460 kg/m3, E = 1.5 GPa, yield stress 30/40/60 MPa, Poisson 0.3, tension cut-off 8 MPa, tangent modulus 200 MPa) are taken by the authors from Gupta, Pinisetty and Shunmugasamy (2013) and are captured as 3 separate data_origin='secondary' records.\n\nUnit conversions: densities 220/320/460 kg/m3 -> 0.22/0.32/0.46 g/cm3; modulus 1.5 GPa -> 1500 MPa.\n\nenergy_absorption_mj_m3 was left NULL for every record even though Table 4 gives energy absorbed. Table 4 reports total absorbed energy in joules (359-2345 J), not energy per unit volume, and the syntactic foam specimen dimensions are never stated for the main study (only the 80 mm dia x 100 mm aluminium foam cylinder used in the separate FE validation case is dimensioned), so no defensible conversion to MJ/m^3 is possible. The joule values are recorded verbatim in each record's test.specimen_notes and in its Table 4 evidence item so they are not lost.\n\nstrength_mpa holds the peak stress attained by the foam in the simulation (Table 3), which is the closest schema field; it is a simulated peak stress under impact, not a measured quasi-static strength.\n\nValues NOT extracted as records: (a) the FE-validation case, which uses closed cell ALUMINIUM foam (570 kg/m3, E = 160 MPa) from Rajendran et al. (2009) - that is not a syntactic foam so it is out of scope; (b) hammer and aluminium tube properties (Table 1 and text) - not foam data, but recorded in specimen_notes; (c) all percentage comparisons (e.g. '12.34%, 12.76%, 9.08% higher reaction force') and the reaction force / displacement values, since the schema has no field for them; (d) numbers read off the 3-D surface plots in Figs. 11-15 (e.g. 200 and 500 kg/m3 interpolated points such as 7.816-16.78 mm displacement) - those are plot interpolations outside the three simulated densities.\n\nTest temperature is never stated and was left null rather than assumed to be room temperature."
}
