Repository: Harshelite2503/foamgpt

# FoamGPT

**An LLM-extracted, literature-scale Process–Structure–Property (PSP) dataset and benchmark for syntactic foams.**

Syntactic foams (hollow-particle-filled composites) have ~30 years of literature, but the quantitative
results live in tables and figures inside thousands of PDFs. FoamGPT turns that literature into a
machine-readable dataset and asks: *how well can classical ML and frontier LLMs predict foam properties,
and where do LLMs hallucinate?*

```
OpenAlex ──▶ OA PDFs ──▶ text+tables ──▶ Claude structured extraction ──▶ curated PSP table ──▶ benchmarks
 harvest      download      parse            extract / batch                  curate           bench-ml / bench-llm
```

File: data/extracted/agent/W4382982980.json (part 3 of 11)
{
    "cure_or_process_temperature_c": 80.0,
    "additional_fillers": null
   },
   "structure": {
    "measured_density_g_cc": null,
    "theoretical_density_g_cc": null,
    "matrix_porosity_fraction": null,
    "particle_breakage_fraction": null,
    "microstructure_notes": "sieved homogeneous HGM, 20-24 um size class"
   },
   "test": {
    "test_type": "flexure",
    "strain_rate_per_s": null,
    "temperature_c": 25.0,
    "standard": "ASTM D790-02",
    "specimen_notes": "Three-point bending, span 48 mm (16:1), MTS 793, 30 kN load cell, 2 mm/min, 5 specimens averaged."
   },
   "properties": {
    "modulus_mpa": 940.0,
    "strength_mpa": 66.3,
    "strain_at_failure": 0.133,
    "energy_absorption_mj_m3": null,
    "plateau_stress_mpa": null,
    "densification_strain": null,
    "specific_modulus_mpa_per_g_cc": null,
    "specific_strength_mpa_per_g_cc": null,
    "storage_modulus_mpa": null,
    "loss_tangent": null,
    "thermal_conductivity_w_mk": null,
    "cte_per_k": null,
    "moisture_uptake_pct": null
   },
   "evidence": [
    {
     "quote": "AA (20-24 um size class) at EPT60-25: flexural modulus 0.94 GPa",
     "location": "Table 7.3 (p.135): Flexural modulus of SFC filled with homogeneous HGM-epoxy resin (GPa)"
    },
    {
     "quote": "AA at EPT60-25: flexural strength 66.3+/-9.1 MPa",
     "location": "Table 7.4 (p.136): Flexural strength of SFC filled homogeneous HGM-epoxy resin (MPa)"
    },
    {
     "quote": "AA at 25 vol%: flexural strain 0.133 mm/mm",
     "location": "Table 7.5 (p.137): Flexural strain of SFC filled with homogeneous HGM-epoxy resin (mm/mm)"
    }
   ],
   "extractor_confidence": 0.8
  },
  {
   "record_id": null,
   "paper_id": null,
   "sample_label": "EPT60-BB5",
   "data_origin": "primary",
   "processing": {
    "matrix_class": "epoxy",
    "matrix_name": "DGEBA epoxy resin LR 20 with cycloaliphatic amine hardener LH281 (10:3)",
    "particle_type": "glass_microballoon",
    "particle_grade": "3M-type HGM T60 (true density 0.6 g/cc, crush strength 69 MPa)",
    "particle_true_density_g_cc": 0.7286,
    "particle_mean_diameter_um": 30.86,
    "particle_wall_thickness_ratio": 0.9141,
    "particle_volume_fraction": 0.05,
    "particle_weight_fraction": null,
    "process_route": "mechanical_mixing_cast",
    "cure_or_process_temperature_c": 80.0,
    "additional_fillers": null
   },
   "structure": {
    "measured_density_g_cc": null,
    "theoretical_density_g_cc": null,
    "matrix_porosity_fraction": null,
    "particle_breakage_fraction": null,
    "microstructure_notes": "sieved homogeneous HGM, 25-44 um size class"
   },
   "test": {
    "test_type": "flexure",
    "strain_rate_per_s": null,
    "temperature_c": 25.0,
    "standard": "ASTM D790-02",
    "specimen_notes": "Three-point bending, span 48 mm (16:1), MTS 793, 30 kN load cell, 2 mm/min, 5 specimens averaged."
   },
   "properties": {
    "modulus_mpa": 1090.0,
    "strength_mpa": 86.7,
    "strain_at_failure": 0.175,
    "energy_absorption_mj_m3": null,
    "plateau_stress_mpa": null,
    "densification_strain": null,
    "specific_modulus_mpa_per_g_cc": null,
    "specific_strength_mpa_per_g_cc": null,
    "storage_modulus_mpa": null,
    "loss_tangent": null,
    "thermal_conductivity_w_mk": null,
    "cte_per_k": null,
    "moisture_uptake_pct": null
   },
   "evidence": [
    {
     "quote": "BB (25-44 um size class) at EPT60-5: flexural modulus 1.09 GPa",
     "location": "Table 7.3 (p.135): Flexural modulus of SFC filled with homogeneous HGM-epoxy resin (GPa)"
    },
    {
     "quote": "BB at EPT60-5: flexural strength 86.7+/-3.5 MPa",
     "location": "Table 7.4 (p.136): Flexural strength of SFC filled homogeneous HGM-epoxy resin (MPa)"
    },
    {
     "quote": "BB at 5 vol%: flexural strain 0.175 mm/mm",
     "location": "Table 7.5 (p.137): Flexural strain of SFC filled with homogeneous HGM-epoxy resin (mm/mm)"
    }
   ],
   "extractor_confidence": 0.8
  },
  {
   "record_id": null,
   "paper_id": null,
   "sample_label": "EPT60-BB10",
   "data_origin": "primary",
   "processing": {
    "matrix_class": "epoxy",
    "matrix_name": "DGEBA epoxy resin LR 20 with cycloaliphatic amine hardener LH281 (10:3)",
    "particle_type": "glass_microballoon",
    "particle_grade": "3M-type HGM T60 (true density 0.6 g/cc, crush strength 69 MPa)",
    "particle_true_density_g_cc": 0.7286,
    "particle_mean_diameter_um": 30.86,
    "particle_wall_thickness_ratio": 0.9141,
    "particle_volume_fraction": 0.1,
    "particle_weight_fraction": null,
    "process_route": "mechanical_mixing_cast",
    "cure_or_process_temperature_c": 80.0,
    "additional_fillers": null
   },
   "structure": {
    "measured_density_g_cc": null,
    "theoretical_density_g_cc": null,
    "matrix_porosity_fraction": null,
    "particle_breakage_fraction": null,
    "microstructure_notes": "sieved homogeneous HGM, 25-44 um size class"
   },
   "test": {
    "test_type": "flexure",
    "strain_rate_per_s": null,
    "temperature_c": 25.0,
    "standard": "ASTM D790-02",
    "specimen_notes": "Three-point bending, span 48 mm (16:1), MTS 793, 30 kN load cell, 2 mm/min, 5 specimens averaged."
   },
   "properties": {
    "modulus_mpa": 1010.0,
    "strength_mpa": 72.7,
    "strain_at_failure": 0.128,
    "energy_absorption_mj_m3": null,
    "plateau_stress_mpa": null,
    "densification_strain": null,
    "specific_modulus_mpa_per_g_cc": null,
    "specific_strength_mpa_per_g_cc": null,
    "storage_modulus_mpa": null,
    "loss_tangent": null,
    "thermal_conductivity_w_mk": null,
    "cte_per_k": null,
    "moisture_uptake_pct": null
   },
   "evidence": [
    {
     "quote": "BB (25-44 um size class) at EPT60-10: flexural modulus 1.01 GPa",
     "location": "Table 7.3 (p.135): Flexural modulus of SFC filled with homogeneous HGM-epoxy resin (GPa)"
    },
    {
     "quote": "BB at EPT60-10: flexural strength 72.7+/-3.6 MPa",
     "location": "Table 7.4 (p.136): Flexural strength of SFC filled homogeneous HGM-epoxy resin (MPa)"
    },
    {
     "quote": "BB at 10 vol%: flexural strain 0.128 mm/mm",
     "location": "Table 7.5 (p.137): Flexural strain of SFC filled with homogeneous HGM-epoxy resin (mm/mm)"
    }
   ],
   "extractor_confidence": 0.8
  },
  {
   "record_id": null,
   "paper_id": null,
   "sample_label": "EPT60-BB15",
   "data_origin": "primary",
   "processing": {
    "matrix_class": "epoxy",
    "matrix_name": "DGEBA epoxy resin LR 20 with cycloaliphatic amine hardener LH281 (10:3)",
    "particle_type": "glass_microballoon",
    "particle_grade": "3M-type HGM T60 (true density 0.6 g/cc, crush strength 69 MPa)",
    "particle_true_density_g_cc": 0.7286,
    "particle_mean_diameter_um": 30.86,
    "particle_wall_thickness_ratio": 0.9141,
    "particle_volume_fraction": 0.15,
    "particle_weight_fraction": null,
    "process_route": "mechanical_mixing_cast",
    "cure_or_process_temperature_c": 80.0,
    "additional_fillers": null
   },
   "structure": {
    "measured_density_g_cc": null,
    "theoretical_density_g_cc": null,
    "matrix_porosity_fraction": null,
    "particle_breakage_fraction": null,
    "microstructure_notes": "sieved homogeneous HGM, 25-44 um size class"
   },
   "test": {
    "test_type": "flexure",
    "strain_rate_per_s": null,
    "temperature_c": 25.0,
    "standard": "ASTM D790-02",
    "specimen_notes": "Three-point bending, span 48 mm (16:1), MTS 793, 30 kN load cell, 2 mm/min, 5 specimens averaged."
   },
   "properties": {
    "modulus_mpa": 1020.0,
    "strength_mpa": 70.7,
    "strain_at_failure": 0.153,
    "energy_absorption_mj_m3": null,
    "plateau_stress_mpa": null,
    "densification_strain": null,
    "specific_modulus_mpa_per_g_cc": null,
    "specific_strength_mpa_per_g_cc": null,
    "storage_modulus_mpa": null,
    "loss_tangent": null,
    "thermal_conductivity_w_mk": null,
    "cte_per_k": null,
    "moisture_uptake_pct": null
   },
   "evidence": [
    {
     "quote": "BB (25-44 um size class) at EPT60-15: flexural modulus 1.02 GPa",
     "location": "Table 7.3 (p.135): Flexural modulus of SFC filled with homogeneous HGM-epoxy resin (GPa)"
    },
    {
     "quote": "BB at EPT60-15: flexural strength 70.7+/-2.2 MPa",
     "location": "Table 7.4 (p.136): Flexural strength of SFC filled homogeneous HGM-epoxy resin (MPa)"
    },
    {
     "quote": "BB at 15 vol%: flexural strain 0.153 mm/mm",
     "location": "Table 7.5 (p.137): Flexural strain of SFC filled with homogeneous HGM-epoxy resin (mm/mm)"
    }
   ],
   "extractor_confidence": 0.8
  },
  {
   "record_id": null,
   "paper_id": null,
   "sample_label": "EPT60-BB20",
   "data_origin": "primary",
   "processing": {
    "matrix_class": "epoxy",
    "matrix_name": "DGEBA epoxy resin LR 20 with cycloaliphatic amine hardener LH281 (10:3)",
    "particle_type": "glass_microballoon",
    "particle_grade": "3M-type HGM T60 (true density 0.6 g/cc, crush strength 69 MPa)",
    "particle_true_density_g_cc": 0.7286,
    "particle_mean_diameter_um": 30.86,
    "particle_wall_thickness_ratio": 0.9141,
    "particle_volume_fraction": 0.2,
    "particle_weight_fraction": null,
    "process_route": "mechanical_mixing_cast",
    "cure_or_process_temperature_c": 80.0,
    "additional_fillers": null
   },
   "structure": {
    "measured_density_g_cc": null,
    "theoretical_density_g_cc": null,
    "matrix_porosity_fraction": null,
    "particle_breakage_fraction": null,
    "microstructure_notes": "sieved homogeneous HGM, 25-44 um size class"
   },
   "test": {
    "test_type": "flexure",
    "strain_rate_per_s": null,
    "temperature_c": 25.0,
    "standard": "ASTM D790-02",
    "specimen_notes": "Three-point bending, span 48 mm (16:1), MTS 793, 30 kN load cell, 2 mm/min, 5 specimens averaged."
   },
   "properties": {
    "modulus_mpa": 950.0,
    "strength_mpa": 62.8,
    "strain_at_failure": 0.114,
    "energy_absorption_mj_m3": null,
    "plateau_stress_mpa": null,
    "densification_strain": null,
    "specific_modulus_mpa_per_g_cc": null,
    "specific_strength_mpa_per_g_cc": null,
    "storage_modulus_mpa": null,
    "loss_tangent": null,
    "thermal_conductivity_w_mk": null,
    "cte_per_k": null,
    "moisture_uptake_pct": null
   },
   "evidence": [
    {
     "quote": "BB (25-44 um size class) at EPT60-20: flexural modulus 0.95 GPa",
     "location": "Table 7.3 (p.135): Flexural modulus of SFC filled with homogeneous HGM-epoxy resin (GPa)"
    },
    {
     "quote": "BB at EPT60-20: flexural strength 62.8+/-6.5 MPa",
     "location": "Table 7.4 (p.136): Flexural strength of SFC filled homogeneous HGM-epoxy resin (MPa)"
    },
    {
     "quote": "BB at 20 vol%: flexural strain 0.114 mm/mm",
     "location": "Table 7.5 (p.137): Flexural strain of SFC filled with homogeneous HGM-epoxy resin (mm/mm)"
    }
   ],
   "extractor_confidence": 0.8
  },
  {
   "record_id": null,
   "paper_id": null,
   "sample_label": "EPT60-BB25",
   "data_origin": "primary",
   "processing": {
    "matrix_class": "epoxy",
    "matrix_name": "DGEBA epoxy resin LR 20 with cycloaliphatic amine hardener LH281 (10:3)",
    "particle_type": "glass_microballoon",
    "particle_grade": "3M-type HGM T60 (true density 0.6 g/cc, crush strength 69 MPa)",
    "particle_true_density_g_cc": 0.7286,
    "particle_mean_diameter_um": 30.86,
    "particle_wall_thickness_ratio": 0.9141,
    "particle_volume_fraction": 0.25,
    "particle_weight_fraction": null,
    "process_route": "mechanical_mixing_cast",
    "cure_or_process_temperature_c": 80.0,
    "additional_fillers": null
   },
   "structure": {
    "measured_density_g_cc": null,
    "theoretical_density_g_cc": null,
    "matrix_porosity_fraction": null,
    "particle_breakage_fraction": null,
    "microstructure_notes": "sieved homogeneous HGM, 25-44 um size class"
   },
   "test": {
    "test_type": "flexure",
    "strain_rate_per_s": null,
    "temperature_c": 25.0,
    "standard": "ASTM D790-02",
    "specimen_notes": "Three-point bending, span 48 mm (16:1), MTS 793, 30 kN load cell, 2 mm/min, 5 specimens averaged."
   },
   "properties": {
    "modulus_mpa": 820.0,
    "strength_mpa": 59.5,
    "strain_at_failure": 0.212,
    "energy_absorption_mj_m3": null,
    "plateau_stress_mpa": null,
    "densification_strain": null,
    "specific_modulus_mpa_per_g_cc": null,
    "specific_strength_mpa_per_g_cc": null,
    "storage_modulus_mpa": null,
    "loss_tangent": null,
    "thermal_conductivity_w_mk": null,
    "cte_per_k": null,
    "moisture_uptake_pct": null
   },
   "evidence": [
    {
     "quote": "BB (25-44 um size class) at EPT60-25: flexural modulus 0.82 GPa",
     "location": "Table 7.3 (p.135): Flexural modulus of SFC filled with homogeneous HGM-epoxy resin (GPa)"
    },
    {
     "quote": "BB at EPT60-25: flexural strength 59.5+/-4.2 MPa",
     "location": "Table 7.4 (p.136): Flexural strength of SFC filled homogeneous HGM-epoxy resin (MPa)"
    },
    {
     "quote": "BB at 25 vol%: flexural strain 0.212 mm/mm",
     "location": "Table 7.5 (p.137): Flexural strain of SFC filled with homogeneous HGM-epoxy resin (mm/mm)"
    }
   ],
   "extractor_confidence": 0.8
  },
  {
   "record_id": null,
   "paper_id": null,
   "sample_label": "EPT60-CC5",
   "data_origin": "primary",
   "processing": {
    "matrix_class": "epoxy",
    "matrix_name": "DGEBA epoxy resin LR 20 with cycloaliphatic amine hardener LH281 (10:3)",
    "particle_type": "glass_microballoon",
    "particle_grade": "3M-type HGM T60 (true density 0.6 g/cc, crush strength 69 MPa)",
    "particle_true_density_g_cc": 0.7083,
    "particle_mean_diameter_um": 29.4,
    "particle_wall_thickness_ratio": 0.9141,
    "particle_volume_fraction": 0.05,
    "particle_weight_fraction": null,
    "process_route": "mechanical_mixing_cast",
    "cure_or_process_temperature_c": 80.0,
    "additional_fillers": null
   },
   "structure": {
    "measured_density_g_cc": null,
    "theoretical_density_g_cc": null,
    "matrix_porosity_fraction": null,
    "particle_breakage_fraction": null,
    "microstructure_notes": "sieved homogeneous HGM, 45-49 um size class"
   },
   "test": {
    "test_type": "flexure",
    "strain_rate_per_s": null,
    "temperature_c": 25.0,
    "standard": "ASTM D790-02",
    "specimen_notes": "Three-point bending, span 48 mm (16:1), MTS 793, 30 kN load cell, 2 mm/min, 5 specimens averaged."
   },
   "properties": {
    "modulus_mpa": 1310.0,
    "strength_mpa": 85.5,
    "strain_at_failure": 0.129,
    "energy_absorption_mj_m3": null,
    "plateau_stress_mpa": null,
    "densification_strain": null,
    "specific_modulus_mpa_per_g_cc": null,
    "specific_strength_mpa_per_g_cc": null,
    "storage_modulus_mpa": null,
    "loss_tangent": null,
    "thermal_conductivity_w_mk": null,
    "cte_per_k": null,
    "moisture_uptake_pct": null
   },
   "evidence": [
    {
     "quote": "CC (45-49 um size class) at EPT60-5: flexural modulus 1.31 GPa",
     "location": "Table 7.3 (p.135): Flexural modulus of SFC filled with homogeneous HGM-epoxy resin (GPa)"
    },
    {
     "quote": "CC at EPT60-5: flexural strength 85.5+/-2.6 MPa",
     "location": "Table 7.4 (p.136): Flexural strength of SFC filled homogeneous HGM-epoxy resin (MPa)"
    },
    {
     "quote": "CC at 5 vol%: flexural strain 0.129 mm/mm",
     "location": "Table 7.5 (p.137): Flexural strain of SFC filled with homogeneous HGM-epoxy resin (mm/mm)"
    }
   ],
   "extractor_confidence": 0.8
  },
  {
   "record_id": null,
   "paper_id": null,
   "sample_label": "EPT60-CC10",
   "data_origin": "primary",
   "processing": {
    "matrix_class": "epoxy",
    "matrix_name": "DGEBA epoxy resin LR 20 with cycloaliphatic amine hardener LH281 (10:3)",
    "particle_type": "glass_microballoon",
    "particle_grade": "3M-type HGM T60 (true density 0.6 g/cc, crush strength 69 MPa)",
    "particle_true_density_g_cc": 0.7083,
    "particle_mean_diameter_um": 29.4,
    "particle_wall_thickness_ratio": 0.9141,
    "particle_volume_fraction": 0.1,
    "particle_weight_fraction": null,
    "process_route": "mechanical_mixing_cast",
    "cure_or_process_temperature_c": 80.0,
    "additional_fillers": null
   },
   "structure": {
    "measured_density_g_cc": null,
    "theoretical_density_g_cc": null,
    "matrix_porosity_fraction": null,
    "particle_breakage_fraction": null,
    "microstructure_notes": "sieved homogeneous HGM, 45-49 um size class"
   },
   "test": {
    "test_type": "flexure",
    "strain_rate_per_s": null,
    "temperature_c": 25.0,
    "standard": "ASTM D790-02",
    "specimen_notes": "Three-point bending, span 48 mm (16:1), MTS 793, 30 kN load cell, 2 mm/min, 5 specimens averaged."
   },
   "properties": {
    "modulus_mpa": 810.0,
    "strength_mpa": 61.2,
    "strain_at_failure": 0.099,
    "energy_absorption_mj_m3": null,
    "plateau_stress_mpa": null,
    "densification_strain": null,
    "specific_modulus_mpa_per_g_cc": null,
    "specific_strength_mpa_per_g_cc": null,
    "storage_modulus_mpa": null,
    "loss_tangent": null,
    "thermal_conductivity_w_mk": null,
    "cte_per_k": null,
    "moisture_uptake_pct": null
   },
   "evidence": [
    {
     "quote": "CC (45-49 um size class) at EPT60-10: flexural modulus 0.81 GPa",
     "location": "Table 7.3 (p.135): Flexural modulus of SFC filled with homogeneous HGM-epoxy resin (GPa)"
    },
    {
     "quote": "CC at EPT60-10: flexural strength 61.2+/-5.4 MPa",
     "location": "Table 7.4 (p.136): Flexural strength of SFC filled homogeneous HGM-epoxy resin (MPa)"
    },
    {
     "quote": "CC at 10 vol%: flexural strain 0.099 mm/mm",
     "location": "Table 7.5 (p.137): Flexural strain of SFC filled with homogeneous HGM-epoxy resin (mm/mm)"
    }
   ],
   "extractor_confidence": 0.8
  },
  {
   "record_id": null,
   "paper_id": null,
   "sample_label": "EPT60-CC15",
   "data_origin": "primary",
   "processing": {
    "matrix_class": "epoxy",
    "matrix_name": "DGEBA epoxy resin LR 20 with cycloaliphatic amine hardener LH281 (10:3)",
    "particle_type": "glass_microballoon",
    "particle_grade": "3M-type HGM T60 (true density 0.6 g/cc, crush strength 69 MPa)",
    "particle_true_density_g_cc": 0.7083,
    "particle_mean_diameter_um": 29.4,
    "particle_wall_thickness_ratio": 0.9141,
    "particle_volume_fraction": 0.15,
    "particle_weight_fraction": null,
    "process_route": "mechanical_mixing_cast",
    "cure_or_process_temperature_c": 80.0,
    "additional_fillers": null
   },
   "structure": {
    "measured_density_g_cc": null,
    "theoretical_density_g_cc": null,
    "matrix_porosity_fraction": null,
    "particle_breakage_fraction": null,
    "microstructure_notes": "sieved homogeneous HGM, 45-49 um size class"
   },
   "test": {
    "test_type": "flexure",
    "strain_rate_per_s": null,
    "temperature_c": 25.0,
    "standard": "ASTM D790-02",
    "specimen_notes": "Three-point bending, span 48 mm (16:1), MTS 793, 30 kN load cell, 2 mm/min, 5 specimens averaged."
   },
   "properties": {
    "modulus_mpa": 1060.0,
    "strength_mpa": 77.8,
    "strain_at_failure": 0.165,
    "energy_absorption_mj_m3": null,
    "plateau_stress_mpa": null,
    "densification_strain": null,
    "specific_modulus_mpa_per_g_cc": null,
    "specific_strength_mpa_per_g_cc": null,
    "storage_modulus_mpa": null,
    "loss_tangent": null,
    "thermal_conductivity_w_mk": null,
    "cte_per_k": null,
    "moisture_uptake_pct": null
   },
   "evidence": [
    {
     "quote": "CC (45-49 um size class) at EPT60-15: flexural modulus 1.06 GPa",
     "location": "Table 7.3 (p.135): Flexural modulus of SFC filled with homogeneous HGM-epoxy resin (GPa)"
    },
    {
     "quote": "CC at EPT60-15: flexural strength 77.8+/-7.2 MPa",
     "location": "Table 7.4 (p.136): Flexural strength of SFC filled homogeneous HGM-epoxy resin (MPa)"
    },
    {
     "quote": "CC at 15 vol%: flexural strain 0.165 mm/mm",
     "location": "Table 7.5 (p.137): Flexural strain of SFC filled with homogeneous HGM-epoxy resin (mm/mm)"
    }
   ],
   "extractor_confidence": 0.8
  },
  {
   "record_id": null,
   "paper_id": null,
   "sample_label": "EPT60-CC20",
   "data_origin": "primary",
   "processing": {
    "matrix_class": "epoxy",
    "matrix_name": "DGEBA epoxy resin LR 20 with cycloaliphatic amine hardener LH281 (10:3)",
    "particle_type": "glass_microballoon",
    "particle_grade": "3M-type HGM T60 (true density 0.6 g/cc, crush strength 69 MPa)",
    "particle_true_density_g_cc": 0.7083,
    "particle_mean_diameter_um": 29.4,
    "particle_wall_thickness_ratio": 0.9141,
    "particle_volume_fraction": 0.2,
    "particle_weight_fraction": null,
    "process_route": "mechanical_mixing_cast",
    "cure_or_process_temperature_c": 80.0,
    "additional_fillers": null
   },
   "structure": {
    "measured_density_g_cc": null,
    "theoretical_density_g_cc": null,
    "matrix_porosity_fraction": null,
    "particle_breakage_fraction": null,
    "microstructure_notes": "sieved homogeneous HGM, 45-49 um size class"
   },
   "test": {
    "test_type": "flexure",
    "strain_rate_per_s": null,
    "temperature_c": 25.0,
    "standard": "ASTM D790-02",
    "specimen_notes": "Three-point bending, span 48 mm (16:1), MTS 793, 30 kN load cell, 2 mm/min, 5 specimens averaged."
   },
   "properties": {
    "modulus_mpa": 740.0,
    "strength_mpa": 57.6,
    "strain_at_failure": 0.193,
    "energy_absorption_mj_m3": null,
    "plateau_stress_mpa": null,
    "densification_strain": null,
    "specific_modulus_mpa_per_g_cc": null,
    "specific_strength_mpa_per_g_cc": null,
    "storage_modulus_mpa": null,
    "loss_tangent": null,
    "thermal_conductivity_w_mk": null,
    "cte_per_k": null,
    "moisture_uptake_pct": null
   },
   "evidence": [
    {
     "quote": "CC (45-49 um size class) at EPT60-20: flexural modulus 0.74 GPa",
     "location": "Table 7.3 (p.135): Flexural modulus of SFC filled with homogeneous HGM-epoxy resin (GPa)"
    },
    {
     "quote": "CC at EPT60-20: flexural strength 57.6+/-2.9 MPa",
     "location": "Table 7.4 (p.136): Flexural strength of SFC filled homogeneous HGM-epoxy resin (MPa)"
    },
    {
     "quote": "CC at 20 vol%: flexural strain 0.193 mm/mm",
     "location": "Table 7.5 (p.137): Flexural strain of SFC filled with homogeneous HGM-epoxy resin (mm/mm)"
    }
   ],
   "extractor_confidence": 0.8
  },
  {
   "record_id": null,
   "paper_id": null,
   "sample_label": "EPT60-CC25",
   "data_origin": "primary",
   "processing": {
    "matrix_class": "epoxy",
    "matrix_name": "DGEBA epoxy resin LR 20 with cycloaliphatic amine hardener LH281 (10:3)",
    "particle_type": "glass_microballoon",
    "particle_grade": "3M-type HGM T60 (true density 0.6 g/cc, crush strength 69 MPa)",
    "particle_true_density_g_cc": 0.7083,
    "particle_mean_diameter_um": 29.4,
    "particle_wall_thickness_ratio": 0.9141,
    "particle_volume_fraction": 0.25,
    "particle_weight_fraction": null,
    "process_route": "mechanical_mixing_cast",
    "cure_or_process_temperature_c": 80.0,
    "additional_fillers": null
   },
   "structure": {
    "measured_density_g_cc": null,
    "theoretical_density_g_cc": null,
    "matrix_porosity_fraction": null,
    "particle_breakage_fraction": null,
    "microstructure_notes": "sieved homogeneous HGM, 45-49 um size class"
   },
   "test": {
    "test_type": "flexure",
    "strain_rate_per_s": null,
    "temperature_c": 25.0,
    "standard": "ASTM D790-02",
    "specimen_notes": "Three-point bending, span 48 mm (16:1), MTS 793, 30 kN load cell, 2 mm/min, 5 specimens averaged."
   },
   "properties": {
    "modulus_mpa": 900.0,
    "strength_mpa": 52.1,
    "strain_at_failure": 0.076,
    "energy_absorption_mj_m3": null,
    "plateau_stress_mpa": null,
    "densification_strain": null,
    "specific_modulus_mpa_per_g_cc": null,
    "specific_strength_mpa_per_g_cc": null,
    "storage_modulus_mpa": null,
    "loss_tangent": null,
    "thermal_conductivity_w_mk": null,
    "cte_per_k": null,
    "moisture_uptake_pct": null
   },
   "evidence": [
    {
     "quote": "CC (45-49 um size class) at EPT60-25: flexural modulus 0.9 GPa",
     "location": "Table 7.3 (p.135): Flexural modulus of SFC filled with homogeneous HGM-epoxy resin (GPa)"
    },
    {
     "quote": "CC at EPT60-25: flexural strength 52.1+/-0.9 MPa",
     "location": "Table 7.4 (p.136): Flexural strength of SFC filled homogeneous HGM-epoxy resin (MPa)"
    },
    {
     "quote": "CC at 25 vol%: flexural strain 0.076 mm/mm",
     "location": "Table 7.5 (p.137): Flexural strain of SFC filled with homogeneous HGM-epoxy resin (mm/mm)"
    }
   ],
   "extractor_confidence": 0.8
  },
  {
   "record_id": null,
   "paper_id": null,
   "sample_label": "EPT60-DD5",
   "data_origin": "primary",
   "processing": {
    "matrix_class": "epoxy",
    "matrix_name": "DGEBA epoxy resin LR 20 with cycloaliphatic amine hardener LH281 (10:3)",
    "particle_type": "glass_microballoon",
    "particle_grade": "3M-type HGM T60 (true density 0.6 g/cc, crush strength 69 MPa)",
    "particle_true_density_g_cc": 0.5529,
    "particle_mean_diameter_um": 55.04,
    "particle_wall_thickness_ratio": 0.9141,
    "particle_volume_fraction": 0.05,
    "particle_weight_fraction": null,
    "process_route": "mechanical_mixing_cast",
    "cure_or_process_temperature_c": 80.0,
    "additional_fillers": null
   },
   "structure": {
    "measured_density_g_cc": null,
    "theoretical_density_g_cc": null,
    "matrix_porosity_fraction": null,
    "particle_breakage_fraction": null,
    "microstructure_notes": "sieved homogeneous HGM, 50-60 um size class"
   },
   "test": {
    "test_type": "flexure",
    "strain_rate_per_s": null,
    "temperature_c": 25.0,
    "standard": "ASTM D790-02",
    "specimen_notes": "Three-point bending, span 48 mm (16:1), MTS 793, 30 kN load cell, 2 mm/min, 5 specimens averaged."
   },
   "properties": {
    "modulus_mpa": 1140.0,
    "strength_mpa": 89.0,
    "strain_at_failure": 0.148,
    "energy_absorption_mj_m3": null,
    "plateau_stress_mpa": null,
    "densification_strain": null,
    "specific_modulus_mpa_per_g_cc": null,
    "specific_strength_mpa_per_g_cc": null,
    "storage_modulus_mpa": null,
    "loss_tangent": null,
    "thermal_conductivity_w_mk": null,
    "cte_per_k": null,
    "moisture_uptake_pct": null
   },
   "evidence": [
    {
     "quote": "DD (50-60 um size class) at EPT60-5: flexural modulus 1.14 GPa",
     "location": "Table 7.3 (p.135): Flexural modulus of SFC filled with homogeneous HGM-epoxy resin (GPa)"
    },
    {
     "quote": "DD at EPT60-5: flexural strength 89+/-5.1 MPa",
     "location": "Table 7.4 (p.136): Flexural strength of SFC filled homogeneous HGM-epoxy resin (MPa)"
    },
    {
     "quote": "DD at 5 vol%: flexural strain 0.148 mm/mm",
     "location": "Table 7.5 (p.137): Flexural strain of SFC filled with homogeneous HGM-epoxy resin (mm/mm)"
    }
   ],
   "extractor_confidence": 0.8
  },
  {
   "record_id": null,
   "paper_id": null,
   "sample_label": "EPT60-DD10",
   "data_origin": "primary",
   "processing": {
    "matrix_class": "epoxy",
    "matrix_name": "DGEBA epoxy resin LR 20 with cycloaliphatic amine hardener LH281 (10:3)",
    "particle_type": "glass_microballoon",
    "particle_grade": "3M-type HGM T60 (true density 0.6 g/cc, crush strength 69 MPa)",
    "particle_true_density_g_cc": 0.5529,
    "particle_mean_diameter_um": 55.04,
    "particle_wall_thickness_ratio": 0.9141,
    "particle_volume_fraction": 0.1,
    "particle_weight_fraction": null,
    "process_route": "mechanical_mixing_cast",
    "cure_or_process_temperature_c": 80.0,
    "additional_fillers": null
   },
   "structure": {
    "measured_density_g_cc": null,
    "theoretical_density_g_cc": null,
    "matrix_porosity_fraction": null,
    "particle_breakage_fraction": null,
    "microstructure_notes": "sieved homogeneous HGM, 50-60 um size class"
   },
   "test": {
    "test_type": "flexure",
    "strain_rate_per_s": null,
    "temperature_c": 25.0,
    "standard": "ASTM D790-02",
    "specimen_notes": "Three-point bending, span 48 mm (16:1), MTS 793, 30 kN load cell, 2 mm/min, 5 specimens averaged."
   },
   "properties": {
    "modulus_mpa": 1010.0,
    "strength_mpa": 58.6,
    "strain_at_failure": 0.167,
    "energy_absorption_mj_m3": null,
    "plateau_stress_mpa": null,
    "densification_strain": null,
    "specific_modulus_mpa_per_g_cc": null,
    "specific_strength_mpa_per_g_cc": null,
    "storage_modulus_mpa": null,
    "loss_tangent": null,
    "thermal_conductivity_w_mk": null,
    "cte_per_k": null,
    "moisture_uptake_pct": null
   },
   "evidence": [
    {
     "quote": "DD (50-60 um size class) at EPT60-10: flexural modulus 1.01 GPa",
     "location": "Table 7.3 (p.135): Flexural modulus of SFC filled with homogeneous HGM-epoxy resin (GPa)"
    },
    {
     "quote": "DD at EPT60-10: flexural strength 58.6+/-3.6 MPa",
     "location": "Table 7.4 (p.136): Flexural strength of SFC filled homogeneous HGM-epoxy resin (MPa)"
    },
    {
     "quote": "DD at 10 vol%: flexural strain 0.167 mm/mm",
     "location": "Table 7.5 (p.137): Flexural strain of SFC filled with homogeneous HGM-epoxy resin (mm/mm)"
    }
   ],
   "extractor_confidence": 0.8
  },
  {
   "record_id": null,
   "paper_id": null,
   "sample_label": "EPT60-DD15",
   "data_origin": "primary",
   "processing": {
    "matrix_class": "epoxy",
    "matrix_name": "DGEBA epoxy resin LR 20 with cycloaliphatic amine hardener LH281 (10:3)",
    "particle_type": "glass_microballoon",
    "particle_grade": "3M-type HGM T60 (true density 0.6 g/cc, crush strength 69 MPa)",
    "particle_true_density_g_cc": 0.5529,
    "particle_mean_diameter_um": 55.04,
    "particle_wall_thickness_ratio": 0.9141,
    "particle_volume_fraction": 0.15,
    "particle_weight_fraction": null,
    "process_route": "mechanical_mixing_cast",
    "cure_or_process_temperature_c": 80.0,
    "additional_fillers": null
   },
   "structure": {
    "measured_density_g_cc": null,
    "theoretical_density_g_cc": null,
    "matrix_porosity_fraction": null,
    "particle_breakage_fraction": null,
    "microstructure_notes": "sieved homogeneous HGM, 50-60 um size class"
   },
   "test": {
    "test_type": "flexure",
    "strain_rate_per_s": null,
    "temperature_c": 25.0,
    "standard": "ASTM D790-02",
    "specimen_notes": "Three-point bending, span 48 mm (16:1), MTS 793, 30 kN load cell, 2 mm/min, 5 specimens averaged."
   },
   "properties": {
    "modulus_mpa": 860.0,
    "strength_mpa": 70.5,
    "strain_at_failure": 0.225,
    "energy_absorption_mj_m3": null,
    "plateau_stress_mpa": null,
    "densification_strain": null,
    "specific_modulus_mpa_per_g_cc": null,
    "specific_strength_mpa_per_g_cc": null,
    "storage_modulus_mpa": null,
    "loss_tangent": null,
    "thermal_conductivity_w_mk": null,
    "cte_per_k": null,
    "moisture_uptake_pct": null
   },
   "evidence": [
    {
     "quote": "DD (50-60 um size class) at EPT60-15: flexural modulus 0.86 GPa",
     "location": "Table 7.3 (p.135): Flexural modulus of SFC filled with homogeneous HGM-epoxy resin (GPa)"
    },
    {
     "quote": "DD at EPT60-15: flexural strength 70.5+/-2.0 MPa",
     "location": "Table 7.4 (p.136): Flexural strength of SFC filled homogeneous HGM-epoxy resin (MPa)"
    },
    {
     "quote": "DD at 15 vol%: flexural strain 0.225 mm/mm",
     "location": "Table 7.5 (p.137): Flexural strain of SFC filled with homogeneous HGM-epoxy resin (mm/mm)"
    }
   ],
   "extractor_confidence": 0.8
  },
  {
   "record_id": null,
   "paper_id": null,
   "sample_label": "EPT60-DD20",
   "data_origin": "primary",
   "processing": {
    "matrix_class": "epoxy",
    "matrix_name": "DGEBA epoxy resin LR 20 with cycloaliphatic amine hardener LH281 (10:3)",
    "particle_type": "glass_microballoon",
    "particle_grade": "3M-type HGM T60 (true density 0.6 g/cc, crush strength 69 MPa)",
    "particle_true_density_g_cc": 0.5529,
    "particle_mean_diameter_um": 55.04,
    "particle_wall_thickness_ratio": 0.9141,
    "particle_volume_fraction": 0.2,
    "particle_weight_fraction": null,
    "process_route": "mechanical_mixing_cast",
    "cure_or_process_temperature_c": 80.0,
    "additional_fillers": null
   },
   "structure": {
    "measured_density_g_cc": null,
    "theoretical_density_g_cc": null,
    "matrix_porosity_fraction": null,
    "particle_breakage_fraction": null,
    "microstructure_notes": "sieved homogeneous HGM, 50-60 um size class"
   },
   "test": {
    "test_type": "flexure",
    "strain_rate_per_s": null,
    "temperature_c": 25.0,
    "standard": "ASTM D790-02",
    "specimen_notes": "Three-point bending, span 48 mm (16:1), MTS 793, 30 kN load cell, 2 mm/min, 5 specimens averaged."
   },
   "properties": {
    "modulus_mpa": 780.0,
    "strength_mpa": 64.5,
    "strain_at_failure": 0.154,
    "energy_absorption_mj_m3": null,
    "plateau_stress_mpa": null,
    "densification_strain": null,
    "specific_modulus_mpa_per_g_cc": null,
    "specific_strength_mpa_per_g_cc": null,
    "storage_modulus_mpa": null,
    "loss_tangent": null,
    "thermal_conductivity_w_mk": null,
    "cte_per_k": null,
    "moisture_uptake_pct": null
   },
   "evidence": [
    {
     "quote": "DD (50-60 um size class) at EPT60-20: flexural modulus 0.78 GPa",
     "location": "Table 7.3 (p.135): Flexural modulus of SFC filled with homogeneous HGM-epoxy resin (GPa)"
    },
    {
     "quote": "DD at EPT60-20: flexural strength 64.5+/-7.8 MPa",
     "location": "Table 7.4 (p.136): Flexural strength of SFC filled homogeneous HGM-epoxy resin (MPa)"
    },
    {
     "quote": "DD at 20 vol%: flexural strain 0.154 mm/mm",
     "location": "Table 7.5 (p.137): Flexural strain of SFC filled with homogeneous HGM-epoxy resin (mm/mm)"
    }
   ],
   "extractor_confidence": 0.8
  },
  {
   "record_id": null,
   "paper_id": null,
   "sample_label": "EPT60-DD25",
   "data_origin": "primary",
   "processing": {
    "matrix_class": "epoxy",
    "matrix_name": "DGEBA epoxy resin LR 20 with cycloaliphatic amine hardener LH281 (10:3)",
    "particle_type": "glass_microballoon",
    "particle_grade": "3M-type HGM T60 (true density 0.6 g/cc, crush strength 69 MPa)",
    "particle_true_density_g_cc": 0.5529,
    "particle_mean_diameter_um": 55.04,
    "particle_wall_thickness_ratio": 0.9141,
    "particle_volume_fraction": 0.25,
    "particle_weight_fraction": null,
    "process_route": "mechanical_mixing_cast",
    "cure_or_process_temperature_c": 80.0,
    "additional_fillers": null
   },
   "structure": {
    "measured_density_g_cc": null,
    "theoretical_density_g_cc": null,
    "matrix_porosity_fraction": null,
    "particle_breakage_fraction": null,
    "microstructure_notes": "sieved homogeneous HGM, 50-60 um size class"
   },
   "test": {
    "test_type": "flexure",
    "strain_rate_per_s": null,
    "temperature_c": 25.0,
    "standard": "ASTM D790-02",
    "specimen_notes": "Three-point bending, span 48 mm (16:1), MTS 793, 30 kN load cell, 2 mm/min, 5 specimens averaged."
   },
   "properties": {
    "modulus_mpa": 1030.0,
    "strength_mpa": 67.8,
    "strain_at_failure": 0.093,
    "energy_absorption_mj_m3": null,
    "plateau_stress_mpa": null,
    "densification_strain": null,
    "specific_modulus_mpa_per_g_cc": null,
    "specific_strength_mpa_per_g_cc": null,
    "storage_modulus_mpa": null,
    "loss_tangent": null,
    "thermal_conductivity_w_mk": null,
    "cte_per_k": null,
    "moisture_uptake_pct": null
   },
   "evidence": [
    {
     "quote": "DD (50-60 um size class) at EPT60-25: flexural modulus 1.03 GPa",
     "location": "Table 7.3 (p.135): Flexural modulus of SFC filled with homogeneous HGM-epoxy resin (GPa)"
    },
    {
     "quote": "DD at EPT60-25: flexural strength 67.8+/-1.1 MPa",
     "location": "Table 7.4 (p.136): Flexural strength of SFC filled homogeneous HGM-epoxy resin (MPa)"
    },
    {
     "quote": "DD at 25 vol%: flexural strain 0.093 mm/mm",
     "location": "Table 7.5 (p.137): Flexural strain of SFC filled with homogeneous HGM-epoxy resin (mm/mm)"
    }
   ],
   "extractor_confidence": 0.8
  },
  {
   "record_id": null,
   "paper_id": null,
   "sample_label": "EPT60-0",
   "data_origin": "primary",
   "processing": {
    "matrix_class": "epoxy",
    "matrix_name": "DGEBA epoxy resin LR 20 with cycloaliphatic amine hardener LH281 (10:3)",
    "particle_type": "glass_microballoon",
    "particle_grade": null,
    "particle_true_density_g_cc": null,
    "particle_mean_diameter_um": null,
    "particle_wall_thickness_ratio": null,
    "particle_volume_fraction": 0.0,
    "particle_weight_fraction": null,
    "process_route": "mechanical_mixing_cast",
    "cure_or_process_temperature_c": 80.0,
    "additional_fillers": null
   },
   "structure": {
    "measured_density_g_cc": null,
    "theoretical_density_g_cc": null,
    "matrix_porosity_fraction": null,
    "particle_breakage_fraction": null,
    "microstructure_notes": "neat epoxy reference (no microballoons)"
   },
   "test": {
    "test_type": "dma",
    "strain_rate_per_s": null,
    "temperature_c": 30.0,
    "standard": "ASTM D4065",
    "specimen_notes": "DMA, TA Q800, 3-point bending, 50 mm span, 10 Hz, 3 C/min, 20 um amplitude, 20-200 C sweep; value read at this temperature."
   },
   "properties": {
    "modulus_mpa": null,
    "strength_mpa": null,
    "strain_at_failure": null,
    "energy_absorption_mj_m3": null,
    "plateau_stress_mpa": null,
    "densification_strain": null,
    "specific_modulus_mpa_per_g_cc": null,
    "specific_strength_mpa_per_g_cc": null,
    "storage_modulus_mpa": 2478.0,
    "loss_tangent": 0.038200000000000005,
    "thermal_conductivity_w_mk": null,
    "cte_per_k": null,
    "moisture_uptake_pct": null
   },
   "evidence": [
    {
     "quote": "EPT60-0 | E' at 30C 2478 MPa | E' at 50C 1294 MPa | E' at 60C 78 MPa",
     "location": "Table 9.3 (p.178): storage modulus (E') of SFC with heterogeneous and homogeneous HGM and neat epoxy at 30, 50 and 60 C"
    },
    {
     "quote": "EPT60-0 | Tan d at 30C 38.2 | at 50C 180.7 | at 60C 725.9 (x10^3)",
     "location": "Table 9.7 (p.186-187): tan delta (Tan d) values of SFC with heterogeneous and homogeneous HGM and neat epoxy at 30, 50 and 60 C"
    }
   ],
   "extractor_confidence": 0.8
  },
  {
   "record_id": null,
   "paper_id": null,
   "sample_label": "EPT60-0",
   "data_origin": "primary",
   "processing": {
    "matrix_class": "epoxy",
    "matrix_name": "DGEBA epoxy resin LR 20 with cycloaliphatic amine hardener LH281 (10:3)",
    "particle_type": "glass_microballoon",
    "particle_grade": null,
    "particle_true_density_g_cc": null,
    "particle_mean_diameter_um": null,
    "particle_wall_thickness_ratio": null,
    "particle_volume_fraction": 0.0,
    "particle_weight_fraction": null,
    "process_route": "mechanical_mixing_cast",
    "cure_or_process_temperature_c": 80.0,
    "additional_fillers": null
   },
   "structure": {
    "measured_density_g_cc": null,
    "theoretical_density_g_cc": null,
    "matrix_porosity_fraction": null,
    "particle_breakage_fraction": null,
    "microstructure_notes": "neat epoxy reference (no microballoons)"
   },
   "test": {
    "test_type": "dma",
    "strain_rate_per_s": null,
    "temperature_c": 50.0,
    "standard": "ASTM D4065",
    "specimen_notes": "DMA, TA Q800, 3-point bending, 50 mm span, 10 Hz, 3 C/min, 20 um amplitude, 20-200 C sweep; value read at this temperature."
   },
   "properties": {
    "modulus_mpa": null,
    "strength_mpa": null,
    "strain_at_failure": null,
    "energy_absorption_mj_m3": null,
    "plateau_stress_mpa": null,
    "densification_strain": null,
    "specific_modulus_mpa_per_g_cc": null,
    "specific_strength_mpa_per_g_cc": null,
    "storage_modulus_mpa": 1294.0,
    "loss_tangent": 0.1807,
    "thermal_conductivity_w_mk": null,
    "cte_per_k": null,
    "moisture_uptake_pct": null
   },
   "evidence": [
    {
