Repository: Harshelite2503/foamgpt

# FoamGPT

**An LLM-extracted, literature-scale Process–Structure–Property (PSP) dataset and benchmark for syntactic foams.**

Syntactic foams (hollow-particle-filled composites) have ~30 years of literature, but the quantitative
results live in tables and figures inside thousands of PDFs. FoamGPT turns that literature into a
machine-readable dataset and asks: *how well can classical ML and frontier LLMs predict foam properties,
and where do LLMs hallucinate?*

```
OpenAlex ──▶ OA PDFs ──▶ text+tables ──▶ Claude structured extraction ──▶ curated PSP table ──▶ benchmarks
 harvest      download      parse            extract / batch                  curate           bench-ml / bench-llm
```

File: data/extracted/agent/W2290445848.json (part 4 of 4)
{
        "process_route": "mechanical_mixing_cast",
        "cure_or_process_temperature_c": null,
        "additional_fillers": "For GSPU a humidity absorber (mineral filler) is normally included in addition to the microspheres"
      },
      "structure": {
        "measured_density_g_cc": 0.86,
        "theoretical_density_g_cc": null,
        "matrix_porosity_fraction": null,
        "particle_breakage_fraction": null,
        "microstructure_notes": "Microspheres are 3M S38 (the later damage analysis refers to grade S38HS: 3M size distribution 10th vol% < 19 um, 50th vol% < 65 um, 90th vol% < 70 um, effective max 85 um; mean wall thickness 1.3 um quoted from ref [44]). Microsphere volume content of the tested materials is not stated; the paper only says generically that 50-60 vol% is typical for epoxy foams and ~25 vol% for GSPU/GSPP. Filler recovered by calcination (450 C, >=24 h) after hydrostatic loading to 35 MPa; AccuPyc II 1340 gas pycnometer specific gravity 0.5542 g/cm3 on 1.4968 g of filler. The specific gravity rises from about 0.42 g/cm3 unloaded towards the glass density as microspheres collapse, and is the authors' ex-situ measure of damage (glass specific gravity 2.52-2.7 g/cm3; at 80 MPa about 1.0 g/cm3, i.e. not all microspheres are collapsed). CV < 1%."
      },
      "test": {
        "test_type": "hydrostatic",
        "strain_rate_per_s": null,
        "temperature_c": 20,
        "standard": "EN ISO 1183-3 gas pycnometer method (density measurement); no standard for the hydrostatic loading",
        "specimen_notes": "Coupon about 5x5x5 cm hydrostatically loaded in water at 20 C to 35 MPa (350 bar) at about 20 bar/min, held 10 min, then the matrix was burnt off at 450 C for at least 24 h and the recovered microsphere specific gravity was measured with an AccuPyc II 1340 helium pycnometer. Two coupons per pressure level (five unloaded references). No mechanical property is measured in this test; the measured value is carried in processing.particle_true_density_g_cc. The corresponding volume fraction of broken spheres is only given graphically (Fig. 102)."
      },
      "properties": {
        "modulus_mpa": null,
        "strength_mpa": null,
        "strain_at_failure": null,
        "energy_absorption_mj_m3": null,
        "plateau_stress_mpa": null,
        "densification_strain": null,
        "specific_modulus_mpa_per_g_cc": null,
        "specific_strength_mpa_per_g_cc": null,
        "storage_modulus_mpa": null,
        "loss_tangent": null,
        "thermal_conductivity_w_mk": null,
        "cte_per_k": null,
        "moisture_uptake_pct": null
      },
      "evidence": [
        {
          "quote": "| 9-1 | 350 | 1.4968 | 0.5542 |",
          "location": "Appendix 6.13, Table p.206 (Accupyc result for GSPU)"
        },
        {
          "quote": "The others samples in pairs were hydrostatically loaded in water at 20°C  to different pressures. The rate of increase of pressure was about 20 bar/min. The maximum pressure was maintained for 10 minutes.",
          "location": "Sec. 3.2.2, p.135 (pycnometer measurement procedure)"
        }
      ],
      "extractor_confidence": 0.75
    },
    {
      "sample_label": "GSPU pycnometer coupon 9-2 - filler after hydrostatic loading to 35 MPa",
      "data_origin": "primary",
      "processing": {
        "matrix_class": "polyurethane",
        "matrix_name": "Glass syntactic polyurethane (GSPU); commercial deep-sea insulation foam, supplier not disclosed (NDA)",
        "particle_type": "glass_microballoon",
        "particle_grade": "3M S38 (S38HS referred to in the damage analysis)",
        "particle_true_density_g_cc": 0.5545,
        "particle_mean_diameter_um": null,
        "particle_wall_thickness_ratio": null,
        "particle_volume_fraction": null,
        "particle_weight_fraction": null,
        "process_route": "mechanical_mixing_cast",
        "cure_or_process_temperature_c": null,
        "additional_fillers": "For GSPU a humidity absorber (mineral filler) is normally included in addition to the microspheres"
      },
      "structure": {
        "measured_density_g_cc": 0.86,
        "theoretical_density_g_cc": null,
        "matrix_porosity_fraction": null,
        "particle_breakage_fraction": null,
        "microstructure_notes": "Microspheres are 3M S38 (the later damage analysis refers to grade S38HS: 3M size distribution 10th vol% < 19 um, 50th vol% < 65 um, 90th vol% < 70 um, effective max 85 um; mean wall thickness 1.3 um quoted from ref [44]). Microsphere volume content of the tested materials is not stated; the paper only says generically that 50-60 vol% is typical for epoxy foams and ~25 vol% for GSPU/GSPP. Filler recovered by calcination (450 C, >=24 h) after hydrostatic loading to 35 MPa; AccuPyc II 1340 gas pycnometer specific gravity 0.5545 g/cm3 on 1.5223 g of filler. The specific gravity rises from about 0.42 g/cm3 unloaded towards the glass density as microspheres collapse, and is the authors' ex-situ measure of damage (glass specific gravity 2.52-2.7 g/cm3; at 80 MPa about 1.0 g/cm3, i.e. not all microspheres are collapsed). CV < 1%."
      },
      "test": {
        "test_type": "hydrostatic",
        "strain_rate_per_s": null,
        "temperature_c": 20,
        "standard": "EN ISO 1183-3 gas pycnometer method (density measurement); no standard for the hydrostatic loading",
        "specimen_notes": "Coupon about 5x5x5 cm hydrostatically loaded in water at 20 C to 35 MPa (350 bar) at about 20 bar/min, held 10 min, then the matrix was burnt off at 450 C for at least 24 h and the recovered microsphere specific gravity was measured with an AccuPyc II 1340 helium pycnometer. Two coupons per pressure level (five unloaded references). No mechanical property is measured in this test; the measured value is carried in processing.particle_true_density_g_cc. The corresponding volume fraction of broken spheres is only given graphically (Fig. 102)."
      },
      "properties": {
        "modulus_mpa": null,
        "strength_mpa": null,
        "strain_at_failure": null,
        "energy_absorption_mj_m3": null,
        "plateau_stress_mpa": null,
        "densification_strain": null,
        "specific_modulus_mpa_per_g_cc": null,
        "specific_strength_mpa_per_g_cc": null,
        "storage_modulus_mpa": null,
        "loss_tangent": null,
        "thermal_conductivity_w_mk": null,
        "cte_per_k": null,
        "moisture_uptake_pct": null
      },
      "evidence": [
        {
          "quote": "| 9-2 | 350 | 1.5223 | 0.5545 |",
          "location": "Appendix 6.13, Table p.206 (Accupyc result for GSPU)"
        },
        {
          "quote": "The others samples in pairs were hydrostatically loaded in water at 20°C  to different pressures. The rate of increase of pressure was about 20 bar/min. The maximum pressure was maintained for 10 minutes.",
          "location": "Sec. 3.2.2, p.135 (pycnometer measurement procedure)"
        }
      ],
      "extractor_confidence": 0.75
    },
    {
      "sample_label": "GSPU pycnometer coupon 10-1 - filler after hydrostatic loading to 40 MPa",
      "data_origin": "primary",
      "processing": {
        "matrix_class": "polyurethane",
        "matrix_name": "Glass syntactic polyurethane (GSPU); commercial deep-sea insulation foam, supplier not disclosed (NDA)",
        "particle_type": "glass_microballoon",
        "particle_grade": "3M S38 (S38HS referred to in the damage analysis)",
        "particle_true_density_g_cc": 0.6732,
        "particle_mean_diameter_um": null,
        "particle_wall_thickness_ratio": null,
        "particle_volume_fraction": null,
        "particle_weight_fraction": null,
        "process_route": "mechanical_mixing_cast",
        "cure_or_process_temperature_c": null,
        "additional_fillers": "For GSPU a humidity absorber (mineral filler) is normally included in addition to the microspheres"
      },
      "structure": {
        "measured_density_g_cc": 0.86,
        "theoretical_density_g_cc": null,
        "matrix_porosity_fraction": null,
        "particle_breakage_fraction": null,
        "microstructure_notes": "Microspheres are 3M S38 (the later damage analysis refers to grade S38HS: 3M size distribution 10th vol% < 19 um, 50th vol% < 65 um, 90th vol% < 70 um, effective max 85 um; mean wall thickness 1.3 um quoted from ref [44]). Microsphere volume content of the tested materials is not stated; the paper only says generically that 50-60 vol% is typical for epoxy foams and ~25 vol% for GSPU/GSPP. Filler recovered by calcination (450 C, >=24 h) after hydrostatic loading to 40 MPa; AccuPyc II 1340 gas pycnometer specific gravity 0.6732 g/cm3 on 1.7492 g of filler. The specific gravity rises from about 0.42 g/cm3 unloaded towards the glass density as microspheres collapse, and is the authors' ex-situ measure of damage (glass specific gravity 2.52-2.7 g/cm3; at 80 MPa about 1.0 g/cm3, i.e. not all microspheres are collapsed). CV < 1%."
      },
      "test": {
        "test_type": "hydrostatic",
        "strain_rate_per_s": null,
        "temperature_c": 20,
        "standard": "EN ISO 1183-3 gas pycnometer method (density measurement); no standard for the hydrostatic loading",
        "specimen_notes": "Coupon about 5x5x5 cm hydrostatically loaded in water at 20 C to 40 MPa (400 bar) at about 20 bar/min, held 10 min, then the matrix was burnt off at 450 C for at least 24 h and the recovered microsphere specific gravity was measured with an AccuPyc II 1340 helium pycnometer. Two coupons per pressure level (five unloaded references). No mechanical property is measured in this test; the measured value is carried in processing.particle_true_density_g_cc. The corresponding volume fraction of broken spheres is only given graphically (Fig. 102)."
      },
      "properties": {
        "modulus_mpa": null,
        "strength_mpa": null,
        "strain_at_failure": null,
        "energy_absorption_mj_m3": null,
        "plateau_stress_mpa": null,
        "densification_strain": null,
        "specific_modulus_mpa_per_g_cc": null,
        "specific_strength_mpa_per_g_cc": null,
        "storage_modulus_mpa": null,
        "loss_tangent": null,
        "thermal_conductivity_w_mk": null,
        "cte_per_k": null,
        "moisture_uptake_pct": null
      },
      "evidence": [
        {
          "quote": "| 10-1 | 400 | 1.7492 | 0.6732 |",
          "location": "Appendix 6.13, Table p.206 (Accupyc result for GSPU)"
        },
        {
          "quote": "The others samples in pairs were hydrostatically loaded in water at 20°C  to different pressures. The rate of increase of pressure was about 20 bar/min. The maximum pressure was maintained for 10 minutes.",
          "location": "Sec. 3.2.2, p.135 (pycnometer measurement procedure)"
        }
      ],
      "extractor_confidence": 0.75
    },
    {
      "sample_label": "GSPU pycnometer coupon 10-2 - filler after hydrostatic loading to 40 MPa",
      "data_origin": "primary",
      "processing": {
        "matrix_class": "polyurethane",
        "matrix_name": "Glass syntactic polyurethane (GSPU); commercial deep-sea insulation foam, supplier not disclosed (NDA)",
        "particle_type": "glass_microballoon",
        "particle_grade": "3M S38 (S38HS referred to in the damage analysis)",
        "particle_true_density_g_cc": 0.6676,
        "particle_mean_diameter_um": null,
        "particle_wall_thickness_ratio": null,
        "particle_volume_fraction": null,
        "particle_weight_fraction": null,
        "process_route": "mechanical_mixing_cast",
        "cure_or_process_temperature_c": null,
        "additional_fillers": "For GSPU a humidity absorber (mineral filler) is normally included in addition to the microspheres"
      },
      "structure": {
        "measured_density_g_cc": 0.86,
        "theoretical_density_g_cc": null,
        "matrix_porosity_fraction": null,
        "particle_breakage_fraction": null,
        "microstructure_notes": "Microspheres are 3M S38 (the later damage analysis refers to grade S38HS: 3M size distribution 10th vol% < 19 um, 50th vol% < 65 um, 90th vol% < 70 um, effective max 85 um; mean wall thickness 1.3 um quoted from ref [44]). Microsphere volume content of the tested materials is not stated; the paper only says generically that 50-60 vol% is typical for epoxy foams and ~25 vol% for GSPU/GSPP. Filler recovered by calcination (450 C, >=24 h) after hydrostatic loading to 40 MPa; AccuPyc II 1340 gas pycnometer specific gravity 0.6676 g/cm3 on 1.7244 g of filler. The specific gravity rises from about 0.42 g/cm3 unloaded towards the glass density as microspheres collapse, and is the authors' ex-situ measure of damage (glass specific gravity 2.52-2.7 g/cm3; at 80 MPa about 1.0 g/cm3, i.e. not all microspheres are collapsed). CV < 1%."
      },
      "test": {
        "test_type": "hydrostatic",
        "strain_rate_per_s": null,
        "temperature_c": 20,
        "standard": "EN ISO 1183-3 gas pycnometer method (density measurement); no standard for the hydrostatic loading",
        "specimen_notes": "Coupon about 5x5x5 cm hydrostatically loaded in water at 20 C to 40 MPa (400 bar) at about 20 bar/min, held 10 min, then the matrix was burnt off at 450 C for at least 24 h and the recovered microsphere specific gravity was measured with an AccuPyc II 1340 helium pycnometer. Two coupons per pressure level (five unloaded references). No mechanical property is measured in this test; the measured value is carried in processing.particle_true_density_g_cc. The corresponding volume fraction of broken spheres is only given graphically (Fig. 102)."
      },
      "properties": {
        "modulus_mpa": null,
        "strength_mpa": null,
        "strain_at_failure": null,
        "energy_absorption_mj_m3": null,
        "plateau_stress_mpa": null,
        "densification_strain": null,
        "specific_modulus_mpa_per_g_cc": null,
        "specific_strength_mpa_per_g_cc": null,
        "storage_modulus_mpa": null,
        "loss_tangent": null,
        "thermal_conductivity_w_mk": null,
        "cte_per_k": null,
        "moisture_uptake_pct": null
      },
      "evidence": [
        {
          "quote": "| 10-2 | 400 | 1.7244 | 0.6676 |",
          "location": "Appendix 6.13, Table p.206 (Accupyc result for GSPU)"
        },
        {
          "quote": "The others samples in pairs were hydrostatically loaded in water at 20°C  to different pressures. The rate of increase of pressure was about 20 bar/min. The maximum pressure was maintained for 10 minutes.",
          "location": "Sec. 3.2.2, p.135 (pycnometer measurement procedure)"
        }
      ],
      "extractor_confidence": 0.75
    },
    {
      "sample_label": "GSPU pycnometer coupon 11-1 - filler after hydrostatic loading to 50 MPa",
      "data_origin": "primary",
      "processing": {
        "matrix_class": "polyurethane",
        "matrix_name": "Glass syntactic polyurethane (GSPU); commercial deep-sea insulation foam, supplier not disclosed (NDA)",
        "particle_type": "glass_microballoon",
        "particle_grade": "3M S38 (S38HS referred to in the damage analysis)",
        "particle_true_density_g_cc": 0.7717,
        "particle_mean_diameter_um": null,
        "particle_wall_thickness_ratio": null,
        "particle_volume_fraction": null,
        "particle_weight_fraction": null,
        "process_route": "mechanical_mixing_cast",
        "cure_or_process_temperature_c": null,
        "additional_fillers": "For GSPU a humidity absorber (mineral filler) is normally included in addition to the microspheres"
      },
      "structure": {
        "measured_density_g_cc": 0.86,
        "theoretical_density_g_cc": null,
        "matrix_porosity_fraction": null,
        "particle_breakage_fraction": null,
        "microstructure_notes": "Microspheres are 3M S38 (the later damage analysis refers to grade S38HS: 3M size distribution 10th vol% < 19 um, 50th vol% < 65 um, 90th vol% < 70 um, effective max 85 um; mean wall thickness 1.3 um quoted from ref [44]). Microsphere volume content of the tested materials is not stated; the paper only says generically that 50-60 vol% is typical for epoxy foams and ~25 vol% for GSPU/GSPP. Filler recovered by calcination (450 C, >=24 h) after hydrostatic loading to 50 MPa; AccuPyc II 1340 gas pycnometer specific gravity 0.7717 g/cm3 on 1.8642 g of filler. The specific gravity rises from about 0.42 g/cm3 unloaded towards the glass density as microspheres collapse, and is the authors' ex-situ measure of damage (glass specific gravity 2.52-2.7 g/cm3; at 80 MPa about 1.0 g/cm3, i.e. not all microspheres are collapsed). CV < 1%."
      },
      "test": {
        "test_type": "hydrostatic",
        "strain_rate_per_s": null,
        "temperature_c": 20,
        "standard": "EN ISO 1183-3 gas pycnometer method (density measurement); no standard for the hydrostatic loading",
        "specimen_notes": "Coupon about 5x5x5 cm hydrostatically loaded in water at 20 C to 50 MPa (500 bar) at about 20 bar/min, held 10 min, then the matrix was burnt off at 450 C for at least 24 h and the recovered microsphere specific gravity was measured with an AccuPyc II 1340 helium pycnometer. Two coupons per pressure level (five unloaded references). No mechanical property is measured in this test; the measured value is carried in processing.particle_true_density_g_cc. The corresponding volume fraction of broken spheres is only given graphically (Fig. 102)."
      },
      "properties": {
        "modulus_mpa": null,
        "strength_mpa": null,
        "strain_at_failure": null,
        "energy_absorption_mj_m3": null,
        "plateau_stress_mpa": null,
        "densification_strain": null,
        "specific_modulus_mpa_per_g_cc": null,
        "specific_strength_mpa_per_g_cc": null,
        "storage_modulus_mpa": null,
        "loss_tangent": null,
        "thermal_conductivity_w_mk": null,
        "cte_per_k": null,
        "moisture_uptake_pct": null
      },
      "evidence": [
        {
          "quote": "| 11-1 | 500 | 1.8642 | 0.7717 |",
          "location": "Appendix 6.13, Table p.206 (Accupyc result for GSPU)"
        },
        {
          "quote": "The others samples in pairs were hydrostatically loaded in water at 20°C  to different pressures. The rate of increase of pressure was about 20 bar/min. The maximum pressure was maintained for 10 minutes.",
          "location": "Sec. 3.2.2, p.135 (pycnometer measurement procedure)"
        }
      ],
      "extractor_confidence": 0.75
    },
    {
      "sample_label": "GSPU pycnometer coupon 11-2 - filler after hydrostatic loading to 50 MPa",
      "data_origin": "primary",
      "processing": {
        "matrix_class": "polyurethane",
        "matrix_name": "Glass syntactic polyurethane (GSPU); commercial deep-sea insulation foam, supplier not disclosed (NDA)",
        "particle_type": "glass_microballoon",
        "particle_grade": "3M S38 (S38HS referred to in the damage analysis)",
        "particle_true_density_g_cc": 0.7744,
        "particle_mean_diameter_um": null,
        "particle_wall_thickness_ratio": null,
        "particle_volume_fraction": null,
        "particle_weight_fraction": null,
        "process_route": "mechanical_mixing_cast",
        "cure_or_process_temperature_c": null,
        "additional_fillers": "For GSPU a humidity absorber (mineral filler) is normally included in addition to the microspheres"
      },
      "structure": {
        "measured_density_g_cc": 0.86,
        "theoretical_density_g_cc": null,
        "matrix_porosity_fraction": null,
        "particle_breakage_fraction": null,
        "microstructure_notes": "Microspheres are 3M S38 (the later damage analysis refers to grade S38HS: 3M size distribution 10th vol% < 19 um, 50th vol% < 65 um, 90th vol% < 70 um, effective max 85 um; mean wall thickness 1.3 um quoted from ref [44]). Microsphere volume content of the tested materials is not stated; the paper only says generically that 50-60 vol% is typical for epoxy foams and ~25 vol% for GSPU/GSPP. Filler recovered by calcination (450 C, >=24 h) after hydrostatic loading to 50 MPa; AccuPyc II 1340 gas pycnometer specific gravity 0.7744 g/cm3 on 2.0028 g of filler. The specific gravity rises from about 0.42 g/cm3 unloaded towards the glass density as microspheres collapse, and is the authors' ex-situ measure of damage (glass specific gravity 2.52-2.7 g/cm3; at 80 MPa about 1.0 g/cm3, i.e. not all microspheres are collapsed). CV < 1%."
      },
      "test": {
        "test_type": "hydrostatic",
        "strain_rate_per_s": null,
        "temperature_c": 20,
        "standard": "EN ISO 1183-3 gas pycnometer method (density measurement); no standard for the hydrostatic loading",
        "specimen_notes": "Coupon about 5x5x5 cm hydrostatically loaded in water at 20 C to 50 MPa (500 bar) at about 20 bar/min, held 10 min, then the matrix was burnt off at 450 C for at least 24 h and the recovered microsphere specific gravity was measured with an AccuPyc II 1340 helium pycnometer. Two coupons per pressure level (five unloaded references). No mechanical property is measured in this test; the measured value is carried in processing.particle_true_density_g_cc. The corresponding volume fraction of broken spheres is only given graphically (Fig. 102)."
      },
      "properties": {
        "modulus_mpa": null,
        "strength_mpa": null,
        "strain_at_failure": null,
        "energy_absorption_mj_m3": null,
        "plateau_stress_mpa": null,
        "densification_strain": null,
        "specific_modulus_mpa_per_g_cc": null,
        "specific_strength_mpa_per_g_cc": null,
        "storage_modulus_mpa": null,
        "loss_tangent": null,
        "thermal_conductivity_w_mk": null,
        "cte_per_k": null,
        "moisture_uptake_pct": null
      },
      "evidence": [
        {
          "quote": "| 11-2 | 500 | 2.0028 | 0.7744 |",
          "location": "Appendix 6.13, Table p.206 (Accupyc result for GSPU)"
        },
        {
          "quote": "The others samples in pairs were hydrostatically loaded in water at 20°C  to different pressures. The rate of increase of pressure was about 20 bar/min. The maximum pressure was maintained for 10 minutes.",
          "location": "Sec. 3.2.2, p.135 (pycnometer measurement procedure)"
        }
      ],
      "extractor_confidence": 0.75
    },
    {
      "sample_label": "GSPU pycnometer coupon 12-1 - filler after hydrostatic loading to 60 MPa",
      "data_origin": "primary",
      "processing": {
        "matrix_class": "polyurethane",
        "matrix_name": "Glass syntactic polyurethane (GSPU); commercial deep-sea insulation foam, supplier not disclosed (NDA)",
        "particle_type": "glass_microballoon",
        "particle_grade": "3M S38 (S38HS referred to in the damage analysis)",
        "particle_true_density_g_cc": 0.8493,
        "particle_mean_diameter_um": null,
        "particle_wall_thickness_ratio": null,
        "particle_volume_fraction": null,
        "particle_weight_fraction": null,
        "process_route": "mechanical_mixing_cast",
        "cure_or_process_temperature_c": null,
        "additional_fillers": "For GSPU a humidity absorber (mineral filler) is normally included in addition to the microspheres"
      },
      "structure": {
        "measured_density_g_cc": 0.86,
        "theoretical_density_g_cc": null,
        "matrix_porosity_fraction": null,
        "particle_breakage_fraction": null,
        "microstructure_notes": "Microspheres are 3M S38 (the later damage analysis refers to grade S38HS: 3M size distribution 10th vol% < 19 um, 50th vol% < 65 um, 90th vol% < 70 um, effective max 85 um; mean wall thickness 1.3 um quoted from ref [44]). Microsphere volume content of the tested materials is not stated; the paper only says generically that 50-60 vol% is typical for epoxy foams and ~25 vol% for GSPU/GSPP. Filler recovered by calcination (450 C, >=24 h) after hydrostatic loading to 60 MPa; AccuPyc II 1340 gas pycnometer specific gravity 0.8493 g/cm3 on 1.9286 g of filler. The specific gravity rises from about 0.42 g/cm3 unloaded towards the glass density as microspheres collapse, and is the authors' ex-situ measure of damage (glass specific gravity 2.52-2.7 g/cm3; at 80 MPa about 1.0 g/cm3, i.e. not all microspheres are collapsed). CV < 1%."
      },
      "test": {
        "test_type": "hydrostatic",
        "strain_rate_per_s": null,
        "temperature_c": 20,
        "standard": "EN ISO 1183-3 gas pycnometer method (density measurement); no standard for the hydrostatic loading",
        "specimen_notes": "Coupon about 5x5x5 cm hydrostatically loaded in water at 20 C to 60 MPa (600 bar) at about 20 bar/min, held 10 min, then the matrix was burnt off at 450 C for at least 24 h and the recovered microsphere specific gravity was measured with an AccuPyc II 1340 helium pycnometer. Two coupons per pressure level (five unloaded references). No mechanical property is measured in this test; the measured value is carried in processing.particle_true_density_g_cc. The corresponding volume fraction of broken spheres is only given graphically (Fig. 102)."
      },
      "properties": {
        "modulus_mpa": null,
        "strength_mpa": null,
        "strain_at_failure": null,
        "energy_absorption_mj_m3": null,
        "plateau_stress_mpa": null,
        "densification_strain": null,
        "specific_modulus_mpa_per_g_cc": null,
        "specific_strength_mpa_per_g_cc": null,
        "storage_modulus_mpa": null,
        "loss_tangent": null,
        "thermal_conductivity_w_mk": null,
        "cte_per_k": null,
        "moisture_uptake_pct": null
      },
      "evidence": [
        {
          "quote": "| 12-1 | 600 | 1.9286 | 0.8493 |",
          "location": "Appendix 6.13, Table p.206 (Accupyc result for GSPU)"
        },
        {
          "quote": "The others samples in pairs were hydrostatically loaded in water at 20°C  to different pressures. The rate of increase of pressure was about 20 bar/min. The maximum pressure was maintained for 10 minutes.",
          "location": "Sec. 3.2.2, p.135 (pycnometer measurement procedure)"
        }
      ],
      "extractor_confidence": 0.75
    },
    {
      "sample_label": "GSPU pycnometer coupon 12-2 - filler after hydrostatic loading to 60 MPa",
      "data_origin": "primary",
      "processing": {
        "matrix_class": "polyurethane",
        "matrix_name": "Glass syntactic polyurethane (GSPU); commercial deep-sea insulation foam, supplier not disclosed (NDA)",
        "particle_type": "glass_microballoon",
        "particle_grade": "3M S38 (S38HS referred to in the damage analysis)",
        "particle_true_density_g_cc": 0.8559,
        "particle_mean_diameter_um": null,
        "particle_wall_thickness_ratio": null,
        "particle_volume_fraction": null,
        "particle_weight_fraction": null,
        "process_route": "mechanical_mixing_cast",
        "cure_or_process_temperature_c": null,
        "additional_fillers": "For GSPU a humidity absorber (mineral filler) is normally included in addition to the microspheres"
      },
      "structure": {
        "measured_density_g_cc": 0.86,
        "theoretical_density_g_cc": null,
        "matrix_porosity_fraction": null,
        "particle_breakage_fraction": null,
        "microstructure_notes": "Microspheres are 3M S38 (the later damage analysis refers to grade S38HS: 3M size distribution 10th vol% < 19 um, 50th vol% < 65 um, 90th vol% < 70 um, effective max 85 um; mean wall thickness 1.3 um quoted from ref [44]). Microsphere volume content of the tested materials is not stated; the paper only says generically that 50-60 vol% is typical for epoxy foams and ~25 vol% for GSPU/GSPP. Filler recovered by calcination (450 C, >=24 h) after hydrostatic loading to 60 MPa; AccuPyc II 1340 gas pycnometer specific gravity 0.8559 g/cm3 on 1.9666 g of filler. The specific gravity rises from about 0.42 g/cm3 unloaded towards the glass density as microspheres collapse, and is the authors' ex-situ measure of damage (glass specific gravity 2.52-2.7 g/cm3; at 80 MPa about 1.0 g/cm3, i.e. not all microspheres are collapsed). CV < 1%."
      },
      "test": {
        "test_type": "hydrostatic",
        "strain_rate_per_s": null,
        "temperature_c": 20,
        "standard": "EN ISO 1183-3 gas pycnometer method (density measurement); no standard for the hydrostatic loading",
        "specimen_notes": "Coupon about 5x5x5 cm hydrostatically loaded in water at 20 C to 60 MPa (600 bar) at about 20 bar/min, held 10 min, then the matrix was burnt off at 450 C for at least 24 h and the recovered microsphere specific gravity was measured with an AccuPyc II 1340 helium pycnometer. Two coupons per pressure level (five unloaded references). No mechanical property is measured in this test; the measured value is carried in processing.particle_true_density_g_cc. The corresponding volume fraction of broken spheres is only given graphically (Fig. 102)."
      },
      "properties": {
        "modulus_mpa": null,
        "strength_mpa": null,
        "strain_at_failure": null,
        "energy_absorption_mj_m3": null,
        "plateau_stress_mpa": null,
        "densification_strain": null,
        "specific_modulus_mpa_per_g_cc": null,
        "specific_strength_mpa_per_g_cc": null,
        "storage_modulus_mpa": null,
        "loss_tangent": null,
        "thermal_conductivity_w_mk": null,
        "cte_per_k": null,
        "moisture_uptake_pct": null
      },
      "evidence": [
        {
          "quote": "| 12-2 | 600 | 1.9666 | 0.8559 |",
          "location": "Appendix 6.13, Table p.206 (Accupyc result for GSPU)"
        },
        {
          "quote": "The others samples in pairs were hydrostatically loaded in water at 20°C  to different pressures. The rate of increase of pressure was about 20 bar/min. The maximum pressure was maintained for 10 minutes.",
          "location": "Sec. 3.2.2, p.135 (pycnometer measurement procedure)"
        }
      ],
      "extractor_confidence": 0.75
    },
    {
      "sample_label": "GSPU pycnometer coupon 13-1 - filler after hydrostatic loading to 80 MPa",
      "data_origin": "primary",
      "processing": {
        "matrix_class": "polyurethane",
        "matrix_name": "Glass syntactic polyurethane (GSPU); commercial deep-sea insulation foam, supplier not disclosed (NDA)",
        "particle_type": "glass_microballoon",
        "particle_grade": "3M S38 (S38HS referred to in the damage analysis)",
        "particle_true_density_g_cc": 0.9834,
        "particle_mean_diameter_um": null,
        "particle_wall_thickness_ratio": null,
        "particle_volume_fraction": null,
        "particle_weight_fraction": null,
        "process_route": "mechanical_mixing_cast",
        "cure_or_process_temperature_c": null,
        "additional_fillers": "For GSPU a humidity absorber (mineral filler) is normally included in addition to the microspheres"
      },
      "structure": {
        "measured_density_g_cc": 0.86,
        "theoretical_density_g_cc": null,
        "matrix_porosity_fraction": null,
        "particle_breakage_fraction": null,
        "microstructure_notes": "Microspheres are 3M S38 (the later damage analysis refers to grade S38HS: 3M size distribution 10th vol% < 19 um, 50th vol% < 65 um, 90th vol% < 70 um, effective max 85 um; mean wall thickness 1.3 um quoted from ref [44]). Microsphere volume content of the tested materials is not stated; the paper only says generically that 50-60 vol% is typical for epoxy foams and ~25 vol% for GSPU/GSPP. Filler recovered by calcination (450 C, >=24 h) after hydrostatic loading to 80 MPa; AccuPyc II 1340 gas pycnometer specific gravity 0.9834 g/cm3 on 1.9837 g of filler. The specific gravity rises from about 0.42 g/cm3 unloaded towards the glass density as microspheres collapse, and is the authors' ex-situ measure of damage (glass specific gravity 2.52-2.7 g/cm3; at 80 MPa about 1.0 g/cm3, i.e. not all microspheres are collapsed). CV < 1%."
      },
      "test": {
        "test_type": "hydrostatic",
        "strain_rate_per_s": null,
        "temperature_c": 20,
        "standard": "EN ISO 1183-3 gas pycnometer method (density measurement); no standard for the hydrostatic loading",
        "specimen_notes": "Coupon about 5x5x5 cm hydrostatically loaded in water at 20 C to 80 MPa (800 bar) at about 20 bar/min, held 10 min, then the matrix was burnt off at 450 C for at least 24 h and the recovered microsphere specific gravity was measured with an AccuPyc II 1340 helium pycnometer. Two coupons per pressure level (five unloaded references). No mechanical property is measured in this test; the measured value is carried in processing.particle_true_density_g_cc. The corresponding volume fraction of broken spheres is only given graphically (Fig. 102)."
      },
      "properties": {
        "modulus_mpa": null,
        "strength_mpa": null,
        "strain_at_failure": null,
        "energy_absorption_mj_m3": null,
        "plateau_stress_mpa": null,
        "densification_strain": null,
        "specific_modulus_mpa_per_g_cc": null,
        "specific_strength_mpa_per_g_cc": null,
        "storage_modulus_mpa": null,
        "loss_tangent": null,
        "thermal_conductivity_w_mk": null,
        "cte_per_k": null,
        "moisture_uptake_pct": null
      },
      "evidence": [
        {
          "quote": "| 13-1 | 800 | 1.9837 | 0.9834 |",
          "location": "Appendix 6.13, Table p.206 (Accupyc result for GSPU)"
        },
        {
          "quote": "The others samples in pairs were hydrostatically loaded in water at 20°C  to different pressures. The rate of increase of pressure was about 20 bar/min. The maximum pressure was maintained for 10 minutes.",
          "location": "Sec. 3.2.2, p.135 (pycnometer measurement procedure)"
        }
      ],
      "extractor_confidence": 0.75
    },
    {
      "sample_label": "GSPU pycnometer coupon 13-2 - filler after hydrostatic loading to 80 MPa",
      "data_origin": "primary",
      "processing": {
        "matrix_class": "polyurethane",
        "matrix_name": "Glass syntactic polyurethane (GSPU); commercial deep-sea insulation foam, supplier not disclosed (NDA)",
        "particle_type": "glass_microballoon",
        "particle_grade": "3M S38 (S38HS referred to in the damage analysis)",
        "particle_true_density_g_cc": 0.9935,
        "particle_mean_diameter_um": null,
        "particle_wall_thickness_ratio": null,
        "particle_volume_fraction": null,
        "particle_weight_fraction": null,
        "process_route": "mechanical_mixing_cast",
        "cure_or_process_temperature_c": null,
        "additional_fillers": "For GSPU a humidity absorber (mineral filler) is normally included in addition to the microspheres"
      },
      "structure": {
        "measured_density_g_cc": 0.86,
        "theoretical_density_g_cc": null,
        "matrix_porosity_fraction": null,
        "particle_breakage_fraction": null,
        "microstructure_notes": "Microspheres are 3M S38 (the later damage analysis refers to grade S38HS: 3M size distribution 10th vol% < 19 um, 50th vol% < 65 um, 90th vol% < 70 um, effective max 85 um; mean wall thickness 1.3 um quoted from ref [44]). Microsphere volume content of the tested materials is not stated; the paper only says generically that 50-60 vol% is typical for epoxy foams and ~25 vol% for GSPU/GSPP. Filler recovered by calcination (450 C, >=24 h) after hydrostatic loading to 80 MPa; AccuPyc II 1340 gas pycnometer specific gravity 0.9935 g/cm3 on 2.269 g of filler. The specific gravity rises from about 0.42 g/cm3 unloaded towards the glass density as microspheres collapse, and is the authors' ex-situ measure of damage (glass specific gravity 2.52-2.7 g/cm3; at 80 MPa about 1.0 g/cm3, i.e. not all microspheres are collapsed). CV < 1%."
      },
      "test": {
        "test_type": "hydrostatic",
        "strain_rate_per_s": null,
        "temperature_c": 20,
        "standard": "EN ISO 1183-3 gas pycnometer method (density measurement); no standard for the hydrostatic loading",
        "specimen_notes": "Coupon about 5x5x5 cm hydrostatically loaded in water at 20 C to 80 MPa (800 bar) at about 20 bar/min, held 10 min, then the matrix was burnt off at 450 C for at least 24 h and the recovered microsphere specific gravity was measured with an AccuPyc II 1340 helium pycnometer. Two coupons per pressure level (five unloaded references). No mechanical property is measured in this test; the measured value is carried in processing.particle_true_density_g_cc. The corresponding volume fraction of broken spheres is only given graphically (Fig. 102)."
      },
      "properties": {
        "modulus_mpa": null,
        "strength_mpa": null,
        "strain_at_failure": null,
        "energy_absorption_mj_m3": null,
        "plateau_stress_mpa": null,
        "densification_strain": null,
        "specific_modulus_mpa_per_g_cc": null,
        "specific_strength_mpa_per_g_cc": null,
        "storage_modulus_mpa": null,
        "loss_tangent": null,
        "thermal_conductivity_w_mk": null,
        "cte_per_k": null,
        "moisture_uptake_pct": null
      },
      "evidence": [
        {
          "quote": "| 13-2 | 800 | 2.269 | 0.9935 |",
          "location": "Appendix 6.13, Table p.206 (Accupyc result for GSPU)"
        },
        {
          "quote": "The others samples in pairs were hydrostatically loaded in water at 20°C  to different pressures. The rate of increase of pressure was about 20 bar/min. The maximum pressure was maintained for 10 minutes.",
          "location": "Sec. 3.2.2, p.135 (pycnometer measurement procedure)"
        }
      ],
      "extractor_confidence": 0.75
    }
  ],
  "extraction_notes": "UNITS: moduli given in GPa converted to MPa (3 GPa -> 3000, 2.62 GPa -> 2620, 1.93 GPa -> 1930, 1.15 GPa -> 1150). Pycnometer pressures converted from bar to MPa (10 bar = 1 MPa). Specific gravities in the appendix table are printed as 'density (kg/m3)' but the values (0.4175 - 0.9935) are g/cm3, consistent with the text ('after a pressure increase up to 80 MPa the specific gravity of the filler is about 1000 kg/m3'). FIELD MAPPING: for hydrostatic tests modulus_mpa holds the bulk modulus K and strength_mpa the crush (collapse) pressure; for shear tests modulus_mpa holds G and strength_mpa the shear stress at break; for the ultrasonic records modulus_mpa holds Young's modulus (G, K and Poisson's ratio are given in test.specimen_notes since the schema has no fields for them). For the 26 pycnometer records the measured quantity is the recovered filler specific gravity after loading, stored in processing.particle_true_density_g_cc with the applied pressure in test.specimen_notes; those records carry no mechanical property. COMPOSITION: the microsphere volume fraction of the two tested foams is never stated. The thesis only says generically that 'typically a volume content of 50-60% is reached for the epoxy material, while volume contents around 25% are obtained for GSPP and GSPU', so particle_volume_fraction is left null. Manufacturers and grades of the commercial foams are withheld under NDA. NOT EXTRACTED (figure-only, no tabulated/quoted numbers): hydrostatic compression of GSEP at 4, 50 and 100 C (Fig. 51 - crush pressure drops with temperature but no values); GSPU hydrostatic load-unload/creep spectrum (Fig. 53); uniaxial compression and DIC stress-strain curves for specimen types 1-4 (Figs. 31, 32, 78-85); modified Arcan loading-rate series on 0.5 mm GSPU (Fig. 75, 0.05-50 mm/min) and the GSEP thickness series (2 and 0.7 mm at 0.0119 /s, Fig. 74); the % of broken spheres vs pressure curve (Fig. 102); acoustic emission hit counts (Figs. 104-105, damage onset stated as ~10 MPa for GSPU); thermal conductivity vs water uptake (Fig. 108). DUPLICATE/CONFLICTING VALUES: Table 18 repeats the test results and is consistent with Tables 7, 9, 15 and 17 except (a) US shear modulus for GSEP is 1115 MPa in Table 18 vs 1.15 GPa in Table 7, and (b) the Iosipescu row of Table 18 (G = 1800 / 175 MPa) comes from the later DIC tests, not from the strain-gauge results of Table 16 (870 / 292 MPa); both sets are recorded as separate test conditions. Table 19 (indirectly calculated K, G and Poisson's ratio assuming isotropy, several values flagged as suspect by the authors, including negative bulk moduli) was not turned into records. Table 1 and Appendix 6.3 give nominal industry/design values for GSEP, GSPU and GSPP and are marked data_origin=secondary; note that Table 1's nominal GSPU density (0.72) differs from the tested GSPU (0.860, Table 3). The GSPP model identification of Sec. 4.3.5 is marked data_origin=model and has no measured property values."
}
