Repository: Harshelite2503/foamgpt

# FoamGPT

**An LLM-extracted, literature-scale Process–Structure–Property (PSP) dataset and benchmark for syntactic foams.**

Syntactic foams (hollow-particle-filled composites) have ~30 years of literature, but the quantitative
results live in tables and figures inside thousands of PDFs. FoamGPT turns that literature into a
machine-readable dataset and asks: *how well can classical ML and frontier LLMs predict foam properties,
and where do LLMs hallucinate?*

```
OpenAlex ──▶ OA PDFs ──▶ text+tables ──▶ Claude structured extraction ──▶ curated PSP table ──▶ benchmarks
 harvest      download      parse            extract / batch                  curate           bench-ml / bench-llm
```

File: data/extracted/agent/W4382982980.json (part 4 of 11)
{
     "quote": "EPT60-0 | E' at 30C 2478 MPa | E' at 50C 1294 MPa | E' at 60C 78 MPa",
     "location": "Table 9.3 (p.178): storage modulus (E') of SFC with heterogeneous and homogeneous HGM and neat epoxy at 30, 50 and 60 C"
    },
    {
     "quote": "EPT60-0 | Tan d at 30C 38.2 | at 50C 180.7 | at 60C 725.9 (x10^3)",
     "location": "Table 9.7 (p.186-187): tan delta (Tan d) values of SFC with heterogeneous and homogeneous HGM and neat epoxy at 30, 50 and 60 C"
    }
   ],
   "extractor_confidence": 0.8
  },
  {
   "record_id": null,
   "paper_id": null,
   "sample_label": "EPT60-0",
   "data_origin": "primary",
   "processing": {
    "matrix_class": "epoxy",
    "matrix_name": "DGEBA epoxy resin LR 20 with cycloaliphatic amine hardener LH281 (10:3)",
    "particle_type": "glass_microballoon",
    "particle_grade": null,
    "particle_true_density_g_cc": null,
    "particle_mean_diameter_um": null,
    "particle_wall_thickness_ratio": null,
    "particle_volume_fraction": 0.0,
    "particle_weight_fraction": null,
    "process_route": "mechanical_mixing_cast",
    "cure_or_process_temperature_c": 80.0,
    "additional_fillers": null
   },
   "structure": {
    "measured_density_g_cc": null,
    "theoretical_density_g_cc": null,
    "matrix_porosity_fraction": null,
    "particle_breakage_fraction": null,
    "microstructure_notes": "neat epoxy reference (no microballoons)"
   },
   "test": {
    "test_type": "dma",
    "strain_rate_per_s": null,
    "temperature_c": 60.0,
    "standard": "ASTM D4065",
    "specimen_notes": "DMA, TA Q800, 3-point bending, 50 mm span, 10 Hz, 3 C/min, 20 um amplitude, 20-200 C sweep; value read at this temperature."
   },
   "properties": {
    "modulus_mpa": null,
    "strength_mpa": null,
    "strain_at_failure": null,
    "energy_absorption_mj_m3": null,
    "plateau_stress_mpa": null,
    "densification_strain": null,
    "specific_modulus_mpa_per_g_cc": null,
    "specific_strength_mpa_per_g_cc": null,
    "storage_modulus_mpa": 78.0,
    "loss_tangent": 0.7259,
    "thermal_conductivity_w_mk": null,
    "cte_per_k": null,
    "moisture_uptake_pct": null
   },
   "evidence": [
    {
     "quote": "EPT60-0 | E' at 30C 2478 MPa | E' at 50C 1294 MPa | E' at 60C 78 MPa",
     "location": "Table 9.3 (p.178): storage modulus (E') of SFC with heterogeneous and homogeneous HGM and neat epoxy at 30, 50 and 60 C"
    },
    {
     "quote": "EPT60-0 | Tan d at 30C 38.2 | at 50C 180.7 | at 60C 725.9 (x10^3)",
     "location": "Table 9.7 (p.186-187): tan delta (Tan d) values of SFC with heterogeneous and homogeneous HGM and neat epoxy at 30, 50 and 60 C"
    }
   ],
   "extractor_confidence": 0.8
  },
  {
   "record_id": null,
   "paper_id": null,
   "sample_label": "EPT60-5",
   "data_origin": "primary",
   "processing": {
    "matrix_class": "epoxy",
    "matrix_name": "DGEBA epoxy resin LR 20 with cycloaliphatic amine hardener LH281 (10:3)",
    "particle_type": "glass_microballoon",
    "particle_grade": "3M-type HGM T60 (true density 0.6 g/cc, crush strength 69 MPa)",
    "particle_true_density_g_cc": 0.6,
    "particle_mean_diameter_um": 39.26,
    "particle_wall_thickness_ratio": 0.9141,
    "particle_volume_fraction": 0.05,
    "particle_weight_fraction": null,
    "process_route": "mechanical_mixing_cast",
    "cure_or_process_temperature_c": 80.0,
    "additional_fillers": null
   },
   "structure": {
    "measured_density_g_cc": null,
    "theoretical_density_g_cc": null,
    "matrix_porosity_fraction": null,
    "particle_breakage_fraction": null,
    "microstructure_notes": "unsieved heterogeneous T60 HGM"
   },
   "test": {
    "test_type": "dma",
    "strain_rate_per_s": null,
    "temperature_c": 30.0,
    "standard": "ASTM D4065",
    "specimen_notes": "DMA, TA Q800, 3-point bending, 50 mm span, 10 Hz, 3 C/min, 20 um amplitude, 20-200 C sweep; value read at this temperature."
   },
   "properties": {
    "modulus_mpa": null,
    "strength_mpa": null,
    "strain_at_failure": null,
    "energy_absorption_mj_m3": null,
    "plateau_stress_mpa": null,
    "densification_strain": null,
    "specific_modulus_mpa_per_g_cc": null,
    "specific_strength_mpa_per_g_cc": null,
    "storage_modulus_mpa": 2663.0,
    "loss_tangent": 0.0273,
    "thermal_conductivity_w_mk": null,
    "cte_per_k": null,
    "moisture_uptake_pct": null
   },
   "evidence": [
    {
     "quote": "EPT60-5 | E' at 30C 2663 MPa | E' at 50C 2343 MPa | E' at 60C 1449 MPa",
     "location": "Table 9.3 (p.178): storage modulus (E') of SFC with heterogeneous and homogeneous HGM and neat epoxy at 30, 50 and 60 C"
    },
    {
     "quote": "EPT60-5 | Tan d at 30C 27.3 | at 50C 163.7 | at 60C 785.4 (x10^3)",
     "location": "Table 9.7 (p.186-187): tan delta (Tan d) values of SFC with heterogeneous and homogeneous HGM and neat epoxy at 30, 50 and 60 C"
    }
   ],
   "extractor_confidence": 0.8
  },
  {
   "record_id": null,
   "paper_id": null,
   "sample_label": "EPT60-5",
   "data_origin": "primary",
   "processing": {
    "matrix_class": "epoxy",
    "matrix_name": "DGEBA epoxy resin LR 20 with cycloaliphatic amine hardener LH281 (10:3)",
    "particle_type": "glass_microballoon",
    "particle_grade": "3M-type HGM T60 (true density 0.6 g/cc, crush strength 69 MPa)",
    "particle_true_density_g_cc": 0.6,
    "particle_mean_diameter_um": 39.26,
    "particle_wall_thickness_ratio": 0.9141,
    "particle_volume_fraction": 0.05,
    "particle_weight_fraction": null,
    "process_route": "mechanical_mixing_cast",
    "cure_or_process_temperature_c": 80.0,
    "additional_fillers": null
   },
   "structure": {
    "measured_density_g_cc": null,
    "theoretical_density_g_cc": null,
    "matrix_porosity_fraction": null,
    "particle_breakage_fraction": null,
    "microstructure_notes": "unsieved heterogeneous T60 HGM"
   },
   "test": {
    "test_type": "dma",
    "strain_rate_per_s": null,
    "temperature_c": 50.0,
    "standard": "ASTM D4065",
    "specimen_notes": "DMA, TA Q800, 3-point bending, 50 mm span, 10 Hz, 3 C/min, 20 um amplitude, 20-200 C sweep; value read at this temperature."
   },
   "properties": {
    "modulus_mpa": null,
    "strength_mpa": null,
    "strain_at_failure": null,
    "energy_absorption_mj_m3": null,
    "plateau_stress_mpa": null,
    "densification_strain": null,
    "specific_modulus_mpa_per_g_cc": null,
    "specific_strength_mpa_per_g_cc": null,
    "storage_modulus_mpa": 2343.0,
    "loss_tangent": 0.16369999999999998,
    "thermal_conductivity_w_mk": null,
    "cte_per_k": null,
    "moisture_uptake_pct": null
   },
   "evidence": [
    {
     "quote": "EPT60-5 | E' at 30C 2663 MPa | E' at 50C 2343 MPa | E' at 60C 1449 MPa",
     "location": "Table 9.3 (p.178): storage modulus (E') of SFC with heterogeneous and homogeneous HGM and neat epoxy at 30, 50 and 60 C"
    },
    {
     "quote": "EPT60-5 | Tan d at 30C 27.3 | at 50C 163.7 | at 60C 785.4 (x10^3)",
     "location": "Table 9.7 (p.186-187): tan delta (Tan d) values of SFC with heterogeneous and homogeneous HGM and neat epoxy at 30, 50 and 60 C"
    }
   ],
   "extractor_confidence": 0.8
  },
  {
   "record_id": null,
   "paper_id": null,
   "sample_label": "EPT60-5",
   "data_origin": "primary",
   "processing": {
    "matrix_class": "epoxy",
    "matrix_name": "DGEBA epoxy resin LR 20 with cycloaliphatic amine hardener LH281 (10:3)",
    "particle_type": "glass_microballoon",
    "particle_grade": "3M-type HGM T60 (true density 0.6 g/cc, crush strength 69 MPa)",
    "particle_true_density_g_cc": 0.6,
    "particle_mean_diameter_um": 39.26,
    "particle_wall_thickness_ratio": 0.9141,
    "particle_volume_fraction": 0.05,
    "particle_weight_fraction": null,
    "process_route": "mechanical_mixing_cast",
    "cure_or_process_temperature_c": 80.0,
    "additional_fillers": null
   },
   "structure": {
    "measured_density_g_cc": null,
    "theoretical_density_g_cc": null,
    "matrix_porosity_fraction": null,
    "particle_breakage_fraction": null,
    "microstructure_notes": "unsieved heterogeneous T60 HGM"
   },
   "test": {
    "test_type": "dma",
    "strain_rate_per_s": null,
    "temperature_c": 60.0,
    "standard": "ASTM D4065",
    "specimen_notes": "DMA, TA Q800, 3-point bending, 50 mm span, 10 Hz, 3 C/min, 20 um amplitude, 20-200 C sweep; value read at this temperature."
   },
   "properties": {
    "modulus_mpa": null,
    "strength_mpa": null,
    "strain_at_failure": null,
    "energy_absorption_mj_m3": null,
    "plateau_stress_mpa": null,
    "densification_strain": null,
    "specific_modulus_mpa_per_g_cc": null,
    "specific_strength_mpa_per_g_cc": null,
    "storage_modulus_mpa": 1449.0,
    "loss_tangent": 0.7854,
    "thermal_conductivity_w_mk": null,
    "cte_per_k": null,
    "moisture_uptake_pct": null
   },
   "evidence": [
    {
     "quote": "EPT60-5 | E' at 30C 2663 MPa | E' at 50C 2343 MPa | E' at 60C 1449 MPa",
     "location": "Table 9.3 (p.178): storage modulus (E') of SFC with heterogeneous and homogeneous HGM and neat epoxy at 30, 50 and 60 C"
    },
    {
     "quote": "EPT60-5 | Tan d at 30C 27.3 | at 50C 163.7 | at 60C 785.4 (x10^3)",
     "location": "Table 9.7 (p.186-187): tan delta (Tan d) values of SFC with heterogeneous and homogeneous HGM and neat epoxy at 30, 50 and 60 C"
    }
   ],
   "extractor_confidence": 0.8
  },
  {
   "record_id": null,
   "paper_id": null,
   "sample_label": "EPT60-10",
   "data_origin": "primary",
   "processing": {
    "matrix_class": "epoxy",
    "matrix_name": "DGEBA epoxy resin LR 20 with cycloaliphatic amine hardener LH281 (10:3)",
    "particle_type": "glass_microballoon",
    "particle_grade": "3M-type HGM T60 (true density 0.6 g/cc, crush strength 69 MPa)",
    "particle_true_density_g_cc": 0.6,
    "particle_mean_diameter_um": 39.26,
    "particle_wall_thickness_ratio": 0.9141,
    "particle_volume_fraction": 0.1,
    "particle_weight_fraction": null,
    "process_route": "mechanical_mixing_cast",
    "cure_or_process_temperature_c": 80.0,
    "additional_fillers": null
   },
   "structure": {
    "measured_density_g_cc": null,
    "theoretical_density_g_cc": null,
    "matrix_porosity_fraction": null,
    "particle_breakage_fraction": null,
    "microstructure_notes": "unsieved heterogeneous T60 HGM"
   },
   "test": {
    "test_type": "dma",
    "strain_rate_per_s": null,
    "temperature_c": 30.0,
    "standard": "ASTM D4065",
    "specimen_notes": "DMA, TA Q800, 3-point bending, 50 mm span, 10 Hz, 3 C/min, 20 um amplitude, 20-200 C sweep; value read at this temperature."
   },
   "properties": {
    "modulus_mpa": null,
    "strength_mpa": null,
    "strain_at_failure": null,
    "energy_absorption_mj_m3": null,
    "plateau_stress_mpa": null,
    "densification_strain": null,
    "specific_modulus_mpa_per_g_cc": null,
    "specific_strength_mpa_per_g_cc": null,
    "storage_modulus_mpa": 2190.0,
    "loss_tangent": 0.0292,
    "thermal_conductivity_w_mk": null,
    "cte_per_k": null,
    "moisture_uptake_pct": null
   },
   "evidence": [
    {
     "quote": "EPT60-10 | E' at 30C 2190 MPa | E' at 50C 1924 MPa | E' at 60C 1022 MPa",
     "location": "Table 9.3 (p.178): storage modulus (E') of SFC with heterogeneous and homogeneous HGM and neat epoxy at 30, 50 and 60 C"
    },
    {
     "quote": "EPT60-10 | Tan d at 30C 29.2 | at 50C 251.8 | at 60C 756.9 (x10^3)",
     "location": "Table 9.7 (p.186-187): tan delta (Tan d) values of SFC with heterogeneous and homogeneous HGM and neat epoxy at 30, 50 and 60 C"
    }
   ],
   "extractor_confidence": 0.8
  },
  {
   "record_id": null,
   "paper_id": null,
   "sample_label": "EPT60-10",
   "data_origin": "primary",
   "processing": {
    "matrix_class": "epoxy",
    "matrix_name": "DGEBA epoxy resin LR 20 with cycloaliphatic amine hardener LH281 (10:3)",
    "particle_type": "glass_microballoon",
    "particle_grade": "3M-type HGM T60 (true density 0.6 g/cc, crush strength 69 MPa)",
    "particle_true_density_g_cc": 0.6,
    "particle_mean_diameter_um": 39.26,
    "particle_wall_thickness_ratio": 0.9141,
    "particle_volume_fraction": 0.1,
    "particle_weight_fraction": null,
    "process_route": "mechanical_mixing_cast",
    "cure_or_process_temperature_c": 80.0,
    "additional_fillers": null
   },
   "structure": {
    "measured_density_g_cc": null,
    "theoretical_density_g_cc": null,
    "matrix_porosity_fraction": null,
    "particle_breakage_fraction": null,
    "microstructure_notes": "unsieved heterogeneous T60 HGM"
   },
   "test": {
    "test_type": "dma",
    "strain_rate_per_s": null,
    "temperature_c": 50.0,
    "standard": "ASTM D4065",
    "specimen_notes": "DMA, TA Q800, 3-point bending, 50 mm span, 10 Hz, 3 C/min, 20 um amplitude, 20-200 C sweep; value read at this temperature."
   },
   "properties": {
    "modulus_mpa": null,
    "strength_mpa": null,
    "strain_at_failure": null,
    "energy_absorption_mj_m3": null,
    "plateau_stress_mpa": null,
    "densification_strain": null,
    "specific_modulus_mpa_per_g_cc": null,
    "specific_strength_mpa_per_g_cc": null,
    "storage_modulus_mpa": 1924.0,
    "loss_tangent": 0.2518,
    "thermal_conductivity_w_mk": null,
    "cte_per_k": null,
    "moisture_uptake_pct": null
   },
   "evidence": [
    {
     "quote": "EPT60-10 | E' at 30C 2190 MPa | E' at 50C 1924 MPa | E' at 60C 1022 MPa",
     "location": "Table 9.3 (p.178): storage modulus (E') of SFC with heterogeneous and homogeneous HGM and neat epoxy at 30, 50 and 60 C"
    },
    {
     "quote": "EPT60-10 | Tan d at 30C 29.2 | at 50C 251.8 | at 60C 756.9 (x10^3)",
     "location": "Table 9.7 (p.186-187): tan delta (Tan d) values of SFC with heterogeneous and homogeneous HGM and neat epoxy at 30, 50 and 60 C"
    }
   ],
   "extractor_confidence": 0.8
  },
  {
   "record_id": null,
   "paper_id": null,
   "sample_label": "EPT60-10",
   "data_origin": "primary",
   "processing": {
    "matrix_class": "epoxy",
    "matrix_name": "DGEBA epoxy resin LR 20 with cycloaliphatic amine hardener LH281 (10:3)",
    "particle_type": "glass_microballoon",
    "particle_grade": "3M-type HGM T60 (true density 0.6 g/cc, crush strength 69 MPa)",
    "particle_true_density_g_cc": 0.6,
    "particle_mean_diameter_um": 39.26,
    "particle_wall_thickness_ratio": 0.9141,
    "particle_volume_fraction": 0.1,
    "particle_weight_fraction": null,
    "process_route": "mechanical_mixing_cast",
    "cure_or_process_temperature_c": 80.0,
    "additional_fillers": null
   },
   "structure": {
    "measured_density_g_cc": null,
    "theoretical_density_g_cc": null,
    "matrix_porosity_fraction": null,
    "particle_breakage_fraction": null,
    "microstructure_notes": "unsieved heterogeneous T60 HGM"
   },
   "test": {
    "test_type": "dma",
    "strain_rate_per_s": null,
    "temperature_c": 60.0,
    "standard": "ASTM D4065",
    "specimen_notes": "DMA, TA Q800, 3-point bending, 50 mm span, 10 Hz, 3 C/min, 20 um amplitude, 20-200 C sweep; value read at this temperature."
   },
   "properties": {
    "modulus_mpa": null,
    "strength_mpa": null,
    "strain_at_failure": null,
    "energy_absorption_mj_m3": null,
    "plateau_stress_mpa": null,
    "densification_strain": null,
    "specific_modulus_mpa_per_g_cc": null,
    "specific_strength_mpa_per_g_cc": null,
    "storage_modulus_mpa": 1022.0,
    "loss_tangent": 0.7569,
    "thermal_conductivity_w_mk": null,
    "cte_per_k": null,
    "moisture_uptake_pct": null
   },
   "evidence": [
    {
     "quote": "EPT60-10 | E' at 30C 2190 MPa | E' at 50C 1924 MPa | E' at 60C 1022 MPa",
     "location": "Table 9.3 (p.178): storage modulus (E') of SFC with heterogeneous and homogeneous HGM and neat epoxy at 30, 50 and 60 C"
    },
    {
     "quote": "EPT60-10 | Tan d at 30C 29.2 | at 50C 251.8 | at 60C 756.9 (x10^3)",
     "location": "Table 9.7 (p.186-187): tan delta (Tan d) values of SFC with heterogeneous and homogeneous HGM and neat epoxy at 30, 50 and 60 C"
    }
   ],
   "extractor_confidence": 0.8
  },
  {
   "record_id": null,
   "paper_id": null,
   "sample_label": "EPT60-15",
   "data_origin": "primary",
   "processing": {
    "matrix_class": "epoxy",
    "matrix_name": "DGEBA epoxy resin LR 20 with cycloaliphatic amine hardener LH281 (10:3)",
    "particle_type": "glass_microballoon",
    "particle_grade": "3M-type HGM T60 (true density 0.6 g/cc, crush strength 69 MPa)",
    "particle_true_density_g_cc": 0.6,
    "particle_mean_diameter_um": 39.26,
    "particle_wall_thickness_ratio": 0.9141,
    "particle_volume_fraction": 0.15,
    "particle_weight_fraction": null,
    "process_route": "mechanical_mixing_cast",
    "cure_or_process_temperature_c": 80.0,
    "additional_fillers": null
   },
   "structure": {
    "measured_density_g_cc": null,
    "theoretical_density_g_cc": null,
    "matrix_porosity_fraction": null,
    "particle_breakage_fraction": null,
    "microstructure_notes": "unsieved heterogeneous T60 HGM"
   },
   "test": {
    "test_type": "dma",
    "strain_rate_per_s": null,
    "temperature_c": 30.0,
    "standard": "ASTM D4065",
    "specimen_notes": "DMA, TA Q800, 3-point bending, 50 mm span, 10 Hz, 3 C/min, 20 um amplitude, 20-200 C sweep; value read at this temperature."
   },
   "properties": {
    "modulus_mpa": null,
    "strength_mpa": null,
    "strain_at_failure": null,
    "energy_absorption_mj_m3": null,
    "plateau_stress_mpa": null,
    "densification_strain": null,
    "specific_modulus_mpa_per_g_cc": null,
    "specific_strength_mpa_per_g_cc": null,
    "storage_modulus_mpa": 1854.0,
    "loss_tangent": 0.0335,
    "thermal_conductivity_w_mk": null,
    "cte_per_k": null,
    "moisture_uptake_pct": null
   },
   "evidence": [
    {
     "quote": "EPT60-15 | E' at 30C 1854 MPa | E' at 50C 1555 MPa | E' at 60C 535.4 MPa",
     "location": "Table 9.3 (p.178): storage modulus (E') of SFC with heterogeneous and homogeneous HGM and neat epoxy at 30, 50 and 60 C"
    },
    {
     "quote": "EPT60-15 | Tan d at 30C 33.5 | at 50C 334.9 | at 60C 843.3 (x10^3)",
     "location": "Table 9.7 (p.186-187): tan delta (Tan d) values of SFC with heterogeneous and homogeneous HGM and neat epoxy at 30, 50 and 60 C"
    }
   ],
   "extractor_confidence": 0.8
  },
  {
   "record_id": null,
   "paper_id": null,
   "sample_label": "EPT60-15",
   "data_origin": "primary",
   "processing": {
    "matrix_class": "epoxy",
    "matrix_name": "DGEBA epoxy resin LR 20 with cycloaliphatic amine hardener LH281 (10:3)",
    "particle_type": "glass_microballoon",
    "particle_grade": "3M-type HGM T60 (true density 0.6 g/cc, crush strength 69 MPa)",
    "particle_true_density_g_cc": 0.6,
    "particle_mean_diameter_um": 39.26,
    "particle_wall_thickness_ratio": 0.9141,
    "particle_volume_fraction": 0.15,
    "particle_weight_fraction": null,
    "process_route": "mechanical_mixing_cast",
    "cure_or_process_temperature_c": 80.0,
    "additional_fillers": null
   },
   "structure": {
    "measured_density_g_cc": null,
    "theoretical_density_g_cc": null,
    "matrix_porosity_fraction": null,
    "particle_breakage_fraction": null,
    "microstructure_notes": "unsieved heterogeneous T60 HGM"
   },
   "test": {
    "test_type": "dma",
    "strain_rate_per_s": null,
    "temperature_c": 50.0,
    "standard": "ASTM D4065",
    "specimen_notes": "DMA, TA Q800, 3-point bending, 50 mm span, 10 Hz, 3 C/min, 20 um amplitude, 20-200 C sweep; value read at this temperature."
   },
   "properties": {
    "modulus_mpa": null,
    "strength_mpa": null,
    "strain_at_failure": null,
    "energy_absorption_mj_m3": null,
    "plateau_stress_mpa": null,
    "densification_strain": null,
    "specific_modulus_mpa_per_g_cc": null,
    "specific_strength_mpa_per_g_cc": null,
    "storage_modulus_mpa": 1555.0,
    "loss_tangent": 0.3349,
    "thermal_conductivity_w_mk": null,
    "cte_per_k": null,
    "moisture_uptake_pct": null
   },
   "evidence": [
    {
     "quote": "EPT60-15 | E' at 30C 1854 MPa | E' at 50C 1555 MPa | E' at 60C 535.4 MPa",
     "location": "Table 9.3 (p.178): storage modulus (E') of SFC with heterogeneous and homogeneous HGM and neat epoxy at 30, 50 and 60 C"
    },
    {
     "quote": "EPT60-15 | Tan d at 30C 33.5 | at 50C 334.9 | at 60C 843.3 (x10^3)",
     "location": "Table 9.7 (p.186-187): tan delta (Tan d) values of SFC with heterogeneous and homogeneous HGM and neat epoxy at 30, 50 and 60 C"
    }
   ],
   "extractor_confidence": 0.8
  },
  {
   "record_id": null,
   "paper_id": null,
   "sample_label": "EPT60-15",
   "data_origin": "primary",
   "processing": {
    "matrix_class": "epoxy",
    "matrix_name": "DGEBA epoxy resin LR 20 with cycloaliphatic amine hardener LH281 (10:3)",
    "particle_type": "glass_microballoon",
    "particle_grade": "3M-type HGM T60 (true density 0.6 g/cc, crush strength 69 MPa)",
    "particle_true_density_g_cc": 0.6,
    "particle_mean_diameter_um": 39.26,
    "particle_wall_thickness_ratio": 0.9141,
    "particle_volume_fraction": 0.15,
    "particle_weight_fraction": null,
    "process_route": "mechanical_mixing_cast",
    "cure_or_process_temperature_c": 80.0,
    "additional_fillers": null
   },
   "structure": {
    "measured_density_g_cc": null,
    "theoretical_density_g_cc": null,
    "matrix_porosity_fraction": null,
    "particle_breakage_fraction": null,
    "microstructure_notes": "unsieved heterogeneous T60 HGM"
   },
   "test": {
    "test_type": "dma",
    "strain_rate_per_s": null,
    "temperature_c": 60.0,
    "standard": "ASTM D4065",
    "specimen_notes": "DMA, TA Q800, 3-point bending, 50 mm span, 10 Hz, 3 C/min, 20 um amplitude, 20-200 C sweep; value read at this temperature."
   },
   "properties": {
    "modulus_mpa": null,
    "strength_mpa": null,
    "strain_at_failure": null,
    "energy_absorption_mj_m3": null,
    "plateau_stress_mpa": null,
    "densification_strain": null,
    "specific_modulus_mpa_per_g_cc": null,
    "specific_strength_mpa_per_g_cc": null,
    "storage_modulus_mpa": 535.4,
    "loss_tangent": 0.8432999999999999,
    "thermal_conductivity_w_mk": null,
    "cte_per_k": null,
    "moisture_uptake_pct": null
   },
   "evidence": [
    {
     "quote": "EPT60-15 | E' at 30C 1854 MPa | E' at 50C 1555 MPa | E' at 60C 535.4 MPa",
     "location": "Table 9.3 (p.178): storage modulus (E') of SFC with heterogeneous and homogeneous HGM and neat epoxy at 30, 50 and 60 C"
    },
    {
     "quote": "EPT60-15 | Tan d at 30C 33.5 | at 50C 334.9 | at 60C 843.3 (x10^3)",
     "location": "Table 9.7 (p.186-187): tan delta (Tan d) values of SFC with heterogeneous and homogeneous HGM and neat epoxy at 30, 50 and 60 C"
    }
   ],
   "extractor_confidence": 0.8
  },
  {
   "record_id": null,
   "paper_id": null,
   "sample_label": "EPT60-20",
   "data_origin": "primary",
   "processing": {
    "matrix_class": "epoxy",
    "matrix_name": "DGEBA epoxy resin LR 20 with cycloaliphatic amine hardener LH281 (10:3)",
    "particle_type": "glass_microballoon",
    "particle_grade": "3M-type HGM T60 (true density 0.6 g/cc, crush strength 69 MPa)",
    "particle_true_density_g_cc": 0.6,
    "particle_mean_diameter_um": 39.26,
    "particle_wall_thickness_ratio": 0.9141,
    "particle_volume_fraction": 0.2,
    "particle_weight_fraction": null,
    "process_route": "mechanical_mixing_cast",
    "cure_or_process_temperature_c": 80.0,
    "additional_fillers": null
   },
   "structure": {
    "measured_density_g_cc": null,
    "theoretical_density_g_cc": null,
    "matrix_porosity_fraction": null,
    "particle_breakage_fraction": null,
    "microstructure_notes": "unsieved heterogeneous T60 HGM"
   },
   "test": {
    "test_type": "dma",
    "strain_rate_per_s": null,
    "temperature_c": 30.0,
    "standard": "ASTM D4065",
    "specimen_notes": "DMA, TA Q800, 3-point bending, 50 mm span, 10 Hz, 3 C/min, 20 um amplitude, 20-200 C sweep; value read at this temperature."
   },
   "properties": {
    "modulus_mpa": null,
    "strength_mpa": null,
    "strain_at_failure": null,
    "energy_absorption_mj_m3": null,
    "plateau_stress_mpa": null,
    "densification_strain": null,
    "specific_modulus_mpa_per_g_cc": null,
    "specific_strength_mpa_per_g_cc": null,
    "storage_modulus_mpa": 2426.0,
    "loss_tangent": 0.027100000000000003,
    "thermal_conductivity_w_mk": null,
    "cte_per_k": null,
    "moisture_uptake_pct": null
   },
   "evidence": [
    {
     "quote": "EPT60-20 | E' at 30C 2426 MPa | E' at 50C 2136 MPa | E' at 60C 1203 MPa",
     "location": "Table 9.3 (p.178): storage modulus (E') of SFC with heterogeneous and homogeneous HGM and neat epoxy at 30, 50 and 60 C"
    },
    {
     "quote": "EPT60-20 | Tan d at 30C 27.1 | at 50C 205.5 | at 60C 772.7 (x10^3)",
     "location": "Table 9.7 (p.186-187): tan delta (Tan d) values of SFC with heterogeneous and homogeneous HGM and neat epoxy at 30, 50 and 60 C"
    }
   ],
   "extractor_confidence": 0.8
  },
  {
   "record_id": null,
   "paper_id": null,
   "sample_label": "EPT60-20",
   "data_origin": "primary",
   "processing": {
    "matrix_class": "epoxy",
    "matrix_name": "DGEBA epoxy resin LR 20 with cycloaliphatic amine hardener LH281 (10:3)",
    "particle_type": "glass_microballoon",
    "particle_grade": "3M-type HGM T60 (true density 0.6 g/cc, crush strength 69 MPa)",
    "particle_true_density_g_cc": 0.6,
    "particle_mean_diameter_um": 39.26,
    "particle_wall_thickness_ratio": 0.9141,
    "particle_volume_fraction": 0.2,
    "particle_weight_fraction": null,
    "process_route": "mechanical_mixing_cast",
    "cure_or_process_temperature_c": 80.0,
    "additional_fillers": null
   },
   "structure": {
    "measured_density_g_cc": null,
    "theoretical_density_g_cc": null,
    "matrix_porosity_fraction": null,
    "particle_breakage_fraction": null,
    "microstructure_notes": "unsieved heterogeneous T60 HGM"
   },
   "test": {
    "test_type": "dma",
    "strain_rate_per_s": null,
    "temperature_c": 50.0,
    "standard": "ASTM D4065",
    "specimen_notes": "DMA, TA Q800, 3-point bending, 50 mm span, 10 Hz, 3 C/min, 20 um amplitude, 20-200 C sweep; value read at this temperature."
   },
   "properties": {
    "modulus_mpa": null,
    "strength_mpa": null,
    "strain_at_failure": null,
    "energy_absorption_mj_m3": null,
    "plateau_stress_mpa": null,
    "densification_strain": null,
    "specific_modulus_mpa_per_g_cc": null,
    "specific_strength_mpa_per_g_cc": null,
    "storage_modulus_mpa": 2136.0,
    "loss_tangent": 0.2055,
    "thermal_conductivity_w_mk": null,
    "cte_per_k": null,
    "moisture_uptake_pct": null
   },
   "evidence": [
    {
     "quote": "EPT60-20 | E' at 30C 2426 MPa | E' at 50C 2136 MPa | E' at 60C 1203 MPa",
     "location": "Table 9.3 (p.178): storage modulus (E') of SFC with heterogeneous and homogeneous HGM and neat epoxy at 30, 50 and 60 C"
    },
    {
     "quote": "EPT60-20 | Tan d at 30C 27.1 | at 50C 205.5 | at 60C 772.7 (x10^3)",
     "location": "Table 9.7 (p.186-187): tan delta (Tan d) values of SFC with heterogeneous and homogeneous HGM and neat epoxy at 30, 50 and 60 C"
    }
   ],
   "extractor_confidence": 0.8
  },
  {
   "record_id": null,
   "paper_id": null,
   "sample_label": "EPT60-20",
   "data_origin": "primary",
   "processing": {
    "matrix_class": "epoxy",
    "matrix_name": "DGEBA epoxy resin LR 20 with cycloaliphatic amine hardener LH281 (10:3)",
    "particle_type": "glass_microballoon",
    "particle_grade": "3M-type HGM T60 (true density 0.6 g/cc, crush strength 69 MPa)",
    "particle_true_density_g_cc": 0.6,
    "particle_mean_diameter_um": 39.26,
    "particle_wall_thickness_ratio": 0.9141,
    "particle_volume_fraction": 0.2,
    "particle_weight_fraction": null,
    "process_route": "mechanical_mixing_cast",
    "cure_or_process_temperature_c": 80.0,
    "additional_fillers": null
   },
   "structure": {
    "measured_density_g_cc": null,
    "theoretical_density_g_cc": null,
    "matrix_porosity_fraction": null,
    "particle_breakage_fraction": null,
    "microstructure_notes": "unsieved heterogeneous T60 HGM"
   },
   "test": {
    "test_type": "dma",
    "strain_rate_per_s": null,
    "temperature_c": 60.0,
    "standard": "ASTM D4065",
    "specimen_notes": "DMA, TA Q800, 3-point bending, 50 mm span, 10 Hz, 3 C/min, 20 um amplitude, 20-200 C sweep; value read at this temperature."
   },
   "properties": {
    "modulus_mpa": null,
    "strength_mpa": null,
    "strain_at_failure": null,
    "energy_absorption_mj_m3": null,
    "plateau_stress_mpa": null,
    "densification_strain": null,
    "specific_modulus_mpa_per_g_cc": null,
    "specific_strength_mpa_per_g_cc": null,
    "storage_modulus_mpa": 1203.0,
    "loss_tangent": 0.7727,
    "thermal_conductivity_w_mk": null,
    "cte_per_k": null,
    "moisture_uptake_pct": null
   },
   "evidence": [
    {
     "quote": "EPT60-20 | E' at 30C 2426 MPa | E' at 50C 2136 MPa | E' at 60C 1203 MPa",
     "location": "Table 9.3 (p.178): storage modulus (E') of SFC with heterogeneous and homogeneous HGM and neat epoxy at 30, 50 and 60 C"
    },
    {
     "quote": "EPT60-20 | Tan d at 30C 27.1 | at 50C 205.5 | at 60C 772.7 (x10^3)",
     "location": "Table 9.7 (p.186-187): tan delta (Tan d) values of SFC with heterogeneous and homogeneous HGM and neat epoxy at 30, 50 and 60 C"
    }
   ],
   "extractor_confidence": 0.8
  },
  {
   "record_id": null,
   "paper_id": null,
   "sample_label": "EPT60-25",
   "data_origin": "primary",
   "processing": {
    "matrix_class": "epoxy",
    "matrix_name": "DGEBA epoxy resin LR 20 with cycloaliphatic amine hardener LH281 (10:3)",
    "particle_type": "glass_microballoon",
    "particle_grade": "3M-type HGM T60 (true density 0.6 g/cc, crush strength 69 MPa)",
    "particle_true_density_g_cc": 0.6,
    "particle_mean_diameter_um": 39.26,
    "particle_wall_thickness_ratio": 0.9141,
    "particle_volume_fraction": 0.25,
    "particle_weight_fraction": null,
    "process_route": "mechanical_mixing_cast",
    "cure_or_process_temperature_c": 80.0,
    "additional_fillers": null
   },
   "structure": {
    "measured_density_g_cc": null,
    "theoretical_density_g_cc": null,
    "matrix_porosity_fraction": null,
    "particle_breakage_fraction": null,
    "microstructure_notes": "unsieved heterogeneous T60 HGM"
   },
   "test": {
    "test_type": "dma",
    "strain_rate_per_s": null,
    "temperature_c": 30.0,
    "standard": "ASTM D4065",
    "specimen_notes": "DMA, TA Q800, 3-point bending, 50 mm span, 10 Hz, 3 C/min, 20 um amplitude, 20-200 C sweep; value read at this temperature."
   },
   "properties": {
    "modulus_mpa": null,
    "strength_mpa": null,
    "strain_at_failure": null,
    "energy_absorption_mj_m3": null,
    "plateau_stress_mpa": null,
    "densification_strain": null,
    "specific_modulus_mpa_per_g_cc": null,
    "specific_strength_mpa_per_g_cc": null,
    "storage_modulus_mpa": 2705.0,
    "loss_tangent": 0.0358,
    "thermal_conductivity_w_mk": null,
    "cte_per_k": null,
    "moisture_uptake_pct": null
   },
   "evidence": [
    {
     "quote": "EPT60-25 | E' at 30C 2705 MPa | E' at 50C 2447 MPa | E' at 60C 1466 MPa",
     "location": "Table 9.3 (p.178): storage modulus (E') of SFC with heterogeneous and homogeneous HGM and neat epoxy at 30, 50 and 60 C"
    },
    {
     "quote": "EPT60-25 | Tan d at 30C 35.8 | at 50C 179.3 | at 60C 735.4 (x10^3)",
     "location": "Table 9.7 (p.186-187): tan delta (Tan d) values of SFC with heterogeneous and homogeneous HGM and neat epoxy at 30, 50 and 60 C"
    }
   ],
   "extractor_confidence": 0.8
  },
  {
   "record_id": null,
   "paper_id": null,
   "sample_label": "EPT60-25",
   "data_origin": "primary",
   "processing": {
    "matrix_class": "epoxy",
    "matrix_name": "DGEBA epoxy resin LR 20 with cycloaliphatic amine hardener LH281 (10:3)",
    "particle_type": "glass_microballoon",
    "particle_grade": "3M-type HGM T60 (true density 0.6 g/cc, crush strength 69 MPa)",
    "particle_true_density_g_cc": 0.6,
    "particle_mean_diameter_um": 39.26,
    "particle_wall_thickness_ratio": 0.9141,
    "particle_volume_fraction": 0.25,
    "particle_weight_fraction": null,
    "process_route": "mechanical_mixing_cast",
    "cure_or_process_temperature_c": 80.0,
    "additional_fillers": null
   },
   "structure": {
    "measured_density_g_cc": null,
    "theoretical_density_g_cc": null,
    "matrix_porosity_fraction": null,
    "particle_breakage_fraction": null,
    "microstructure_notes": "unsieved heterogeneous T60 HGM"
   },
   "test": {
    "test_type": "dma",
    "strain_rate_per_s": null,
    "temperature_c": 50.0,
    "standard": "ASTM D4065",
    "specimen_notes": "DMA, TA Q800, 3-point bending, 50 mm span, 10 Hz, 3 C/min, 20 um amplitude, 20-200 C sweep; value read at this temperature."
   },
   "properties": {
    "modulus_mpa": null,
    "strength_mpa": null,
    "strain_at_failure": null,
    "energy_absorption_mj_m3": null,
    "plateau_stress_mpa": null,
    "densification_strain": null,
    "specific_modulus_mpa_per_g_cc": null,
    "specific_strength_mpa_per_g_cc": null,
    "storage_modulus_mpa": 2447.0,
    "loss_tangent": 0.17930000000000001,
    "thermal_conductivity_w_mk": null,
    "cte_per_k": null,
    "moisture_uptake_pct": null
   },
   "evidence": [
    {
     "quote": "EPT60-25 | E' at 30C 2705 MPa | E' at 50C 2447 MPa | E' at 60C 1466 MPa",
     "location": "Table 9.3 (p.178): storage modulus (E') of SFC with heterogeneous and homogeneous HGM and neat epoxy at 30, 50 and 60 C"
    },
    {
     "quote": "EPT60-25 | Tan d at 30C 35.8 | at 50C 179.3 | at 60C 735.4 (x10^3)",
     "location": "Table 9.7 (p.186-187): tan delta (Tan d) values of SFC with heterogeneous and homogeneous HGM and neat epoxy at 30, 50 and 60 C"
    }
   ],
   "extractor_confidence": 0.8
  },
  {
   "record_id": null,
   "paper_id": null,
   "sample_label": "EPT60-25",
   "data_origin": "primary",
   "processing": {
    "matrix_class": "epoxy",
    "matrix_name": "DGEBA epoxy resin LR 20 with cycloaliphatic amine hardener LH281 (10:3)",
    "particle_type": "glass_microballoon",
    "particle_grade": "3M-type HGM T60 (true density 0.6 g/cc, crush strength 69 MPa)",
    "particle_true_density_g_cc": 0.6,
    "particle_mean_diameter_um": 39.26,
    "particle_wall_thickness_ratio": 0.9141,
    "particle_volume_fraction": 0.25,
    "particle_weight_fraction": null,
    "process_route": "mechanical_mixing_cast",
    "cure_or_process_temperature_c": 80.0,
    "additional_fillers": null
   },
   "structure": {
    "measured_density_g_cc": null,
    "theoretical_density_g_cc": null,
    "matrix_porosity_fraction": null,
    "particle_breakage_fraction": null,
    "microstructure_notes": "unsieved heterogeneous T60 HGM"
   },
   "test": {
    "test_type": "dma",
    "strain_rate_per_s": null,
    "temperature_c": 60.0,
    "standard": "ASTM D4065",
    "specimen_notes": "DMA, TA Q800, 3-point bending, 50 mm span, 10 Hz, 3 C/min, 20 um amplitude, 20-200 C sweep; value read at this temperature."
   },
   "properties": {
    "modulus_mpa": null,
    "strength_mpa": null,
    "strain_at_failure": null,
    "energy_absorption_mj_m3": null,
    "plateau_stress_mpa": null,
    "densification_strain": null,
    "specific_modulus_mpa_per_g_cc": null,
    "specific_strength_mpa_per_g_cc": null,
    "storage_modulus_mpa": 1466.0,
    "loss_tangent": 0.7353999999999999,
    "thermal_conductivity_w_mk": null,
    "cte_per_k": null,
    "moisture_uptake_pct": null
   },
   "evidence": [
    {
     "quote": "EPT60-25 | E' at 30C 2705 MPa | E' at 50C 2447 MPa | E' at 60C 1466 MPa",
     "location": "Table 9.3 (p.178): storage modulus (E') of SFC with heterogeneous and homogeneous HGM and neat epoxy at 30, 50 and 60 C"
    },
    {
     "quote": "EPT60-25 | Tan d at 30C 35.8 | at 50C 179.3 | at 60C 735.4 (x10^3)",
     "location": "Table 9.7 (p.186-187): tan delta (Tan d) values of SFC with heterogeneous and homogeneous HGM and neat epoxy at 30, 50 and 60 C"
    }
   ],
   "extractor_confidence": 0.8
  },
  {
   "record_id": null,
   "paper_id": null,
   "sample_label": "EPT60-AA5",
   "data_origin": "primary",
   "processing": {
    "matrix_class": "epoxy",
    "matrix_name": "DGEBA epoxy resin LR 20 with cycloaliphatic amine hardener LH281 (10:3)",
    "particle_type": "glass_microballoon",
    "particle_grade": "3M-type HGM T60 (true density 0.6 g/cc, crush strength 69 MPa)",
    "particle_true_density_g_cc": 0.7548,
    "particle_mean_diameter_um": 29.62,
    "particle_wall_thickness_ratio": 0.9141,
    "particle_volume_fraction": 0.05,
    "particle_weight_fraction": null,
    "process_route": "mechanical_mixing_cast",
    "cure_or_process_temperature_c": 80.0,
    "additional_fillers": null
   },
   "structure": {
    "measured_density_g_cc": null,
    "theoretical_density_g_cc": null,
    "matrix_porosity_fraction": null,
    "particle_breakage_fraction": null,
    "microstructure_notes": "sieved homogeneous HGM, 20-24 um size class"
   },
   "test": {
    "test_type": "dma",
    "strain_rate_per_s": null,
    "temperature_c": 30.0,
    "standard": "ASTM D4065",
    "specimen_notes": "DMA, TA Q800, 3-point bending, 50 mm span, 10 Hz, 3 C/min, 20 um amplitude, 20-200 C sweep; value read at this temperature."
   },
   "properties": {
    "modulus_mpa": null,
    "strength_mpa": null,
    "strain_at_failure": null,
    "energy_absorption_mj_m3": null,
    "plateau_stress_mpa": null,
    "densification_strain": null,
    "specific_modulus_mpa_per_g_cc": null,
    "specific_strength_mpa_per_g_cc": null,
    "storage_modulus_mpa": 2157.0,
    "loss_tangent": 0.0314,
    "thermal_conductivity_w_mk": null,
    "cte_per_k": null,
    "moisture_uptake_pct": null
   },
   "evidence": [
    {
     "quote": "EPT60-AA5 | E' at 30C 2157 MPa | E' at 50C 2072 MPa | E' at 60C 1664 MPa",
     "location": "Table 9.3 (p.178): storage modulus (E') of SFC with heterogeneous and homogeneous HGM and neat epoxy at 30, 50 and 60 C"
    },
    {
     "quote": "EPT60-AA5 | Tan d at 30C 31.4 | at 50C 39.5 | at 60C 58.1 (x10^3)",
     "location": "Table 9.7 (p.186-187): tan delta (Tan d) values of SFC with heterogeneous and homogeneous HGM and neat epoxy at 30, 50 and 60 C"
    }
   ],
   "extractor_confidence": 0.8
  },
  {
   "record_id": null,
   "paper_id": null,
   "sample_label": "EPT60-AA5",
   "data_origin": "primary",
   "processing": {
    "matrix_class": "epoxy",
    "matrix_name": "DGEBA epoxy resin LR 20 with cycloaliphatic amine hardener LH281 (10:3)",
    "particle_type": "glass_microballoon",
    "particle_grade": "3M-type HGM T60 (true density 0.6 g/cc, crush strength 69 MPa)",
    "particle_true_density_g_cc": 0.7548,
    "particle_mean_diameter_um": 29.62,
    "particle_wall_thickness_ratio": 0.9141,
    "particle_volume_fraction": 0.05,
    "particle_weight_fraction": null,
    "process_route": "mechanical_mixing_cast",
    "cure_or_process_temperature_c": 80.0,
    "additional_fillers": null
   },
   "structure": {
    "measured_density_g_cc": null,
    "theoretical_density_g_cc": null,
    "matrix_porosity_fraction": null,
    "particle_breakage_fraction": null,
    "microstructure_notes": "sieved homogeneous HGM, 20-24 um size class"
   },
   "test": {
    "test_type": "dma",
    "strain_rate_per_s": null,
    "temperature_c": 50.0,
    "standard": "ASTM D4065",
    "specimen_notes": "DMA, TA Q800, 3-point bending, 50 mm span, 10 Hz, 3 C/min, 20 um amplitude, 20-200 C sweep; value read at this temperature."
   },
   "properties": {
    "modulus_mpa": null,
    "strength_mpa": null,
    "strain_at_failure": null,
    "energy_absorption_mj_m3": null,
    "plateau_stress_mpa": null,
    "densification_strain": null,
    "specific_modulus_mpa_per_g_cc": null,
    "specific_strength_mpa_per_g_cc": null,
    "storage_modulus_mpa": 2072.0,
    "loss_tangent": 0.0395,
    "thermal_conductivity_w_mk": null,
    "cte_per_k": null,
    "moisture_uptake_pct": null
   },
   "evidence": [
    {
