Repository: Harshelite2503/foamgpt

# FoamGPT

**An LLM-extracted, literature-scale Process–Structure–Property (PSP) dataset and benchmark for syntactic foams.**

Syntactic foams (hollow-particle-filled composites) have ~30 years of literature, but the quantitative
results live in tables and figures inside thousands of PDFs. FoamGPT turns that literature into a
machine-readable dataset and asks: *how well can classical ML and frontier LLMs predict foam properties,
and where do LLMs hallucinate?*

```
OpenAlex ──▶ OA PDFs ──▶ text+tables ──▶ Claude structured extraction ──▶ curated PSP table ──▶ benchmarks
 harvest      download      parse            extract / batch                  curate           bench-ml / bench-llm
```

File: data/extracted/agent/W4382982980.json (part 5 of 11)
{
     "quote": "EPT60-AA5 | E' at 30C 2157 MPa | E' at 50C 2072 MPa | E' at 60C 1664 MPa",
     "location": "Table 9.3 (p.178): storage modulus (E') of SFC with heterogeneous and homogeneous HGM and neat epoxy at 30, 50 and 60 C"
    },
    {
     "quote": "EPT60-AA5 | Tan d at 30C 31.4 | at 50C 39.5 | at 60C 58.1 (x10^3)",
     "location": "Table 9.7 (p.186-187): tan delta (Tan d) values of SFC with heterogeneous and homogeneous HGM and neat epoxy at 30, 50 and 60 C"
    }
   ],
   "extractor_confidence": 0.8
  },
  {
   "record_id": null,
   "paper_id": null,
   "sample_label": "EPT60-AA5",
   "data_origin": "primary",
   "processing": {
    "matrix_class": "epoxy",
    "matrix_name": "DGEBA epoxy resin LR 20 with cycloaliphatic amine hardener LH281 (10:3)",
    "particle_type": "glass_microballoon",
    "particle_grade": "3M-type HGM T60 (true density 0.6 g/cc, crush strength 69 MPa)",
    "particle_true_density_g_cc": 0.7548,
    "particle_mean_diameter_um": 29.62,
    "particle_wall_thickness_ratio": 0.9141,
    "particle_volume_fraction": 0.05,
    "particle_weight_fraction": null,
    "process_route": "mechanical_mixing_cast",
    "cure_or_process_temperature_c": 80.0,
    "additional_fillers": null
   },
   "structure": {
    "measured_density_g_cc": null,
    "theoretical_density_g_cc": null,
    "matrix_porosity_fraction": null,
    "particle_breakage_fraction": null,
    "microstructure_notes": "sieved homogeneous HGM, 20-24 um size class"
   },
   "test": {
    "test_type": "dma",
    "strain_rate_per_s": null,
    "temperature_c": 60.0,
    "standard": "ASTM D4065",
    "specimen_notes": "DMA, TA Q800, 3-point bending, 50 mm span, 10 Hz, 3 C/min, 20 um amplitude, 20-200 C sweep; value read at this temperature."
   },
   "properties": {
    "modulus_mpa": null,
    "strength_mpa": null,
    "strain_at_failure": null,
    "energy_absorption_mj_m3": null,
    "plateau_stress_mpa": null,
    "densification_strain": null,
    "specific_modulus_mpa_per_g_cc": null,
    "specific_strength_mpa_per_g_cc": null,
    "storage_modulus_mpa": 1664.0,
    "loss_tangent": 0.0581,
    "thermal_conductivity_w_mk": null,
    "cte_per_k": null,
    "moisture_uptake_pct": null
   },
   "evidence": [
    {
     "quote": "EPT60-AA5 | E' at 30C 2157 MPa | E' at 50C 2072 MPa | E' at 60C 1664 MPa",
     "location": "Table 9.3 (p.178): storage modulus (E') of SFC with heterogeneous and homogeneous HGM and neat epoxy at 30, 50 and 60 C"
    },
    {
     "quote": "EPT60-AA5 | Tan d at 30C 31.4 | at 50C 39.5 | at 60C 58.1 (x10^3)",
     "location": "Table 9.7 (p.186-187): tan delta (Tan d) values of SFC with heterogeneous and homogeneous HGM and neat epoxy at 30, 50 and 60 C"
    }
   ],
   "extractor_confidence": 0.8
  },
  {
   "record_id": null,
   "paper_id": null,
   "sample_label": "EPT60-AA10",
   "data_origin": "primary",
   "processing": {
    "matrix_class": "epoxy",
    "matrix_name": "DGEBA epoxy resin LR 20 with cycloaliphatic amine hardener LH281 (10:3)",
    "particle_type": "glass_microballoon",
    "particle_grade": "3M-type HGM T60 (true density 0.6 g/cc, crush strength 69 MPa)",
    "particle_true_density_g_cc": 0.7548,
    "particle_mean_diameter_um": 29.62,
    "particle_wall_thickness_ratio": 0.9141,
    "particle_volume_fraction": 0.1,
    "particle_weight_fraction": null,
    "process_route": "mechanical_mixing_cast",
    "cure_or_process_temperature_c": 80.0,
    "additional_fillers": null
   },
   "structure": {
    "measured_density_g_cc": null,
    "theoretical_density_g_cc": null,
    "matrix_porosity_fraction": null,
    "particle_breakage_fraction": null,
    "microstructure_notes": "sieved homogeneous HGM, 20-24 um size class"
   },
   "test": {
    "test_type": "dma",
    "strain_rate_per_s": null,
    "temperature_c": 30.0,
    "standard": "ASTM D4065",
    "specimen_notes": "DMA, TA Q800, 3-point bending, 50 mm span, 10 Hz, 3 C/min, 20 um amplitude, 20-200 C sweep; value read at this temperature."
   },
   "properties": {
    "modulus_mpa": null,
    "strength_mpa": null,
    "strain_at_failure": null,
    "energy_absorption_mj_m3": null,
    "plateau_stress_mpa": null,
    "densification_strain": null,
    "specific_modulus_mpa_per_g_cc": null,
    "specific_strength_mpa_per_g_cc": null,
    "storage_modulus_mpa": 1881.0,
    "loss_tangent": 0.0282,
    "thermal_conductivity_w_mk": null,
    "cte_per_k": null,
    "moisture_uptake_pct": null
   },
   "evidence": [
    {
     "quote": "EPT60-AA10 | E' at 30C 1881 MPa | E' at 50C 1753 MPa | E' at 60C 1309 MPa",
     "location": "Table 9.3 (p.178): storage modulus (E') of SFC with heterogeneous and homogeneous HGM and neat epoxy at 30, 50 and 60 C"
    },
    {
     "quote": "EPT60-AA10 | Tan d at 30C 28.2 | at 50C 39.2 | at 60C 71.8 (x10^3)",
     "location": "Table 9.7 (p.186-187): tan delta (Tan d) values of SFC with heterogeneous and homogeneous HGM and neat epoxy at 30, 50 and 60 C"
    }
   ],
   "extractor_confidence": 0.8
  },
  {
   "record_id": null,
   "paper_id": null,
   "sample_label": "EPT60-AA10",
   "data_origin": "primary",
   "processing": {
    "matrix_class": "epoxy",
    "matrix_name": "DGEBA epoxy resin LR 20 with cycloaliphatic amine hardener LH281 (10:3)",
    "particle_type": "glass_microballoon",
    "particle_grade": "3M-type HGM T60 (true density 0.6 g/cc, crush strength 69 MPa)",
    "particle_true_density_g_cc": 0.7548,
    "particle_mean_diameter_um": 29.62,
    "particle_wall_thickness_ratio": 0.9141,
    "particle_volume_fraction": 0.1,
    "particle_weight_fraction": null,
    "process_route": "mechanical_mixing_cast",
    "cure_or_process_temperature_c": 80.0,
    "additional_fillers": null
   },
   "structure": {
    "measured_density_g_cc": null,
    "theoretical_density_g_cc": null,
    "matrix_porosity_fraction": null,
    "particle_breakage_fraction": null,
    "microstructure_notes": "sieved homogeneous HGM, 20-24 um size class"
   },
   "test": {
    "test_type": "dma",
    "strain_rate_per_s": null,
    "temperature_c": 50.0,
    "standard": "ASTM D4065",
    "specimen_notes": "DMA, TA Q800, 3-point bending, 50 mm span, 10 Hz, 3 C/min, 20 um amplitude, 20-200 C sweep; value read at this temperature."
   },
   "properties": {
    "modulus_mpa": null,
    "strength_mpa": null,
    "strain_at_failure": null,
    "energy_absorption_mj_m3": null,
    "plateau_stress_mpa": null,
    "densification_strain": null,
    "specific_modulus_mpa_per_g_cc": null,
    "specific_strength_mpa_per_g_cc": null,
    "storage_modulus_mpa": 1753.0,
    "loss_tangent": 0.039200000000000006,
    "thermal_conductivity_w_mk": null,
    "cte_per_k": null,
    "moisture_uptake_pct": null
   },
   "evidence": [
    {
     "quote": "EPT60-AA10 | E' at 30C 1881 MPa | E' at 50C 1753 MPa | E' at 60C 1309 MPa",
     "location": "Table 9.3 (p.178): storage modulus (E') of SFC with heterogeneous and homogeneous HGM and neat epoxy at 30, 50 and 60 C"
    },
    {
     "quote": "EPT60-AA10 | Tan d at 30C 28.2 | at 50C 39.2 | at 60C 71.8 (x10^3)",
     "location": "Table 9.7 (p.186-187): tan delta (Tan d) values of SFC with heterogeneous and homogeneous HGM and neat epoxy at 30, 50 and 60 C"
    }
   ],
   "extractor_confidence": 0.8
  },
  {
   "record_id": null,
   "paper_id": null,
   "sample_label": "EPT60-AA10",
   "data_origin": "primary",
   "processing": {
    "matrix_class": "epoxy",
    "matrix_name": "DGEBA epoxy resin LR 20 with cycloaliphatic amine hardener LH281 (10:3)",
    "particle_type": "glass_microballoon",
    "particle_grade": "3M-type HGM T60 (true density 0.6 g/cc, crush strength 69 MPa)",
    "particle_true_density_g_cc": 0.7548,
    "particle_mean_diameter_um": 29.62,
    "particle_wall_thickness_ratio": 0.9141,
    "particle_volume_fraction": 0.1,
    "particle_weight_fraction": null,
    "process_route": "mechanical_mixing_cast",
    "cure_or_process_temperature_c": 80.0,
    "additional_fillers": null
   },
   "structure": {
    "measured_density_g_cc": null,
    "theoretical_density_g_cc": null,
    "matrix_porosity_fraction": null,
    "particle_breakage_fraction": null,
    "microstructure_notes": "sieved homogeneous HGM, 20-24 um size class"
   },
   "test": {
    "test_type": "dma",
    "strain_rate_per_s": null,
    "temperature_c": 60.0,
    "standard": "ASTM D4065",
    "specimen_notes": "DMA, TA Q800, 3-point bending, 50 mm span, 10 Hz, 3 C/min, 20 um amplitude, 20-200 C sweep; value read at this temperature."
   },
   "properties": {
    "modulus_mpa": null,
    "strength_mpa": null,
    "strain_at_failure": null,
    "energy_absorption_mj_m3": null,
    "plateau_stress_mpa": null,
    "densification_strain": null,
    "specific_modulus_mpa_per_g_cc": null,
    "specific_strength_mpa_per_g_cc": null,
    "storage_modulus_mpa": 1309.0,
    "loss_tangent": 0.0718,
    "thermal_conductivity_w_mk": null,
    "cte_per_k": null,
    "moisture_uptake_pct": null
   },
   "evidence": [
    {
     "quote": "EPT60-AA10 | E' at 30C 1881 MPa | E' at 50C 1753 MPa | E' at 60C 1309 MPa",
     "location": "Table 9.3 (p.178): storage modulus (E') of SFC with heterogeneous and homogeneous HGM and neat epoxy at 30, 50 and 60 C"
    },
    {
     "quote": "EPT60-AA10 | Tan d at 30C 28.2 | at 50C 39.2 | at 60C 71.8 (x10^3)",
     "location": "Table 9.7 (p.186-187): tan delta (Tan d) values of SFC with heterogeneous and homogeneous HGM and neat epoxy at 30, 50 and 60 C"
    }
   ],
   "extractor_confidence": 0.8
  },
  {
   "record_id": null,
   "paper_id": null,
   "sample_label": "EPT60-AA15",
   "data_origin": "primary",
   "processing": {
    "matrix_class": "epoxy",
    "matrix_name": "DGEBA epoxy resin LR 20 with cycloaliphatic amine hardener LH281 (10:3)",
    "particle_type": "glass_microballoon",
    "particle_grade": "3M-type HGM T60 (true density 0.6 g/cc, crush strength 69 MPa)",
    "particle_true_density_g_cc": 0.7548,
    "particle_mean_diameter_um": 29.62,
    "particle_wall_thickness_ratio": 0.9141,
    "particle_volume_fraction": 0.15,
    "particle_weight_fraction": null,
    "process_route": "mechanical_mixing_cast",
    "cure_or_process_temperature_c": 80.0,
    "additional_fillers": null
   },
   "structure": {
    "measured_density_g_cc": null,
    "theoretical_density_g_cc": null,
    "matrix_porosity_fraction": null,
    "particle_breakage_fraction": null,
    "microstructure_notes": "sieved homogeneous HGM, 20-24 um size class"
   },
   "test": {
    "test_type": "dma",
    "strain_rate_per_s": null,
    "temperature_c": 30.0,
    "standard": "ASTM D4065",
    "specimen_notes": "DMA, TA Q800, 3-point bending, 50 mm span, 10 Hz, 3 C/min, 20 um amplitude, 20-200 C sweep; value read at this temperature."
   },
   "properties": {
    "modulus_mpa": null,
    "strength_mpa": null,
    "strain_at_failure": null,
    "energy_absorption_mj_m3": null,
    "plateau_stress_mpa": null,
    "densification_strain": null,
    "specific_modulus_mpa_per_g_cc": null,
    "specific_strength_mpa_per_g_cc": null,
    "storage_modulus_mpa": 2487.0,
    "loss_tangent": 0.0312,
    "thermal_conductivity_w_mk": null,
    "cte_per_k": null,
    "moisture_uptake_pct": null
   },
   "evidence": [
    {
     "quote": "EPT60-AA15 | E' at 30C 2487 MPa | E' at 50C 2153 MPa | E' at 60C 2043 MPa",
     "location": "Table 9.3 (p.178): storage modulus (E') of SFC with heterogeneous and homogeneous HGM and neat epoxy at 30, 50 and 60 C"
    },
    {
     "quote": "EPT60-AA15 | Tan d at 30C 31.2 | at 50C 38.7 | at 60C 59.1 (x10^3)",
     "location": "Table 9.7 (p.186-187): tan delta (Tan d) values of SFC with heterogeneous and homogeneous HGM and neat epoxy at 30, 50 and 60 C"
    }
   ],
   "extractor_confidence": 0.8
  },
  {
   "record_id": null,
   "paper_id": null,
   "sample_label": "EPT60-AA15",
   "data_origin": "primary",
   "processing": {
    "matrix_class": "epoxy",
    "matrix_name": "DGEBA epoxy resin LR 20 with cycloaliphatic amine hardener LH281 (10:3)",
    "particle_type": "glass_microballoon",
    "particle_grade": "3M-type HGM T60 (true density 0.6 g/cc, crush strength 69 MPa)",
    "particle_true_density_g_cc": 0.7548,
    "particle_mean_diameter_um": 29.62,
    "particle_wall_thickness_ratio": 0.9141,
    "particle_volume_fraction": 0.15,
    "particle_weight_fraction": null,
    "process_route": "mechanical_mixing_cast",
    "cure_or_process_temperature_c": 80.0,
    "additional_fillers": null
   },
   "structure": {
    "measured_density_g_cc": null,
    "theoretical_density_g_cc": null,
    "matrix_porosity_fraction": null,
    "particle_breakage_fraction": null,
    "microstructure_notes": "sieved homogeneous HGM, 20-24 um size class"
   },
   "test": {
    "test_type": "dma",
    "strain_rate_per_s": null,
    "temperature_c": 50.0,
    "standard": "ASTM D4065",
    "specimen_notes": "DMA, TA Q800, 3-point bending, 50 mm span, 10 Hz, 3 C/min, 20 um amplitude, 20-200 C sweep; value read at this temperature."
   },
   "properties": {
    "modulus_mpa": null,
    "strength_mpa": null,
    "strain_at_failure": null,
    "energy_absorption_mj_m3": null,
    "plateau_stress_mpa": null,
    "densification_strain": null,
    "specific_modulus_mpa_per_g_cc": null,
    "specific_strength_mpa_per_g_cc": null,
    "storage_modulus_mpa": 2153.0,
    "loss_tangent": 0.038700000000000005,
    "thermal_conductivity_w_mk": null,
    "cte_per_k": null,
    "moisture_uptake_pct": null
   },
   "evidence": [
    {
     "quote": "EPT60-AA15 | E' at 30C 2487 MPa | E' at 50C 2153 MPa | E' at 60C 2043 MPa",
     "location": "Table 9.3 (p.178): storage modulus (E') of SFC with heterogeneous and homogeneous HGM and neat epoxy at 30, 50 and 60 C"
    },
    {
     "quote": "EPT60-AA15 | Tan d at 30C 31.2 | at 50C 38.7 | at 60C 59.1 (x10^3)",
     "location": "Table 9.7 (p.186-187): tan delta (Tan d) values of SFC with heterogeneous and homogeneous HGM and neat epoxy at 30, 50 and 60 C"
    }
   ],
   "extractor_confidence": 0.8
  },
  {
   "record_id": null,
   "paper_id": null,
   "sample_label": "EPT60-AA15",
   "data_origin": "primary",
   "processing": {
    "matrix_class": "epoxy",
    "matrix_name": "DGEBA epoxy resin LR 20 with cycloaliphatic amine hardener LH281 (10:3)",
    "particle_type": "glass_microballoon",
    "particle_grade": "3M-type HGM T60 (true density 0.6 g/cc, crush strength 69 MPa)",
    "particle_true_density_g_cc": 0.7548,
    "particle_mean_diameter_um": 29.62,
    "particle_wall_thickness_ratio": 0.9141,
    "particle_volume_fraction": 0.15,
    "particle_weight_fraction": null,
    "process_route": "mechanical_mixing_cast",
    "cure_or_process_temperature_c": 80.0,
    "additional_fillers": null
   },
   "structure": {
    "measured_density_g_cc": null,
    "theoretical_density_g_cc": null,
    "matrix_porosity_fraction": null,
    "particle_breakage_fraction": null,
    "microstructure_notes": "sieved homogeneous HGM, 20-24 um size class"
   },
   "test": {
    "test_type": "dma",
    "strain_rate_per_s": null,
    "temperature_c": 60.0,
    "standard": "ASTM D4065",
    "specimen_notes": "DMA, TA Q800, 3-point bending, 50 mm span, 10 Hz, 3 C/min, 20 um amplitude, 20-200 C sweep; value read at this temperature."
   },
   "properties": {
    "modulus_mpa": null,
    "strength_mpa": null,
    "strain_at_failure": null,
    "energy_absorption_mj_m3": null,
    "plateau_stress_mpa": null,
    "densification_strain": null,
    "specific_modulus_mpa_per_g_cc": null,
    "specific_strength_mpa_per_g_cc": null,
    "storage_modulus_mpa": 2043.0,
    "loss_tangent": 0.0591,
    "thermal_conductivity_w_mk": null,
    "cte_per_k": null,
    "moisture_uptake_pct": null
   },
   "evidence": [
    {
     "quote": "EPT60-AA15 | E' at 30C 2487 MPa | E' at 50C 2153 MPa | E' at 60C 2043 MPa",
     "location": "Table 9.3 (p.178): storage modulus (E') of SFC with heterogeneous and homogeneous HGM and neat epoxy at 30, 50 and 60 C"
    },
    {
     "quote": "EPT60-AA15 | Tan d at 30C 31.2 | at 50C 38.7 | at 60C 59.1 (x10^3)",
     "location": "Table 9.7 (p.186-187): tan delta (Tan d) values of SFC with heterogeneous and homogeneous HGM and neat epoxy at 30, 50 and 60 C"
    }
   ],
   "extractor_confidence": 0.8
  },
  {
   "record_id": null,
   "paper_id": null,
   "sample_label": "EPT60-AA20",
   "data_origin": "primary",
   "processing": {
    "matrix_class": "epoxy",
    "matrix_name": "DGEBA epoxy resin LR 20 with cycloaliphatic amine hardener LH281 (10:3)",
    "particle_type": "glass_microballoon",
    "particle_grade": "3M-type HGM T60 (true density 0.6 g/cc, crush strength 69 MPa)",
    "particle_true_density_g_cc": 0.7548,
    "particle_mean_diameter_um": 29.62,
    "particle_wall_thickness_ratio": 0.9141,
    "particle_volume_fraction": 0.2,
    "particle_weight_fraction": null,
    "process_route": "mechanical_mixing_cast",
    "cure_or_process_temperature_c": 80.0,
    "additional_fillers": null
   },
   "structure": {
    "measured_density_g_cc": null,
    "theoretical_density_g_cc": null,
    "matrix_porosity_fraction": null,
    "particle_breakage_fraction": null,
    "microstructure_notes": "sieved homogeneous HGM, 20-24 um size class"
   },
   "test": {
    "test_type": "dma",
    "strain_rate_per_s": null,
    "temperature_c": 30.0,
    "standard": "ASTM D4065",
    "specimen_notes": "DMA, TA Q800, 3-point bending, 50 mm span, 10 Hz, 3 C/min, 20 um amplitude, 20-200 C sweep; value read at this temperature."
   },
   "properties": {
    "modulus_mpa": null,
    "strength_mpa": null,
    "strain_at_failure": null,
    "energy_absorption_mj_m3": null,
    "plateau_stress_mpa": null,
    "densification_strain": null,
    "specific_modulus_mpa_per_g_cc": null,
    "specific_strength_mpa_per_g_cc": null,
    "storage_modulus_mpa": 2379.0,
    "loss_tangent": 0.0318,
    "thermal_conductivity_w_mk": null,
    "cte_per_k": null,
    "moisture_uptake_pct": null
   },
   "evidence": [
    {
     "quote": "EPT60-AA20 | E' at 30C 2379 MPa | E' at 50C 2088 MPa | E' at 60C 1611 MPa",
     "location": "Table 9.3 (p.178): storage modulus (E') of SFC with heterogeneous and homogeneous HGM and neat epoxy at 30, 50 and 60 C"
    },
    {
     "quote": "EPT60-AA20 | Tan d at 30C 31.8 | at 50C 38.1 | at 60C 79.6 (x10^3)",
     "location": "Table 9.7 (p.186-187): tan delta (Tan d) values of SFC with heterogeneous and homogeneous HGM and neat epoxy at 30, 50 and 60 C"
    }
   ],
   "extractor_confidence": 0.8
  },
  {
   "record_id": null,
   "paper_id": null,
   "sample_label": "EPT60-AA20",
   "data_origin": "primary",
   "processing": {
    "matrix_class": "epoxy",
    "matrix_name": "DGEBA epoxy resin LR 20 with cycloaliphatic amine hardener LH281 (10:3)",
    "particle_type": "glass_microballoon",
    "particle_grade": "3M-type HGM T60 (true density 0.6 g/cc, crush strength 69 MPa)",
    "particle_true_density_g_cc": 0.7548,
    "particle_mean_diameter_um": 29.62,
    "particle_wall_thickness_ratio": 0.9141,
    "particle_volume_fraction": 0.2,
    "particle_weight_fraction": null,
    "process_route": "mechanical_mixing_cast",
    "cure_or_process_temperature_c": 80.0,
    "additional_fillers": null
   },
   "structure": {
    "measured_density_g_cc": null,
    "theoretical_density_g_cc": null,
    "matrix_porosity_fraction": null,
    "particle_breakage_fraction": null,
    "microstructure_notes": "sieved homogeneous HGM, 20-24 um size class"
   },
   "test": {
    "test_type": "dma",
    "strain_rate_per_s": null,
    "temperature_c": 50.0,
    "standard": "ASTM D4065",
    "specimen_notes": "DMA, TA Q800, 3-point bending, 50 mm span, 10 Hz, 3 C/min, 20 um amplitude, 20-200 C sweep; value read at this temperature."
   },
   "properties": {
    "modulus_mpa": null,
    "strength_mpa": null,
    "strain_at_failure": null,
    "energy_absorption_mj_m3": null,
    "plateau_stress_mpa": null,
    "densification_strain": null,
    "specific_modulus_mpa_per_g_cc": null,
    "specific_strength_mpa_per_g_cc": null,
    "storage_modulus_mpa": 2088.0,
    "loss_tangent": 0.0381,
    "thermal_conductivity_w_mk": null,
    "cte_per_k": null,
    "moisture_uptake_pct": null
   },
   "evidence": [
    {
     "quote": "EPT60-AA20 | E' at 30C 2379 MPa | E' at 50C 2088 MPa | E' at 60C 1611 MPa",
     "location": "Table 9.3 (p.178): storage modulus (E') of SFC with heterogeneous and homogeneous HGM and neat epoxy at 30, 50 and 60 C"
    },
    {
     "quote": "EPT60-AA20 | Tan d at 30C 31.8 | at 50C 38.1 | at 60C 79.6 (x10^3)",
     "location": "Table 9.7 (p.186-187): tan delta (Tan d) values of SFC with heterogeneous and homogeneous HGM and neat epoxy at 30, 50 and 60 C"
    }
   ],
   "extractor_confidence": 0.8
  },
  {
   "record_id": null,
   "paper_id": null,
   "sample_label": "EPT60-AA20",
   "data_origin": "primary",
   "processing": {
    "matrix_class": "epoxy",
    "matrix_name": "DGEBA epoxy resin LR 20 with cycloaliphatic amine hardener LH281 (10:3)",
    "particle_type": "glass_microballoon",
    "particle_grade": "3M-type HGM T60 (true density 0.6 g/cc, crush strength 69 MPa)",
    "particle_true_density_g_cc": 0.7548,
    "particle_mean_diameter_um": 29.62,
    "particle_wall_thickness_ratio": 0.9141,
    "particle_volume_fraction": 0.2,
    "particle_weight_fraction": null,
    "process_route": "mechanical_mixing_cast",
    "cure_or_process_temperature_c": 80.0,
    "additional_fillers": null
   },
   "structure": {
    "measured_density_g_cc": null,
    "theoretical_density_g_cc": null,
    "matrix_porosity_fraction": null,
    "particle_breakage_fraction": null,
    "microstructure_notes": "sieved homogeneous HGM, 20-24 um size class"
   },
   "test": {
    "test_type": "dma",
    "strain_rate_per_s": null,
    "temperature_c": 60.0,
    "standard": "ASTM D4065",
    "specimen_notes": "DMA, TA Q800, 3-point bending, 50 mm span, 10 Hz, 3 C/min, 20 um amplitude, 20-200 C sweep; value read at this temperature."
   },
   "properties": {
    "modulus_mpa": null,
    "strength_mpa": null,
    "strain_at_failure": null,
    "energy_absorption_mj_m3": null,
    "plateau_stress_mpa": null,
    "densification_strain": null,
    "specific_modulus_mpa_per_g_cc": null,
    "specific_strength_mpa_per_g_cc": null,
    "storage_modulus_mpa": 1611.0,
    "loss_tangent": 0.07959999999999999,
    "thermal_conductivity_w_mk": null,
    "cte_per_k": null,
    "moisture_uptake_pct": null
   },
   "evidence": [
    {
     "quote": "EPT60-AA20 | E' at 30C 2379 MPa | E' at 50C 2088 MPa | E' at 60C 1611 MPa",
     "location": "Table 9.3 (p.178): storage modulus (E') of SFC with heterogeneous and homogeneous HGM and neat epoxy at 30, 50 and 60 C"
    },
    {
     "quote": "EPT60-AA20 | Tan d at 30C 31.8 | at 50C 38.1 | at 60C 79.6 (x10^3)",
     "location": "Table 9.7 (p.186-187): tan delta (Tan d) values of SFC with heterogeneous and homogeneous HGM and neat epoxy at 30, 50 and 60 C"
    }
   ],
   "extractor_confidence": 0.8
  },
  {
   "record_id": null,
   "paper_id": null,
   "sample_label": "EPT60-AA25",
   "data_origin": "primary",
   "processing": {
    "matrix_class": "epoxy",
    "matrix_name": "DGEBA epoxy resin LR 20 with cycloaliphatic amine hardener LH281 (10:3)",
    "particle_type": "glass_microballoon",
    "particle_grade": "3M-type HGM T60 (true density 0.6 g/cc, crush strength 69 MPa)",
    "particle_true_density_g_cc": 0.7548,
    "particle_mean_diameter_um": 29.62,
    "particle_wall_thickness_ratio": 0.9141,
    "particle_volume_fraction": 0.25,
    "particle_weight_fraction": null,
    "process_route": "mechanical_mixing_cast",
    "cure_or_process_temperature_c": 80.0,
    "additional_fillers": null
   },
   "structure": {
    "measured_density_g_cc": null,
    "theoretical_density_g_cc": null,
    "matrix_porosity_fraction": null,
    "particle_breakage_fraction": null,
    "microstructure_notes": "sieved homogeneous HGM, 20-24 um size class"
   },
   "test": {
    "test_type": "dma",
    "strain_rate_per_s": null,
    "temperature_c": 30.0,
    "standard": "ASTM D4065",
    "specimen_notes": "DMA, TA Q800, 3-point bending, 50 mm span, 10 Hz, 3 C/min, 20 um amplitude, 20-200 C sweep; value read at this temperature."
   },
   "properties": {
    "modulus_mpa": null,
    "strength_mpa": null,
    "strain_at_failure": null,
    "energy_absorption_mj_m3": null,
    "plateau_stress_mpa": null,
    "densification_strain": null,
    "specific_modulus_mpa_per_g_cc": null,
    "specific_strength_mpa_per_g_cc": null,
    "storage_modulus_mpa": 2557.0,
    "loss_tangent": 0.028399999999999998,
    "thermal_conductivity_w_mk": null,
    "cte_per_k": null,
    "moisture_uptake_pct": null
   },
   "evidence": [
    {
     "quote": "EPT60-AA25 | E' at 30C 2557 MPa | E' at 50C 2154 MPa | E' at 60C 2062 MPa",
     "location": "Table 9.3 (p.178): storage modulus (E') of SFC with heterogeneous and homogeneous HGM and neat epoxy at 30, 50 and 60 C"
    },
    {
     "quote": "EPT60-AA25 | Tan d at 30C 28.4 | at 50C 37.8 | at 60C 54.3 (x10^3)",
     "location": "Table 9.7 (p.186-187): tan delta (Tan d) values of SFC with heterogeneous and homogeneous HGM and neat epoxy at 30, 50 and 60 C"
    }
   ],
   "extractor_confidence": 0.8
  },
  {
   "record_id": null,
   "paper_id": null,
   "sample_label": "EPT60-AA25",
   "data_origin": "primary",
   "processing": {
    "matrix_class": "epoxy",
    "matrix_name": "DGEBA epoxy resin LR 20 with cycloaliphatic amine hardener LH281 (10:3)",
    "particle_type": "glass_microballoon",
    "particle_grade": "3M-type HGM T60 (true density 0.6 g/cc, crush strength 69 MPa)",
    "particle_true_density_g_cc": 0.7548,
    "particle_mean_diameter_um": 29.62,
    "particle_wall_thickness_ratio": 0.9141,
    "particle_volume_fraction": 0.25,
    "particle_weight_fraction": null,
    "process_route": "mechanical_mixing_cast",
    "cure_or_process_temperature_c": 80.0,
    "additional_fillers": null
   },
   "structure": {
    "measured_density_g_cc": null,
    "theoretical_density_g_cc": null,
    "matrix_porosity_fraction": null,
    "particle_breakage_fraction": null,
    "microstructure_notes": "sieved homogeneous HGM, 20-24 um size class"
   },
   "test": {
    "test_type": "dma",
    "strain_rate_per_s": null,
    "temperature_c": 50.0,
    "standard": "ASTM D4065",
    "specimen_notes": "DMA, TA Q800, 3-point bending, 50 mm span, 10 Hz, 3 C/min, 20 um amplitude, 20-200 C sweep; value read at this temperature."
   },
   "properties": {
    "modulus_mpa": null,
    "strength_mpa": null,
    "strain_at_failure": null,
    "energy_absorption_mj_m3": null,
    "plateau_stress_mpa": null,
    "densification_strain": null,
    "specific_modulus_mpa_per_g_cc": null,
    "specific_strength_mpa_per_g_cc": null,
    "storage_modulus_mpa": 2154.0,
    "loss_tangent": 0.0378,
    "thermal_conductivity_w_mk": null,
    "cte_per_k": null,
    "moisture_uptake_pct": null
   },
   "evidence": [
    {
     "quote": "EPT60-AA25 | E' at 30C 2557 MPa | E' at 50C 2154 MPa | E' at 60C 2062 MPa",
     "location": "Table 9.3 (p.178): storage modulus (E') of SFC with heterogeneous and homogeneous HGM and neat epoxy at 30, 50 and 60 C"
    },
    {
     "quote": "EPT60-AA25 | Tan d at 30C 28.4 | at 50C 37.8 | at 60C 54.3 (x10^3)",
     "location": "Table 9.7 (p.186-187): tan delta (Tan d) values of SFC with heterogeneous and homogeneous HGM and neat epoxy at 30, 50 and 60 C"
    }
   ],
   "extractor_confidence": 0.8
  },
  {
   "record_id": null,
   "paper_id": null,
   "sample_label": "EPT60-AA25",
   "data_origin": "primary",
   "processing": {
    "matrix_class": "epoxy",
    "matrix_name": "DGEBA epoxy resin LR 20 with cycloaliphatic amine hardener LH281 (10:3)",
    "particle_type": "glass_microballoon",
    "particle_grade": "3M-type HGM T60 (true density 0.6 g/cc, crush strength 69 MPa)",
    "particle_true_density_g_cc": 0.7548,
    "particle_mean_diameter_um": 29.62,
    "particle_wall_thickness_ratio": 0.9141,
    "particle_volume_fraction": 0.25,
    "particle_weight_fraction": null,
    "process_route": "mechanical_mixing_cast",
    "cure_or_process_temperature_c": 80.0,
    "additional_fillers": null
   },
   "structure": {
    "measured_density_g_cc": null,
    "theoretical_density_g_cc": null,
    "matrix_porosity_fraction": null,
    "particle_breakage_fraction": null,
    "microstructure_notes": "sieved homogeneous HGM, 20-24 um size class"
   },
   "test": {
    "test_type": "dma",
    "strain_rate_per_s": null,
    "temperature_c": 60.0,
    "standard": "ASTM D4065",
    "specimen_notes": "DMA, TA Q800, 3-point bending, 50 mm span, 10 Hz, 3 C/min, 20 um amplitude, 20-200 C sweep; value read at this temperature."
   },
   "properties": {
    "modulus_mpa": null,
    "strength_mpa": null,
    "strain_at_failure": null,
    "energy_absorption_mj_m3": null,
    "plateau_stress_mpa": null,
    "densification_strain": null,
    "specific_modulus_mpa_per_g_cc": null,
    "specific_strength_mpa_per_g_cc": null,
    "storage_modulus_mpa": 2062.0,
    "loss_tangent": 0.054299999999999994,
    "thermal_conductivity_w_mk": null,
    "cte_per_k": null,
    "moisture_uptake_pct": null
   },
   "evidence": [
    {
     "quote": "EPT60-AA25 | E' at 30C 2557 MPa | E' at 50C 2154 MPa | E' at 60C 2062 MPa",
     "location": "Table 9.3 (p.178): storage modulus (E') of SFC with heterogeneous and homogeneous HGM and neat epoxy at 30, 50 and 60 C"
    },
    {
     "quote": "EPT60-AA25 | Tan d at 30C 28.4 | at 50C 37.8 | at 60C 54.3 (x10^3)",
     "location": "Table 9.7 (p.186-187): tan delta (Tan d) values of SFC with heterogeneous and homogeneous HGM and neat epoxy at 30, 50 and 60 C"
    }
   ],
   "extractor_confidence": 0.8
  },
  {
   "record_id": null,
   "paper_id": null,
   "sample_label": "EPT60-BB5",
   "data_origin": "primary",
   "processing": {
    "matrix_class": "epoxy",
    "matrix_name": "DGEBA epoxy resin LR 20 with cycloaliphatic amine hardener LH281 (10:3)",
    "particle_type": "glass_microballoon",
    "particle_grade": "3M-type HGM T60 (true density 0.6 g/cc, crush strength 69 MPa)",
    "particle_true_density_g_cc": 0.7286,
    "particle_mean_diameter_um": 30.86,
    "particle_wall_thickness_ratio": 0.9141,
    "particle_volume_fraction": 0.05,
    "particle_weight_fraction": null,
    "process_route": "mechanical_mixing_cast",
    "cure_or_process_temperature_c": 80.0,
    "additional_fillers": null
   },
   "structure": {
    "measured_density_g_cc": null,
    "theoretical_density_g_cc": null,
    "matrix_porosity_fraction": null,
    "particle_breakage_fraction": null,
    "microstructure_notes": "sieved homogeneous HGM, 25-44 um size class"
   },
   "test": {
    "test_type": "dma",
    "strain_rate_per_s": null,
    "temperature_c": 30.0,
    "standard": "ASTM D4065",
    "specimen_notes": "DMA, TA Q800, 3-point bending, 50 mm span, 10 Hz, 3 C/min, 20 um amplitude, 20-200 C sweep; value read at this temperature."
   },
   "properties": {
    "modulus_mpa": null,
    "strength_mpa": null,
    "strain_at_failure": null,
    "energy_absorption_mj_m3": null,
    "plateau_stress_mpa": null,
    "densification_strain": null,
    "specific_modulus_mpa_per_g_cc": null,
    "specific_strength_mpa_per_g_cc": null,
    "storage_modulus_mpa": 2376.0,
    "loss_tangent": 0.0314,
    "thermal_conductivity_w_mk": null,
    "cte_per_k": null,
    "moisture_uptake_pct": null
   },
   "evidence": [
    {
     "quote": "EPT60-BB5 | E' at 30C 2376 MPa | E' at 50C 2288 MPa | E' at 60C 1956 MPa",
     "location": "Table 9.3 (p.178): storage modulus (E') of SFC with heterogeneous and homogeneous HGM and neat epoxy at 30, 50 and 60 C"
    },
    {
     "quote": "EPT60-BB5 | Tan d at 30C 31.4 | at 50C 38.5 | at 60C 58.5 (x10^3)",
     "location": "Table 9.7 (p.186-187): tan delta (Tan d) values of SFC with heterogeneous and homogeneous HGM and neat epoxy at 30, 50 and 60 C"
    }
   ],
   "extractor_confidence": 0.8
  },
  {
   "record_id": null,
   "paper_id": null,
   "sample_label": "EPT60-BB5",
   "data_origin": "primary",
   "processing": {
    "matrix_class": "epoxy",
    "matrix_name": "DGEBA epoxy resin LR 20 with cycloaliphatic amine hardener LH281 (10:3)",
    "particle_type": "glass_microballoon",
    "particle_grade": "3M-type HGM T60 (true density 0.6 g/cc, crush strength 69 MPa)",
    "particle_true_density_g_cc": 0.7286,
    "particle_mean_diameter_um": 30.86,
    "particle_wall_thickness_ratio": 0.9141,
    "particle_volume_fraction": 0.05,
    "particle_weight_fraction": null,
    "process_route": "mechanical_mixing_cast",
    "cure_or_process_temperature_c": 80.0,
    "additional_fillers": null
   },
   "structure": {
    "measured_density_g_cc": null,
    "theoretical_density_g_cc": null,
    "matrix_porosity_fraction": null,
    "particle_breakage_fraction": null,
    "microstructure_notes": "sieved homogeneous HGM, 25-44 um size class"
   },
   "test": {
    "test_type": "dma",
    "strain_rate_per_s": null,
    "temperature_c": 50.0,
    "standard": "ASTM D4065",
    "specimen_notes": "DMA, TA Q800, 3-point bending, 50 mm span, 10 Hz, 3 C/min, 20 um amplitude, 20-200 C sweep; value read at this temperature."
   },
   "properties": {
    "modulus_mpa": null,
    "strength_mpa": null,
    "strain_at_failure": null,
    "energy_absorption_mj_m3": null,
    "plateau_stress_mpa": null,
    "densification_strain": null,
    "specific_modulus_mpa_per_g_cc": null,
    "specific_strength_mpa_per_g_cc": null,
    "storage_modulus_mpa": 2288.0,
    "loss_tangent": 0.0385,
    "thermal_conductivity_w_mk": null,
    "cte_per_k": null,
    "moisture_uptake_pct": null
   },
   "evidence": [
    {
     "quote": "EPT60-BB5 | E' at 30C 2376 MPa | E' at 50C 2288 MPa | E' at 60C 1956 MPa",
     "location": "Table 9.3 (p.178): storage modulus (E') of SFC with heterogeneous and homogeneous HGM and neat epoxy at 30, 50 and 60 C"
    },
    {
     "quote": "EPT60-BB5 | Tan d at 30C 31.4 | at 50C 38.5 | at 60C 58.5 (x10^3)",
     "location": "Table 9.7 (p.186-187): tan delta (Tan d) values of SFC with heterogeneous and homogeneous HGM and neat epoxy at 30, 50 and 60 C"
    }
   ],
   "extractor_confidence": 0.8
  },
  {
   "record_id": null,
   "paper_id": null,
   "sample_label": "EPT60-BB5",
   "data_origin": "primary",
   "processing": {
    "matrix_class": "epoxy",
    "matrix_name": "DGEBA epoxy resin LR 20 with cycloaliphatic amine hardener LH281 (10:3)",
    "particle_type": "glass_microballoon",
    "particle_grade": "3M-type HGM T60 (true density 0.6 g/cc, crush strength 69 MPa)",
    "particle_true_density_g_cc": 0.7286,
    "particle_mean_diameter_um": 30.86,
    "particle_wall_thickness_ratio": 0.9141,
    "particle_volume_fraction": 0.05,
    "particle_weight_fraction": null,
    "process_route": "mechanical_mixing_cast",
    "cure_or_process_temperature_c": 80.0,
    "additional_fillers": null
   },
   "structure": {
    "measured_density_g_cc": null,
    "theoretical_density_g_cc": null,
    "matrix_porosity_fraction": null,
    "particle_breakage_fraction": null,
    "microstructure_notes": "sieved homogeneous HGM, 25-44 um size class"
   },
   "test": {
    "test_type": "dma",
    "strain_rate_per_s": null,
    "temperature_c": 60.0,
    "standard": "ASTM D4065",
    "specimen_notes": "DMA, TA Q800, 3-point bending, 50 mm span, 10 Hz, 3 C/min, 20 um amplitude, 20-200 C sweep; value read at this temperature."
   },
   "properties": {
    "modulus_mpa": null,
    "strength_mpa": null,
    "strain_at_failure": null,
    "energy_absorption_mj_m3": null,
    "plateau_stress_mpa": null,
    "densification_strain": null,
    "specific_modulus_mpa_per_g_cc": null,
    "specific_strength_mpa_per_g_cc": null,
    "storage_modulus_mpa": 1956.0,
    "loss_tangent": 0.0585,
    "thermal_conductivity_w_mk": null,
    "cte_per_k": null,
    "moisture_uptake_pct": null
   },
   "evidence": [
    {
     "quote": "EPT60-BB5 | E' at 30C 2376 MPa | E' at 50C 2288 MPa | E' at 60C 1956 MPa",
     "location": "Table 9.3 (p.178): storage modulus (E') of SFC with heterogeneous and homogeneous HGM and neat epoxy at 30, 50 and 60 C"
    },
    {
     "quote": "EPT60-BB5 | Tan d at 30C 31.4 | at 50C 38.5 | at 60C 58.5 (x10^3)",
     "location": "Table 9.7 (p.186-187): tan delta (Tan d) values of SFC with heterogeneous and homogeneous HGM and neat epoxy at 30, 50 and 60 C"
    }
   ],
   "extractor_confidence": 0.8
  },
  {
   "record_id": null,
   "paper_id": null,
   "sample_label": "EPT60-BB10",
   "data_origin": "primary",
   "processing": {
    "matrix_class": "epoxy",
    "matrix_name": "DGEBA epoxy resin LR 20 with cycloaliphatic amine hardener LH281 (10:3)",
    "particle_type": "glass_microballoon",
    "particle_grade": "3M-type HGM T60 (true density 0.6 g/cc, crush strength 69 MPa)",
    "particle_true_density_g_cc": 0.7286,
    "particle_mean_diameter_um": 30.86,
    "particle_wall_thickness_ratio": 0.9141,
    "particle_volume_fraction": 0.1,
    "particle_weight_fraction": null,
    "process_route": "mechanical_mixing_cast",
    "cure_or_process_temperature_c": 80.0,
    "additional_fillers": null
   },
   "structure": {
    "measured_density_g_cc": null,
    "theoretical_density_g_cc": null,
    "matrix_porosity_fraction": null,
    "particle_breakage_fraction": null,
    "microstructure_notes": "sieved homogeneous HGM, 25-44 um size class"
   },
   "test": {
    "test_type": "dma",
    "strain_rate_per_s": null,
    "temperature_c": 30.0,
    "standard": "ASTM D4065",
    "specimen_notes": "DMA, TA Q800, 3-point bending, 50 mm span, 10 Hz, 3 C/min, 20 um amplitude, 20-200 C sweep; value read at this temperature."
   },
   "properties": {
    "modulus_mpa": null,
    "strength_mpa": null,
    "strain_at_failure": null,
    "energy_absorption_mj_m3": null,
    "plateau_stress_mpa": null,
    "densification_strain": null,
    "specific_modulus_mpa_per_g_cc": null,
    "specific_strength_mpa_per_g_cc": null,
    "storage_modulus_mpa": 2069.0,
    "loss_tangent": 0.0345,
    "thermal_conductivity_w_mk": null,
    "cte_per_k": null,
    "moisture_uptake_pct": null
   },
   "evidence": [
    {
     "quote": "EPT60-BB10 | E' at 30C 2069 MPa | E' at 50C 1854 MPa | E' at 60C 1581 MPa",
     "location": "Table 9.3 (p.178): storage modulus (E') of SFC with heterogeneous and homogeneous HGM and neat epoxy at 30, 50 and 60 C"
    },
    {
     "quote": "EPT60-BB10 | Tan d at 30C 34.5 | at 50C 40.4 | at 60C 62.8 (x10^3)",
     "location": "Table 9.7 (p.186-187): tan delta (Tan d) values of SFC with heterogeneous and homogeneous HGM and neat epoxy at 30, 50 and 60 C"
    }
   ],
   "extractor_confidence": 0.8
  },
  {
   "record_id": null,
   "paper_id": null,
   "sample_label": "EPT60-BB10",
   "data_origin": "primary",
   "processing": {
    "matrix_class": "epoxy",
    "matrix_name": "DGEBA epoxy resin LR 20 with cycloaliphatic amine hardener LH281 (10:3)",
    "particle_type": "glass_microballoon",
    "particle_grade": "3M-type HGM T60 (true density 0.6 g/cc, crush strength 69 MPa)",
    "particle_true_density_g_cc": 0.7286,
    "particle_mean_diameter_um": 30.86,
    "particle_wall_thickness_ratio": 0.9141,
    "particle_volume_fraction": 0.1,
    "particle_weight_fraction": null,
    "process_route": "mechanical_mixing_cast",
    "cure_or_process_temperature_c": 80.0,
    "additional_fillers": null
   },
   "structure": {
    "measured_density_g_cc": null,
    "theoretical_density_g_cc": null,
    "matrix_porosity_fraction": null,
    "particle_breakage_fraction": null,
    "microstructure_notes": "sieved homogeneous HGM, 25-44 um size class"
   },
   "test": {
    "test_type": "dma",
    "strain_rate_per_s": null,
    "temperature_c": 50.0,
    "standard": "ASTM D4065",
    "specimen_notes": "DMA, TA Q800, 3-point bending, 50 mm span, 10 Hz, 3 C/min, 20 um amplitude, 20-200 C sweep; value read at this temperature."
   },
   "properties": {
    "modulus_mpa": null,
    "strength_mpa": null,
    "strain_at_failure": null,
