Repository: Harshelite2503/foamgpt

# FoamGPT

**An LLM-extracted, literature-scale Process–Structure–Property (PSP) dataset and benchmark for syntactic foams.**

Syntactic foams (hollow-particle-filled composites) have ~30 years of literature, but the quantitative
results live in tables and figures inside thousands of PDFs. FoamGPT turns that literature into a
machine-readable dataset and asks: *how well can classical ML and frontier LLMs predict foam properties,
and where do LLMs hallucinate?*

```
OpenAlex ──▶ OA PDFs ──▶ text+tables ──▶ Claude structured extraction ──▶ curated PSP table ──▶ benchmarks
 harvest      download      parse            extract / batch                  curate           bench-ml / bench-llm
```

File: data/extracted/agent/W4382982980.json (part 6 of 11)
{
    "energy_absorption_mj_m3": null,
    "plateau_stress_mpa": null,
    "densification_strain": null,
    "specific_modulus_mpa_per_g_cc": null,
    "specific_strength_mpa_per_g_cc": null,
    "storage_modulus_mpa": 1854.0,
    "loss_tangent": 0.0404,
    "thermal_conductivity_w_mk": null,
    "cte_per_k": null,
    "moisture_uptake_pct": null
   },
   "evidence": [
    {
     "quote": "EPT60-BB10 | E' at 30C 2069 MPa | E' at 50C 1854 MPa | E' at 60C 1581 MPa",
     "location": "Table 9.3 (p.178): storage modulus (E') of SFC with heterogeneous and homogeneous HGM and neat epoxy at 30, 50 and 60 C"
    },
    {
     "quote": "EPT60-BB10 | Tan d at 30C 34.5 | at 50C 40.4 | at 60C 62.8 (x10^3)",
     "location": "Table 9.7 (p.186-187): tan delta (Tan d) values of SFC with heterogeneous and homogeneous HGM and neat epoxy at 30, 50 and 60 C"
    }
   ],
   "extractor_confidence": 0.8
  },
  {
   "record_id": null,
   "paper_id": null,
   "sample_label": "EPT60-BB10",
   "data_origin": "primary",
   "processing": {
    "matrix_class": "epoxy",
    "matrix_name": "DGEBA epoxy resin LR 20 with cycloaliphatic amine hardener LH281 (10:3)",
    "particle_type": "glass_microballoon",
    "particle_grade": "3M-type HGM T60 (true density 0.6 g/cc, crush strength 69 MPa)",
    "particle_true_density_g_cc": 0.7286,
    "particle_mean_diameter_um": 30.86,
    "particle_wall_thickness_ratio": 0.9141,
    "particle_volume_fraction": 0.1,
    "particle_weight_fraction": null,
    "process_route": "mechanical_mixing_cast",
    "cure_or_process_temperature_c": 80.0,
    "additional_fillers": null
   },
   "structure": {
    "measured_density_g_cc": null,
    "theoretical_density_g_cc": null,
    "matrix_porosity_fraction": null,
    "particle_breakage_fraction": null,
    "microstructure_notes": "sieved homogeneous HGM, 25-44 um size class"
   },
   "test": {
    "test_type": "dma",
    "strain_rate_per_s": null,
    "temperature_c": 60.0,
    "standard": "ASTM D4065",
    "specimen_notes": "DMA, TA Q800, 3-point bending, 50 mm span, 10 Hz, 3 C/min, 20 um amplitude, 20-200 C sweep; value read at this temperature."
   },
   "properties": {
    "modulus_mpa": null,
    "strength_mpa": null,
    "strain_at_failure": null,
    "energy_absorption_mj_m3": null,
    "plateau_stress_mpa": null,
    "densification_strain": null,
    "specific_modulus_mpa_per_g_cc": null,
    "specific_strength_mpa_per_g_cc": null,
    "storage_modulus_mpa": 1581.0,
    "loss_tangent": 0.0628,
    "thermal_conductivity_w_mk": null,
    "cte_per_k": null,
    "moisture_uptake_pct": null
   },
   "evidence": [
    {
     "quote": "EPT60-BB10 | E' at 30C 2069 MPa | E' at 50C 1854 MPa | E' at 60C 1581 MPa",
     "location": "Table 9.3 (p.178): storage modulus (E') of SFC with heterogeneous and homogeneous HGM and neat epoxy at 30, 50 and 60 C"
    },
    {
     "quote": "EPT60-BB10 | Tan d at 30C 34.5 | at 50C 40.4 | at 60C 62.8 (x10^3)",
     "location": "Table 9.7 (p.186-187): tan delta (Tan d) values of SFC with heterogeneous and homogeneous HGM and neat epoxy at 30, 50 and 60 C"
    }
   ],
   "extractor_confidence": 0.8
  },
  {
   "record_id": null,
   "paper_id": null,
   "sample_label": "EPT60-BB15",
   "data_origin": "primary",
   "processing": {
    "matrix_class": "epoxy",
    "matrix_name": "DGEBA epoxy resin LR 20 with cycloaliphatic amine hardener LH281 (10:3)",
    "particle_type": "glass_microballoon",
    "particle_grade": "3M-type HGM T60 (true density 0.6 g/cc, crush strength 69 MPa)",
    "particle_true_density_g_cc": 0.7286,
    "particle_mean_diameter_um": 30.86,
    "particle_wall_thickness_ratio": 0.9141,
    "particle_volume_fraction": 0.15,
    "particle_weight_fraction": null,
    "process_route": "mechanical_mixing_cast",
    "cure_or_process_temperature_c": 80.0,
    "additional_fillers": null
   },
   "structure": {
    "measured_density_g_cc": null,
    "theoretical_density_g_cc": null,
    "matrix_porosity_fraction": null,
    "particle_breakage_fraction": null,
    "microstructure_notes": "sieved homogeneous HGM, 25-44 um size class"
   },
   "test": {
    "test_type": "dma",
    "strain_rate_per_s": null,
    "temperature_c": 30.0,
    "standard": "ASTM D4065",
    "specimen_notes": "DMA, TA Q800, 3-point bending, 50 mm span, 10 Hz, 3 C/min, 20 um amplitude, 20-200 C sweep; value read at this temperature."
   },
   "properties": {
    "modulus_mpa": null,
    "strength_mpa": null,
    "strain_at_failure": null,
    "energy_absorption_mj_m3": null,
    "plateau_stress_mpa": null,
    "densification_strain": null,
    "specific_modulus_mpa_per_g_cc": null,
    "specific_strength_mpa_per_g_cc": null,
    "storage_modulus_mpa": 2247.0,
    "loss_tangent": 0.031100000000000003,
    "thermal_conductivity_w_mk": null,
    "cte_per_k": null,
    "moisture_uptake_pct": null
   },
   "evidence": [
    {
     "quote": "EPT60-BB15 | E' at 30C 2247 MPa | E' at 50C 2160 MPa | E' at 60C 1828 MPa",
     "location": "Table 9.3 (p.178): storage modulus (E') of SFC with heterogeneous and homogeneous HGM and neat epoxy at 30, 50 and 60 C"
    },
    {
     "quote": "EPT60-BB15 | Tan d at 30C 31.1 | at 50C 38.4 | at 60C 60.6 (x10^3)",
     "location": "Table 9.7 (p.186-187): tan delta (Tan d) values of SFC with heterogeneous and homogeneous HGM and neat epoxy at 30, 50 and 60 C"
    }
   ],
   "extractor_confidence": 0.8
  },
  {
   "record_id": null,
   "paper_id": null,
   "sample_label": "EPT60-BB15",
   "data_origin": "primary",
   "processing": {
    "matrix_class": "epoxy",
    "matrix_name": "DGEBA epoxy resin LR 20 with cycloaliphatic amine hardener LH281 (10:3)",
    "particle_type": "glass_microballoon",
    "particle_grade": "3M-type HGM T60 (true density 0.6 g/cc, crush strength 69 MPa)",
    "particle_true_density_g_cc": 0.7286,
    "particle_mean_diameter_um": 30.86,
    "particle_wall_thickness_ratio": 0.9141,
    "particle_volume_fraction": 0.15,
    "particle_weight_fraction": null,
    "process_route": "mechanical_mixing_cast",
    "cure_or_process_temperature_c": 80.0,
    "additional_fillers": null
   },
   "structure": {
    "measured_density_g_cc": null,
    "theoretical_density_g_cc": null,
    "matrix_porosity_fraction": null,
    "particle_breakage_fraction": null,
    "microstructure_notes": "sieved homogeneous HGM, 25-44 um size class"
   },
   "test": {
    "test_type": "dma",
    "strain_rate_per_s": null,
    "temperature_c": 50.0,
    "standard": "ASTM D4065",
    "specimen_notes": "DMA, TA Q800, 3-point bending, 50 mm span, 10 Hz, 3 C/min, 20 um amplitude, 20-200 C sweep; value read at this temperature."
   },
   "properties": {
    "modulus_mpa": null,
    "strength_mpa": null,
    "strain_at_failure": null,
    "energy_absorption_mj_m3": null,
    "plateau_stress_mpa": null,
    "densification_strain": null,
    "specific_modulus_mpa_per_g_cc": null,
    "specific_strength_mpa_per_g_cc": null,
    "storage_modulus_mpa": 2160.0,
    "loss_tangent": 0.0384,
    "thermal_conductivity_w_mk": null,
    "cte_per_k": null,
    "moisture_uptake_pct": null
   },
   "evidence": [
    {
     "quote": "EPT60-BB15 | E' at 30C 2247 MPa | E' at 50C 2160 MPa | E' at 60C 1828 MPa",
     "location": "Table 9.3 (p.178): storage modulus (E') of SFC with heterogeneous and homogeneous HGM and neat epoxy at 30, 50 and 60 C"
    },
    {
     "quote": "EPT60-BB15 | Tan d at 30C 31.1 | at 50C 38.4 | at 60C 60.6 (x10^3)",
     "location": "Table 9.7 (p.186-187): tan delta (Tan d) values of SFC with heterogeneous and homogeneous HGM and neat epoxy at 30, 50 and 60 C"
    }
   ],
   "extractor_confidence": 0.8
  },
  {
   "record_id": null,
   "paper_id": null,
   "sample_label": "EPT60-BB15",
   "data_origin": "primary",
   "processing": {
    "matrix_class": "epoxy",
    "matrix_name": "DGEBA epoxy resin LR 20 with cycloaliphatic amine hardener LH281 (10:3)",
    "particle_type": "glass_microballoon",
    "particle_grade": "3M-type HGM T60 (true density 0.6 g/cc, crush strength 69 MPa)",
    "particle_true_density_g_cc": 0.7286,
    "particle_mean_diameter_um": 30.86,
    "particle_wall_thickness_ratio": 0.9141,
    "particle_volume_fraction": 0.15,
    "particle_weight_fraction": null,
    "process_route": "mechanical_mixing_cast",
    "cure_or_process_temperature_c": 80.0,
    "additional_fillers": null
   },
   "structure": {
    "measured_density_g_cc": null,
    "theoretical_density_g_cc": null,
    "matrix_porosity_fraction": null,
    "particle_breakage_fraction": null,
    "microstructure_notes": "sieved homogeneous HGM, 25-44 um size class"
   },
   "test": {
    "test_type": "dma",
    "strain_rate_per_s": null,
    "temperature_c": 60.0,
    "standard": "ASTM D4065",
    "specimen_notes": "DMA, TA Q800, 3-point bending, 50 mm span, 10 Hz, 3 C/min, 20 um amplitude, 20-200 C sweep; value read at this temperature."
   },
   "properties": {
    "modulus_mpa": null,
    "strength_mpa": null,
    "strain_at_failure": null,
    "energy_absorption_mj_m3": null,
    "plateau_stress_mpa": null,
    "densification_strain": null,
    "specific_modulus_mpa_per_g_cc": null,
    "specific_strength_mpa_per_g_cc": null,
    "storage_modulus_mpa": 1828.0,
    "loss_tangent": 0.0606,
    "thermal_conductivity_w_mk": null,
    "cte_per_k": null,
    "moisture_uptake_pct": null
   },
   "evidence": [
    {
     "quote": "EPT60-BB15 | E' at 30C 2247 MPa | E' at 50C 2160 MPa | E' at 60C 1828 MPa",
     "location": "Table 9.3 (p.178): storage modulus (E') of SFC with heterogeneous and homogeneous HGM and neat epoxy at 30, 50 and 60 C"
    },
    {
     "quote": "EPT60-BB15 | Tan d at 30C 31.1 | at 50C 38.4 | at 60C 60.6 (x10^3)",
     "location": "Table 9.7 (p.186-187): tan delta (Tan d) values of SFC with heterogeneous and homogeneous HGM and neat epoxy at 30, 50 and 60 C"
    }
   ],
   "extractor_confidence": 0.8
  },
  {
   "record_id": null,
   "paper_id": null,
   "sample_label": "EPT60-BB20",
   "data_origin": "primary",
   "processing": {
    "matrix_class": "epoxy",
    "matrix_name": "DGEBA epoxy resin LR 20 with cycloaliphatic amine hardener LH281 (10:3)",
    "particle_type": "glass_microballoon",
    "particle_grade": "3M-type HGM T60 (true density 0.6 g/cc, crush strength 69 MPa)",
    "particle_true_density_g_cc": 0.7286,
    "particle_mean_diameter_um": 30.86,
    "particle_wall_thickness_ratio": 0.9141,
    "particle_volume_fraction": 0.2,
    "particle_weight_fraction": null,
    "process_route": "mechanical_mixing_cast",
    "cure_or_process_temperature_c": 80.0,
    "additional_fillers": null
   },
   "structure": {
    "measured_density_g_cc": null,
    "theoretical_density_g_cc": null,
    "matrix_porosity_fraction": null,
    "particle_breakage_fraction": null,
    "microstructure_notes": "sieved homogeneous HGM, 25-44 um size class"
   },
   "test": {
    "test_type": "dma",
    "strain_rate_per_s": null,
    "temperature_c": 30.0,
    "standard": "ASTM D4065",
    "specimen_notes": "DMA, TA Q800, 3-point bending, 50 mm span, 10 Hz, 3 C/min, 20 um amplitude, 20-200 C sweep; value read at this temperature."
   },
   "properties": {
    "modulus_mpa": null,
    "strength_mpa": null,
    "strain_at_failure": null,
    "energy_absorption_mj_m3": null,
    "plateau_stress_mpa": null,
    "densification_strain": null,
    "specific_modulus_mpa_per_g_cc": null,
    "specific_strength_mpa_per_g_cc": null,
    "storage_modulus_mpa": 1696.0,
    "loss_tangent": 0.030100000000000002,
    "thermal_conductivity_w_mk": null,
    "cte_per_k": null,
    "moisture_uptake_pct": null
   },
   "evidence": [
    {
     "quote": "EPT60-BB20 | E' at 30C 1696 MPa | E' at 50C 1509 MPa | E' at 60C 1447 MPa",
     "location": "Table 9.3 (p.178): storage modulus (E') of SFC with heterogeneous and homogeneous HGM and neat epoxy at 30, 50 and 60 C"
    },
    {
     "quote": "EPT60-BB20 | Tan d at 30C 30.1 | at 50C 35.7 | at 60C 50.8 (x10^3)",
     "location": "Table 9.7 (p.186-187): tan delta (Tan d) values of SFC with heterogeneous and homogeneous HGM and neat epoxy at 30, 50 and 60 C"
    }
   ],
   "extractor_confidence": 0.8
  },
  {
   "record_id": null,
   "paper_id": null,
   "sample_label": "EPT60-BB20",
   "data_origin": "primary",
   "processing": {
    "matrix_class": "epoxy",
    "matrix_name": "DGEBA epoxy resin LR 20 with cycloaliphatic amine hardener LH281 (10:3)",
    "particle_type": "glass_microballoon",
    "particle_grade": "3M-type HGM T60 (true density 0.6 g/cc, crush strength 69 MPa)",
    "particle_true_density_g_cc": 0.7286,
    "particle_mean_diameter_um": 30.86,
    "particle_wall_thickness_ratio": 0.9141,
    "particle_volume_fraction": 0.2,
    "particle_weight_fraction": null,
    "process_route": "mechanical_mixing_cast",
    "cure_or_process_temperature_c": 80.0,
    "additional_fillers": null
   },
   "structure": {
    "measured_density_g_cc": null,
    "theoretical_density_g_cc": null,
    "matrix_porosity_fraction": null,
    "particle_breakage_fraction": null,
    "microstructure_notes": "sieved homogeneous HGM, 25-44 um size class"
   },
   "test": {
    "test_type": "dma",
    "strain_rate_per_s": null,
    "temperature_c": 50.0,
    "standard": "ASTM D4065",
    "specimen_notes": "DMA, TA Q800, 3-point bending, 50 mm span, 10 Hz, 3 C/min, 20 um amplitude, 20-200 C sweep; value read at this temperature."
   },
   "properties": {
    "modulus_mpa": null,
    "strength_mpa": null,
    "strain_at_failure": null,
    "energy_absorption_mj_m3": null,
    "plateau_stress_mpa": null,
    "densification_strain": null,
    "specific_modulus_mpa_per_g_cc": null,
    "specific_strength_mpa_per_g_cc": null,
    "storage_modulus_mpa": 1509.0,
    "loss_tangent": 0.0357,
    "thermal_conductivity_w_mk": null,
    "cte_per_k": null,
    "moisture_uptake_pct": null
   },
   "evidence": [
    {
     "quote": "EPT60-BB20 | E' at 30C 1696 MPa | E' at 50C 1509 MPa | E' at 60C 1447 MPa",
     "location": "Table 9.3 (p.178): storage modulus (E') of SFC with heterogeneous and homogeneous HGM and neat epoxy at 30, 50 and 60 C"
    },
    {
     "quote": "EPT60-BB20 | Tan d at 30C 30.1 | at 50C 35.7 | at 60C 50.8 (x10^3)",
     "location": "Table 9.7 (p.186-187): tan delta (Tan d) values of SFC with heterogeneous and homogeneous HGM and neat epoxy at 30, 50 and 60 C"
    }
   ],
   "extractor_confidence": 0.8
  },
  {
   "record_id": null,
   "paper_id": null,
   "sample_label": "EPT60-BB20",
   "data_origin": "primary",
   "processing": {
    "matrix_class": "epoxy",
    "matrix_name": "DGEBA epoxy resin LR 20 with cycloaliphatic amine hardener LH281 (10:3)",
    "particle_type": "glass_microballoon",
    "particle_grade": "3M-type HGM T60 (true density 0.6 g/cc, crush strength 69 MPa)",
    "particle_true_density_g_cc": 0.7286,
    "particle_mean_diameter_um": 30.86,
    "particle_wall_thickness_ratio": 0.9141,
    "particle_volume_fraction": 0.2,
    "particle_weight_fraction": null,
    "process_route": "mechanical_mixing_cast",
    "cure_or_process_temperature_c": 80.0,
    "additional_fillers": null
   },
   "structure": {
    "measured_density_g_cc": null,
    "theoretical_density_g_cc": null,
    "matrix_porosity_fraction": null,
    "particle_breakage_fraction": null,
    "microstructure_notes": "sieved homogeneous HGM, 25-44 um size class"
   },
   "test": {
    "test_type": "dma",
    "strain_rate_per_s": null,
    "temperature_c": 60.0,
    "standard": "ASTM D4065",
    "specimen_notes": "DMA, TA Q800, 3-point bending, 50 mm span, 10 Hz, 3 C/min, 20 um amplitude, 20-200 C sweep; value read at this temperature."
   },
   "properties": {
    "modulus_mpa": null,
    "strength_mpa": null,
    "strain_at_failure": null,
    "energy_absorption_mj_m3": null,
    "plateau_stress_mpa": null,
    "densification_strain": null,
    "specific_modulus_mpa_per_g_cc": null,
    "specific_strength_mpa_per_g_cc": null,
    "storage_modulus_mpa": 1447.0,
    "loss_tangent": 0.0508,
    "thermal_conductivity_w_mk": null,
    "cte_per_k": null,
    "moisture_uptake_pct": null
   },
   "evidence": [
    {
     "quote": "EPT60-BB20 | E' at 30C 1696 MPa | E' at 50C 1509 MPa | E' at 60C 1447 MPa",
     "location": "Table 9.3 (p.178): storage modulus (E') of SFC with heterogeneous and homogeneous HGM and neat epoxy at 30, 50 and 60 C"
    },
    {
     "quote": "EPT60-BB20 | Tan d at 30C 30.1 | at 50C 35.7 | at 60C 50.8 (x10^3)",
     "location": "Table 9.7 (p.186-187): tan delta (Tan d) values of SFC with heterogeneous and homogeneous HGM and neat epoxy at 30, 50 and 60 C"
    }
   ],
   "extractor_confidence": 0.8
  },
  {
   "record_id": null,
   "paper_id": null,
   "sample_label": "EPT60-BB25",
   "data_origin": "primary",
   "processing": {
    "matrix_class": "epoxy",
    "matrix_name": "DGEBA epoxy resin LR 20 with cycloaliphatic amine hardener LH281 (10:3)",
    "particle_type": "glass_microballoon",
    "particle_grade": "3M-type HGM T60 (true density 0.6 g/cc, crush strength 69 MPa)",
    "particle_true_density_g_cc": 0.7286,
    "particle_mean_diameter_um": 30.86,
    "particle_wall_thickness_ratio": 0.9141,
    "particle_volume_fraction": 0.25,
    "particle_weight_fraction": null,
    "process_route": "mechanical_mixing_cast",
    "cure_or_process_temperature_c": 80.0,
    "additional_fillers": null
   },
   "structure": {
    "measured_density_g_cc": null,
    "theoretical_density_g_cc": null,
    "matrix_porosity_fraction": null,
    "particle_breakage_fraction": null,
    "microstructure_notes": "sieved homogeneous HGM, 25-44 um size class"
   },
   "test": {
    "test_type": "dma",
    "strain_rate_per_s": null,
    "temperature_c": 30.0,
    "standard": "ASTM D4065",
    "specimen_notes": "DMA, TA Q800, 3-point bending, 50 mm span, 10 Hz, 3 C/min, 20 um amplitude, 20-200 C sweep; value read at this temperature."
   },
   "properties": {
    "modulus_mpa": null,
    "strength_mpa": null,
    "strain_at_failure": null,
    "energy_absorption_mj_m3": null,
    "plateau_stress_mpa": null,
    "densification_strain": null,
    "specific_modulus_mpa_per_g_cc": null,
    "specific_strength_mpa_per_g_cc": null,
    "storage_modulus_mpa": 2156.0,
    "loss_tangent": 0.032299999999999995,
    "thermal_conductivity_w_mk": null,
    "cte_per_k": null,
    "moisture_uptake_pct": null
   },
   "evidence": [
    {
     "quote": "EPT60-BB25 | E' at 30C 2156 MPa | E' at 50C 1963 MPa | E' at 60C 1584 MPa",
     "location": "Table 9.3 (p.178): storage modulus (E') of SFC with heterogeneous and homogeneous HGM and neat epoxy at 30, 50 and 60 C"
    },
    {
     "quote": "EPT60-BB25 | Tan d at 30C 32.3 | at 50C 37.2 | at 60C 64.5 (x10^3)",
     "location": "Table 9.7 (p.186-187): tan delta (Tan d) values of SFC with heterogeneous and homogeneous HGM and neat epoxy at 30, 50 and 60 C"
    }
   ],
   "extractor_confidence": 0.8
  },
  {
   "record_id": null,
   "paper_id": null,
   "sample_label": "EPT60-BB25",
   "data_origin": "primary",
   "processing": {
    "matrix_class": "epoxy",
    "matrix_name": "DGEBA epoxy resin LR 20 with cycloaliphatic amine hardener LH281 (10:3)",
    "particle_type": "glass_microballoon",
    "particle_grade": "3M-type HGM T60 (true density 0.6 g/cc, crush strength 69 MPa)",
    "particle_true_density_g_cc": 0.7286,
    "particle_mean_diameter_um": 30.86,
    "particle_wall_thickness_ratio": 0.9141,
    "particle_volume_fraction": 0.25,
    "particle_weight_fraction": null,
    "process_route": "mechanical_mixing_cast",
    "cure_or_process_temperature_c": 80.0,
    "additional_fillers": null
   },
   "structure": {
    "measured_density_g_cc": null,
    "theoretical_density_g_cc": null,
    "matrix_porosity_fraction": null,
    "particle_breakage_fraction": null,
    "microstructure_notes": "sieved homogeneous HGM, 25-44 um size class"
   },
   "test": {
    "test_type": "dma",
    "strain_rate_per_s": null,
    "temperature_c": 50.0,
    "standard": "ASTM D4065",
    "specimen_notes": "DMA, TA Q800, 3-point bending, 50 mm span, 10 Hz, 3 C/min, 20 um amplitude, 20-200 C sweep; value read at this temperature."
   },
   "properties": {
    "modulus_mpa": null,
    "strength_mpa": null,
    "strain_at_failure": null,
    "energy_absorption_mj_m3": null,
    "plateau_stress_mpa": null,
    "densification_strain": null,
    "specific_modulus_mpa_per_g_cc": null,
    "specific_strength_mpa_per_g_cc": null,
    "storage_modulus_mpa": 1963.0,
    "loss_tangent": 0.037200000000000004,
    "thermal_conductivity_w_mk": null,
    "cte_per_k": null,
    "moisture_uptake_pct": null
   },
   "evidence": [
    {
     "quote": "EPT60-BB25 | E' at 30C 2156 MPa | E' at 50C 1963 MPa | E' at 60C 1584 MPa",
     "location": "Table 9.3 (p.178): storage modulus (E') of SFC with heterogeneous and homogeneous HGM and neat epoxy at 30, 50 and 60 C"
    },
    {
     "quote": "EPT60-BB25 | Tan d at 30C 32.3 | at 50C 37.2 | at 60C 64.5 (x10^3)",
     "location": "Table 9.7 (p.186-187): tan delta (Tan d) values of SFC with heterogeneous and homogeneous HGM and neat epoxy at 30, 50 and 60 C"
    }
   ],
   "extractor_confidence": 0.8
  },
  {
   "record_id": null,
   "paper_id": null,
   "sample_label": "EPT60-BB25",
   "data_origin": "primary",
   "processing": {
    "matrix_class": "epoxy",
    "matrix_name": "DGEBA epoxy resin LR 20 with cycloaliphatic amine hardener LH281 (10:3)",
    "particle_type": "glass_microballoon",
    "particle_grade": "3M-type HGM T60 (true density 0.6 g/cc, crush strength 69 MPa)",
    "particle_true_density_g_cc": 0.7286,
    "particle_mean_diameter_um": 30.86,
    "particle_wall_thickness_ratio": 0.9141,
    "particle_volume_fraction": 0.25,
    "particle_weight_fraction": null,
    "process_route": "mechanical_mixing_cast",
    "cure_or_process_temperature_c": 80.0,
    "additional_fillers": null
   },
   "structure": {
    "measured_density_g_cc": null,
    "theoretical_density_g_cc": null,
    "matrix_porosity_fraction": null,
    "particle_breakage_fraction": null,
    "microstructure_notes": "sieved homogeneous HGM, 25-44 um size class"
   },
   "test": {
    "test_type": "dma",
    "strain_rate_per_s": null,
    "temperature_c": 60.0,
    "standard": "ASTM D4065",
    "specimen_notes": "DMA, TA Q800, 3-point bending, 50 mm span, 10 Hz, 3 C/min, 20 um amplitude, 20-200 C sweep; value read at this temperature."
   },
   "properties": {
    "modulus_mpa": null,
    "strength_mpa": null,
    "strain_at_failure": null,
    "energy_absorption_mj_m3": null,
    "plateau_stress_mpa": null,
    "densification_strain": null,
    "specific_modulus_mpa_per_g_cc": null,
    "specific_strength_mpa_per_g_cc": null,
    "storage_modulus_mpa": 1584.0,
    "loss_tangent": 0.0645,
    "thermal_conductivity_w_mk": null,
    "cte_per_k": null,
    "moisture_uptake_pct": null
   },
   "evidence": [
    {
     "quote": "EPT60-BB25 | E' at 30C 2156 MPa | E' at 50C 1963 MPa | E' at 60C 1584 MPa",
     "location": "Table 9.3 (p.178): storage modulus (E') of SFC with heterogeneous and homogeneous HGM and neat epoxy at 30, 50 and 60 C"
    },
    {
     "quote": "EPT60-BB25 | Tan d at 30C 32.3 | at 50C 37.2 | at 60C 64.5 (x10^3)",
     "location": "Table 9.7 (p.186-187): tan delta (Tan d) values of SFC with heterogeneous and homogeneous HGM and neat epoxy at 30, 50 and 60 C"
    }
   ],
   "extractor_confidence": 0.8
  },
  {
   "record_id": null,
   "paper_id": null,
   "sample_label": "EPT60-CC5",
   "data_origin": "primary",
   "processing": {
    "matrix_class": "epoxy",
    "matrix_name": "DGEBA epoxy resin LR 20 with cycloaliphatic amine hardener LH281 (10:3)",
    "particle_type": "glass_microballoon",
    "particle_grade": "3M-type HGM T60 (true density 0.6 g/cc, crush strength 69 MPa)",
    "particle_true_density_g_cc": 0.7083,
    "particle_mean_diameter_um": 29.4,
    "particle_wall_thickness_ratio": 0.9141,
    "particle_volume_fraction": 0.05,
    "particle_weight_fraction": null,
    "process_route": "mechanical_mixing_cast",
    "cure_or_process_temperature_c": 80.0,
    "additional_fillers": null
   },
   "structure": {
    "measured_density_g_cc": null,
    "theoretical_density_g_cc": null,
    "matrix_porosity_fraction": null,
    "particle_breakage_fraction": null,
    "microstructure_notes": "sieved homogeneous HGM, 45-49 um size class"
   },
   "test": {
    "test_type": "dma",
    "strain_rate_per_s": null,
    "temperature_c": 30.0,
    "standard": "ASTM D4065",
    "specimen_notes": "DMA, TA Q800, 3-point bending, 50 mm span, 10 Hz, 3 C/min, 20 um amplitude, 20-200 C sweep; value read at this temperature."
   },
   "properties": {
    "modulus_mpa": null,
    "strength_mpa": null,
    "strain_at_failure": null,
    "energy_absorption_mj_m3": null,
    "plateau_stress_mpa": null,
    "densification_strain": null,
    "specific_modulus_mpa_per_g_cc": null,
    "specific_strength_mpa_per_g_cc": null,
    "storage_modulus_mpa": 2151.0,
    "loss_tangent": 0.0319,
    "thermal_conductivity_w_mk": null,
    "cte_per_k": null,
    "moisture_uptake_pct": null
   },
   "evidence": [
    {
     "quote": "EPT60-CC5 | E' at 30C 2151 MPa | E' at 50C 1794 MPa | E' at 60C 1420 MPa",
     "location": "Table 9.3 (p.178): storage modulus (E') of SFC with heterogeneous and homogeneous HGM and neat epoxy at 30, 50 and 60 C"
    },
    {
     "quote": "EPT60-CC5 | Tan d at 30C 31.9 | at 50C 39.5 | at 60C 74.6 (x10^3)",
     "location": "Table 9.7 (p.186-187): tan delta (Tan d) values of SFC with heterogeneous and homogeneous HGM and neat epoxy at 30, 50 and 60 C"
    }
   ],
   "extractor_confidence": 0.8
  },
  {
   "record_id": null,
   "paper_id": null,
   "sample_label": "EPT60-CC5",
   "data_origin": "primary",
   "processing": {
    "matrix_class": "epoxy",
    "matrix_name": "DGEBA epoxy resin LR 20 with cycloaliphatic amine hardener LH281 (10:3)",
    "particle_type": "glass_microballoon",
    "particle_grade": "3M-type HGM T60 (true density 0.6 g/cc, crush strength 69 MPa)",
    "particle_true_density_g_cc": 0.7083,
    "particle_mean_diameter_um": 29.4,
    "particle_wall_thickness_ratio": 0.9141,
    "particle_volume_fraction": 0.05,
    "particle_weight_fraction": null,
    "process_route": "mechanical_mixing_cast",
    "cure_or_process_temperature_c": 80.0,
    "additional_fillers": null
   },
   "structure": {
    "measured_density_g_cc": null,
    "theoretical_density_g_cc": null,
    "matrix_porosity_fraction": null,
    "particle_breakage_fraction": null,
    "microstructure_notes": "sieved homogeneous HGM, 45-49 um size class"
   },
   "test": {
    "test_type": "dma",
    "strain_rate_per_s": null,
    "temperature_c": 50.0,
    "standard": "ASTM D4065",
    "specimen_notes": "DMA, TA Q800, 3-point bending, 50 mm span, 10 Hz, 3 C/min, 20 um amplitude, 20-200 C sweep; value read at this temperature."
   },
   "properties": {
    "modulus_mpa": null,
    "strength_mpa": null,
    "strain_at_failure": null,
    "energy_absorption_mj_m3": null,
    "plateau_stress_mpa": null,
    "densification_strain": null,
    "specific_modulus_mpa_per_g_cc": null,
    "specific_strength_mpa_per_g_cc": null,
    "storage_modulus_mpa": 1794.0,
    "loss_tangent": 0.0395,
    "thermal_conductivity_w_mk": null,
    "cte_per_k": null,
    "moisture_uptake_pct": null
   },
   "evidence": [
    {
     "quote": "EPT60-CC5 | E' at 30C 2151 MPa | E' at 50C 1794 MPa | E' at 60C 1420 MPa",
     "location": "Table 9.3 (p.178): storage modulus (E') of SFC with heterogeneous and homogeneous HGM and neat epoxy at 30, 50 and 60 C"
    },
    {
     "quote": "EPT60-CC5 | Tan d at 30C 31.9 | at 50C 39.5 | at 60C 74.6 (x10^3)",
     "location": "Table 9.7 (p.186-187): tan delta (Tan d) values of SFC with heterogeneous and homogeneous HGM and neat epoxy at 30, 50 and 60 C"
    }
   ],
   "extractor_confidence": 0.8
  },
  {
   "record_id": null,
   "paper_id": null,
   "sample_label": "EPT60-CC5",
   "data_origin": "primary",
   "processing": {
    "matrix_class": "epoxy",
    "matrix_name": "DGEBA epoxy resin LR 20 with cycloaliphatic amine hardener LH281 (10:3)",
    "particle_type": "glass_microballoon",
    "particle_grade": "3M-type HGM T60 (true density 0.6 g/cc, crush strength 69 MPa)",
    "particle_true_density_g_cc": 0.7083,
    "particle_mean_diameter_um": 29.4,
    "particle_wall_thickness_ratio": 0.9141,
    "particle_volume_fraction": 0.05,
    "particle_weight_fraction": null,
    "process_route": "mechanical_mixing_cast",
    "cure_or_process_temperature_c": 80.0,
    "additional_fillers": null
   },
   "structure": {
    "measured_density_g_cc": null,
    "theoretical_density_g_cc": null,
    "matrix_porosity_fraction": null,
    "particle_breakage_fraction": null,
    "microstructure_notes": "sieved homogeneous HGM, 45-49 um size class"
   },
   "test": {
    "test_type": "dma",
    "strain_rate_per_s": null,
    "temperature_c": 60.0,
    "standard": "ASTM D4065",
    "specimen_notes": "DMA, TA Q800, 3-point bending, 50 mm span, 10 Hz, 3 C/min, 20 um amplitude, 20-200 C sweep; value read at this temperature."
   },
   "properties": {
    "modulus_mpa": null,
    "strength_mpa": null,
    "strain_at_failure": null,
    "energy_absorption_mj_m3": null,
    "plateau_stress_mpa": null,
    "densification_strain": null,
    "specific_modulus_mpa_per_g_cc": null,
    "specific_strength_mpa_per_g_cc": null,
    "storage_modulus_mpa": 1420.0,
    "loss_tangent": 0.0746,
    "thermal_conductivity_w_mk": null,
    "cte_per_k": null,
    "moisture_uptake_pct": null
   },
   "evidence": [
    {
     "quote": "EPT60-CC5 | E' at 30C 2151 MPa | E' at 50C 1794 MPa | E' at 60C 1420 MPa",
     "location": "Table 9.3 (p.178): storage modulus (E') of SFC with heterogeneous and homogeneous HGM and neat epoxy at 30, 50 and 60 C"
    },
    {
     "quote": "EPT60-CC5 | Tan d at 30C 31.9 | at 50C 39.5 | at 60C 74.6 (x10^3)",
     "location": "Table 9.7 (p.186-187): tan delta (Tan d) values of SFC with heterogeneous and homogeneous HGM and neat epoxy at 30, 50 and 60 C"
    }
   ],
   "extractor_confidence": 0.8
  },
  {
   "record_id": null,
   "paper_id": null,
   "sample_label": "EPT60-CC10",
   "data_origin": "primary",
   "processing": {
    "matrix_class": "epoxy",
    "matrix_name": "DGEBA epoxy resin LR 20 with cycloaliphatic amine hardener LH281 (10:3)",
    "particle_type": "glass_microballoon",
    "particle_grade": "3M-type HGM T60 (true density 0.6 g/cc, crush strength 69 MPa)",
    "particle_true_density_g_cc": 0.7083,
    "particle_mean_diameter_um": 29.4,
    "particle_wall_thickness_ratio": 0.9141,
    "particle_volume_fraction": 0.1,
    "particle_weight_fraction": null,
    "process_route": "mechanical_mixing_cast",
    "cure_or_process_temperature_c": 80.0,
    "additional_fillers": null
   },
   "structure": {
    "measured_density_g_cc": null,
    "theoretical_density_g_cc": null,
    "matrix_porosity_fraction": null,
    "particle_breakage_fraction": null,
    "microstructure_notes": "sieved homogeneous HGM, 45-49 um size class"
   },
   "test": {
    "test_type": "dma",
    "strain_rate_per_s": null,
    "temperature_c": 30.0,
    "standard": "ASTM D4065",
    "specimen_notes": "DMA, TA Q800, 3-point bending, 50 mm span, 10 Hz, 3 C/min, 20 um amplitude, 20-200 C sweep; value read at this temperature."
   },
   "properties": {
    "modulus_mpa": null,
    "strength_mpa": null,
    "strain_at_failure": null,
    "energy_absorption_mj_m3": null,
    "plateau_stress_mpa": null,
    "densification_strain": null,
    "specific_modulus_mpa_per_g_cc": null,
    "specific_strength_mpa_per_g_cc": null,
    "storage_modulus_mpa": 2362.0,
    "loss_tangent": 0.0315,
    "thermal_conductivity_w_mk": null,
    "cte_per_k": null,
    "moisture_uptake_pct": null
   },
   "evidence": [
    {
     "quote": "EPT60-CC10 | E' at 30C 2362 MPa | E' at 50C 2171 MPa | E' at 60C 1802 MPa",
     "location": "Table 9.3 (p.178): storage modulus (E') of SFC with heterogeneous and homogeneous HGM and neat epoxy at 30, 50 and 60 C"
    },
    {
     "quote": "EPT60-CC10 | Tan d at 30C 31.5 | at 50C 38.6 | at 60C 64.1 (x10^3)",
     "location": "Table 9.7 (p.186-187): tan delta (Tan d) values of SFC with heterogeneous and homogeneous HGM and neat epoxy at 30, 50 and 60 C"
    }
   ],
   "extractor_confidence": 0.8
  },
  {
   "record_id": null,
   "paper_id": null,
   "sample_label": "EPT60-CC10",
   "data_origin": "primary",
   "processing": {
    "matrix_class": "epoxy",
    "matrix_name": "DGEBA epoxy resin LR 20 with cycloaliphatic amine hardener LH281 (10:3)",
    "particle_type": "glass_microballoon",
    "particle_grade": "3M-type HGM T60 (true density 0.6 g/cc, crush strength 69 MPa)",
    "particle_true_density_g_cc": 0.7083,
    "particle_mean_diameter_um": 29.4,
    "particle_wall_thickness_ratio": 0.9141,
    "particle_volume_fraction": 0.1,
    "particle_weight_fraction": null,
    "process_route": "mechanical_mixing_cast",
    "cure_or_process_temperature_c": 80.0,
    "additional_fillers": null
   },
   "structure": {
    "measured_density_g_cc": null,
    "theoretical_density_g_cc": null,
    "matrix_porosity_fraction": null,
    "particle_breakage_fraction": null,
    "microstructure_notes": "sieved homogeneous HGM, 45-49 um size class"
   },
   "test": {
    "test_type": "dma",
    "strain_rate_per_s": null,
    "temperature_c": 50.0,
    "standard": "ASTM D4065",
    "specimen_notes": "DMA, TA Q800, 3-point bending, 50 mm span, 10 Hz, 3 C/min, 20 um amplitude, 20-200 C sweep; value read at this temperature."
   },
   "properties": {
    "modulus_mpa": null,
    "strength_mpa": null,
    "strain_at_failure": null,
    "energy_absorption_mj_m3": null,
    "plateau_stress_mpa": null,
    "densification_strain": null,
    "specific_modulus_mpa_per_g_cc": null,
    "specific_strength_mpa_per_g_cc": null,
    "storage_modulus_mpa": 2171.0,
    "loss_tangent": 0.0386,
    "thermal_conductivity_w_mk": null,
    "cte_per_k": null,
    "moisture_uptake_pct": null
   },
   "evidence": [
    {
     "quote": "EPT60-CC10 | E' at 30C 2362 MPa | E' at 50C 2171 MPa | E' at 60C 1802 MPa",
     "location": "Table 9.3 (p.178): storage modulus (E') of SFC with heterogeneous and homogeneous HGM and neat epoxy at 30, 50 and 60 C"
    },
    {
     "quote": "EPT60-CC10 | Tan d at 30C 31.5 | at 50C 38.6 | at 60C 64.1 (x10^3)",
     "location": "Table 9.7 (p.186-187): tan delta (Tan d) values of SFC with heterogeneous and homogeneous HGM and neat epoxy at 30, 50 and 60 C"
    }
   ],
   "extractor_confidence": 0.8
  },
  {
   "record_id": null,
   "paper_id": null,
   "sample_label": "EPT60-CC10",
   "data_origin": "primary",
   "processing": {
    "matrix_class": "epoxy",
    "matrix_name": "DGEBA epoxy resin LR 20 with cycloaliphatic amine hardener LH281 (10:3)",
    "particle_type": "glass_microballoon",
    "particle_grade": "3M-type HGM T60 (true density 0.6 g/cc, crush strength 69 MPa)",
    "particle_true_density_g_cc": 0.7083,
    "particle_mean_diameter_um": 29.4,
    "particle_wall_thickness_ratio": 0.9141,
    "particle_volume_fraction": 0.1,
    "particle_weight_fraction": null,
    "process_route": "mechanical_mixing_cast",
    "cure_or_process_temperature_c": 80.0,
    "additional_fillers": null
   },
   "structure": {
    "measured_density_g_cc": null,
    "theoretical_density_g_cc": null,
    "matrix_porosity_fraction": null,
    "particle_breakage_fraction": null,
    "microstructure_notes": "sieved homogeneous HGM, 45-49 um size class"
   },
   "test": {
    "test_type": "dma",
    "strain_rate_per_s": null,
    "temperature_c": 60.0,
    "standard": "ASTM D4065",
    "specimen_notes": "DMA, TA Q800, 3-point bending, 50 mm span, 10 Hz, 3 C/min, 20 um amplitude, 20-200 C sweep; value read at this temperature."
   },
   "properties": {
    "modulus_mpa": null,
    "strength_mpa": null,
    "strain_at_failure": null,
    "energy_absorption_mj_m3": null,
    "plateau_stress_mpa": null,
    "densification_strain": null,
    "specific_modulus_mpa_per_g_cc": null,
    "specific_strength_mpa_per_g_cc": null,
    "storage_modulus_mpa": 1802.0,
    "loss_tangent": 0.06409999999999999,
    "thermal_conductivity_w_mk": null,
    "cte_per_k": null,
    "moisture_uptake_pct": null
   },
   "evidence": [
    {
     "quote": "EPT60-CC10 | E' at 30C 2362 MPa | E' at 50C 2171 MPa | E' at 60C 1802 MPa",
     "location": "Table 9.3 (p.178): storage modulus (E') of SFC with heterogeneous and homogeneous HGM and neat epoxy at 30, 50 and 60 C"
    },
    {
     "quote": "EPT60-CC10 | Tan d at 30C 31.5 | at 50C 38.6 | at 60C 64.1 (x10^3)",
     "location": "Table 9.7 (p.186-187): tan delta (Tan d) values of SFC with heterogeneous and homogeneous HGM and neat epoxy at 30, 50 and 60 C"
    }
   ],
   "extractor_confidence": 0.8
  },
  {
   "record_id": null,
   "paper_id": null,
   "sample_label": "EPT60-CC15",
   "data_origin": "primary",
   "processing": {
    "matrix_class": "epoxy",
    "matrix_name": "DGEBA epoxy resin LR 20 with cycloaliphatic amine hardener LH281 (10:3)",
    "particle_type": "glass_microballoon",
    "particle_grade": "3M-type HGM T60 (true density 0.6 g/cc, crush strength 69 MPa)",
    "particle_true_density_g_cc": 0.7083,
    "particle_mean_diameter_um": 29.4,
    "particle_wall_thickness_ratio": 0.9141,
    "particle_volume_fraction": 0.15,
    "particle_weight_fraction": null,
    "process_route": "mechanical_mixing_cast",
    "cure_or_process_temperature_c": 80.0,
    "additional_fillers": null
   },
   "structure": {
    "measured_density_g_cc": null,
    "theoretical_density_g_cc": null,
    "matrix_porosity_fraction": null,
    "particle_breakage_fraction": null,
    "microstructure_notes": "sieved homogeneous HGM, 45-49 um size class"
   },
   "test": {
    "test_type": "dma",
    "strain_rate_per_s": null,
    "temperature_c": 30.0,
    "standard": "ASTM D4065",
    "specimen_notes": "DMA, TA Q800, 3-point bending, 50 mm span, 10 Hz, 3 C/min, 20 um amplitude, 20-200 C sweep; value read at this temperature."
   },
   "properties": {
    "modulus_mpa": null,
    "strength_mpa": null,
    "strain_at_failure": null,
    "energy_absorption_mj_m3": null,
    "plateau_stress_mpa": null,
    "densification_strain": null,
    "specific_modulus_mpa_per_g_cc": null,
    "specific_strength_mpa_per_g_cc": null,
    "storage_modulus_mpa": 1826.0,
    "loss_tangent": 0.0313,
    "thermal_conductivity_w_mk": null,
    "cte_per_k": null,
    "moisture_uptake_pct": null
   },
   "evidence": [
    {
     "quote": "EPT60-CC15 | E' at 30C 1826 MPa | E' at 50C 1692 MPa | E' at 60C 1441 MPa",
     "location": "Table 9.3 (p.178): storage modulus (E') of SFC with heterogeneous and homogeneous HGM and neat epoxy at 30, 50 and 60 C"
    },
    {
     "quote": "EPT60-CC15 | Tan d at 30C 31.3 | at 50C 40.8 | at 60C 62.1 (x10^3)",
     "location": "Table 9.7 (p.186-187): tan delta (Tan d) values of SFC with heterogeneous and homogeneous HGM and neat epoxy at 30, 50 and 60 C"
    }
   ],
   "extractor_confidence": 0.8
  },
  {
   "record_id": null,
   "paper_id": null,
   "sample_label": "EPT60-CC15",
   "data_origin": "primary",
   "processing": {
    "matrix_class": "epoxy",
    "matrix_name": "DGEBA epoxy resin LR 20 with cycloaliphatic amine hardener LH281 (10:3)",
    "particle_type": "glass_microballoon",
    "particle_grade": "3M-type HGM T60 (true density 0.6 g/cc, crush strength 69 MPa)",
    "particle_true_density_g_cc": 0.7083,
    "particle_mean_diameter_um": 29.4,
    "particle_wall_thickness_ratio": 0.9141,
    "particle_volume_fraction": 0.15,
    "particle_weight_fraction": null,
    "process_route": "mechanical_mixing_cast",
    "cure_or_process_temperature_c": 80.0,
    "additional_fillers": null
   },
   "structure": {
    "measured_density_g_cc": null,
    "theoretical_density_g_cc": null,
    "matrix_porosity_fraction": null,
    "particle_breakage_fraction": null,
    "microstructure_notes": "sieved homogeneous HGM, 45-49 um size class"
   },
   "test": {
