Repository: Harshelite2503/foamgpt

# FoamGPT

**An LLM-extracted, literature-scale Process–Structure–Property (PSP) dataset and benchmark for syntactic foams.**

Syntactic foams (hollow-particle-filled composites) have ~30 years of literature, but the quantitative
results live in tables and figures inside thousands of PDFs. FoamGPT turns that literature into a
machine-readable dataset and asks: *how well can classical ML and frontier LLMs predict foam properties,
and where do LLMs hallucinate?*

```
OpenAlex ──▶ OA PDFs ──▶ text+tables ──▶ Claude structured extraction ──▶ curated PSP table ──▶ benchmarks
 harvest      download      parse            extract / batch                  curate           bench-ml / bench-llm
```

File: data/extracted/agent/W4382982980.json (part 7 of 11)
{
    "test_type": "dma",
    "strain_rate_per_s": null,
    "temperature_c": 50.0,
    "standard": "ASTM D4065",
    "specimen_notes": "DMA, TA Q800, 3-point bending, 50 mm span, 10 Hz, 3 C/min, 20 um amplitude, 20-200 C sweep; value read at this temperature."
   },
   "properties": {
    "modulus_mpa": null,
    "strength_mpa": null,
    "strain_at_failure": null,
    "energy_absorption_mj_m3": null,
    "plateau_stress_mpa": null,
    "densification_strain": null,
    "specific_modulus_mpa_per_g_cc": null,
    "specific_strength_mpa_per_g_cc": null,
    "storage_modulus_mpa": 1692.0,
    "loss_tangent": 0.040799999999999996,
    "thermal_conductivity_w_mk": null,
    "cte_per_k": null,
    "moisture_uptake_pct": null
   },
   "evidence": [
    {
     "quote": "EPT60-CC15 | E' at 30C 1826 MPa | E' at 50C 1692 MPa | E' at 60C 1441 MPa",
     "location": "Table 9.3 (p.178): storage modulus (E') of SFC with heterogeneous and homogeneous HGM and neat epoxy at 30, 50 and 60 C"
    },
    {
     "quote": "EPT60-CC15 | Tan d at 30C 31.3 | at 50C 40.8 | at 60C 62.1 (x10^3)",
     "location": "Table 9.7 (p.186-187): tan delta (Tan d) values of SFC with heterogeneous and homogeneous HGM and neat epoxy at 30, 50 and 60 C"
    }
   ],
   "extractor_confidence": 0.8
  },
  {
   "record_id": null,
   "paper_id": null,
   "sample_label": "EPT60-CC15",
   "data_origin": "primary",
   "processing": {
    "matrix_class": "epoxy",
    "matrix_name": "DGEBA epoxy resin LR 20 with cycloaliphatic amine hardener LH281 (10:3)",
    "particle_type": "glass_microballoon",
    "particle_grade": "3M-type HGM T60 (true density 0.6 g/cc, crush strength 69 MPa)",
    "particle_true_density_g_cc": 0.7083,
    "particle_mean_diameter_um": 29.4,
    "particle_wall_thickness_ratio": 0.9141,
    "particle_volume_fraction": 0.15,
    "particle_weight_fraction": null,
    "process_route": "mechanical_mixing_cast",
    "cure_or_process_temperature_c": 80.0,
    "additional_fillers": null
   },
   "structure": {
    "measured_density_g_cc": null,
    "theoretical_density_g_cc": null,
    "matrix_porosity_fraction": null,
    "particle_breakage_fraction": null,
    "microstructure_notes": "sieved homogeneous HGM, 45-49 um size class"
   },
   "test": {
    "test_type": "dma",
    "strain_rate_per_s": null,
    "temperature_c": 60.0,
    "standard": "ASTM D4065",
    "specimen_notes": "DMA, TA Q800, 3-point bending, 50 mm span, 10 Hz, 3 C/min, 20 um amplitude, 20-200 C sweep; value read at this temperature."
   },
   "properties": {
    "modulus_mpa": null,
    "strength_mpa": null,
    "strain_at_failure": null,
    "energy_absorption_mj_m3": null,
    "plateau_stress_mpa": null,
    "densification_strain": null,
    "specific_modulus_mpa_per_g_cc": null,
    "specific_strength_mpa_per_g_cc": null,
    "storage_modulus_mpa": 1441.0,
    "loss_tangent": 0.0621,
    "thermal_conductivity_w_mk": null,
    "cte_per_k": null,
    "moisture_uptake_pct": null
   },
   "evidence": [
    {
     "quote": "EPT60-CC15 | E' at 30C 1826 MPa | E' at 50C 1692 MPa | E' at 60C 1441 MPa",
     "location": "Table 9.3 (p.178): storage modulus (E') of SFC with heterogeneous and homogeneous HGM and neat epoxy at 30, 50 and 60 C"
    },
    {
     "quote": "EPT60-CC15 | Tan d at 30C 31.3 | at 50C 40.8 | at 60C 62.1 (x10^3)",
     "location": "Table 9.7 (p.186-187): tan delta (Tan d) values of SFC with heterogeneous and homogeneous HGM and neat epoxy at 30, 50 and 60 C"
    }
   ],
   "extractor_confidence": 0.8
  },
  {
   "record_id": null,
   "paper_id": null,
   "sample_label": "EPT60-CC20",
   "data_origin": "primary",
   "processing": {
    "matrix_class": "epoxy",
    "matrix_name": "DGEBA epoxy resin LR 20 with cycloaliphatic amine hardener LH281 (10:3)",
    "particle_type": "glass_microballoon",
    "particle_grade": "3M-type HGM T60 (true density 0.6 g/cc, crush strength 69 MPa)",
    "particle_true_density_g_cc": 0.7083,
    "particle_mean_diameter_um": 29.4,
    "particle_wall_thickness_ratio": 0.9141,
    "particle_volume_fraction": 0.2,
    "particle_weight_fraction": null,
    "process_route": "mechanical_mixing_cast",
    "cure_or_process_temperature_c": 80.0,
    "additional_fillers": null
   },
   "structure": {
    "measured_density_g_cc": null,
    "theoretical_density_g_cc": null,
    "matrix_porosity_fraction": null,
    "particle_breakage_fraction": null,
    "microstructure_notes": "sieved homogeneous HGM, 45-49 um size class"
   },
   "test": {
    "test_type": "dma",
    "strain_rate_per_s": null,
    "temperature_c": 30.0,
    "standard": "ASTM D4065",
    "specimen_notes": "DMA, TA Q800, 3-point bending, 50 mm span, 10 Hz, 3 C/min, 20 um amplitude, 20-200 C sweep; value read at this temperature."
   },
   "properties": {
    "modulus_mpa": null,
    "strength_mpa": null,
    "strain_at_failure": null,
    "energy_absorption_mj_m3": null,
    "plateau_stress_mpa": null,
    "densification_strain": null,
    "specific_modulus_mpa_per_g_cc": null,
    "specific_strength_mpa_per_g_cc": null,
    "storage_modulus_mpa": 2140.0,
    "loss_tangent": 0.0335,
    "thermal_conductivity_w_mk": null,
    "cte_per_k": null,
    "moisture_uptake_pct": null
   },
   "evidence": [
    {
     "quote": "EPT60-CC20 | E' at 30C 2140 MPa | E' at 50C 1886 MPa | E' at 60C 1532 MPa",
     "location": "Table 9.3 (p.178): storage modulus (E') of SFC with heterogeneous and homogeneous HGM and neat epoxy at 30, 50 and 60 C"
    },
    {
     "quote": "EPT60-CC20 | Tan d at 30C 33.5 | at 50C 38.7 | at 60C 55.4 (x10^3)",
     "location": "Table 9.7 (p.186-187): tan delta (Tan d) values of SFC with heterogeneous and homogeneous HGM and neat epoxy at 30, 50 and 60 C"
    }
   ],
   "extractor_confidence": 0.8
  },
  {
   "record_id": null,
   "paper_id": null,
   "sample_label": "EPT60-CC20",
   "data_origin": "primary",
   "processing": {
    "matrix_class": "epoxy",
    "matrix_name": "DGEBA epoxy resin LR 20 with cycloaliphatic amine hardener LH281 (10:3)",
    "particle_type": "glass_microballoon",
    "particle_grade": "3M-type HGM T60 (true density 0.6 g/cc, crush strength 69 MPa)",
    "particle_true_density_g_cc": 0.7083,
    "particle_mean_diameter_um": 29.4,
    "particle_wall_thickness_ratio": 0.9141,
    "particle_volume_fraction": 0.2,
    "particle_weight_fraction": null,
    "process_route": "mechanical_mixing_cast",
    "cure_or_process_temperature_c": 80.0,
    "additional_fillers": null
   },
   "structure": {
    "measured_density_g_cc": null,
    "theoretical_density_g_cc": null,
    "matrix_porosity_fraction": null,
    "particle_breakage_fraction": null,
    "microstructure_notes": "sieved homogeneous HGM, 45-49 um size class"
   },
   "test": {
    "test_type": "dma",
    "strain_rate_per_s": null,
    "temperature_c": 50.0,
    "standard": "ASTM D4065",
    "specimen_notes": "DMA, TA Q800, 3-point bending, 50 mm span, 10 Hz, 3 C/min, 20 um amplitude, 20-200 C sweep; value read at this temperature."
   },
   "properties": {
    "modulus_mpa": null,
    "strength_mpa": null,
    "strain_at_failure": null,
    "energy_absorption_mj_m3": null,
    "plateau_stress_mpa": null,
    "densification_strain": null,
    "specific_modulus_mpa_per_g_cc": null,
    "specific_strength_mpa_per_g_cc": null,
    "storage_modulus_mpa": 1886.0,
    "loss_tangent": 0.038700000000000005,
    "thermal_conductivity_w_mk": null,
    "cte_per_k": null,
    "moisture_uptake_pct": null
   },
   "evidence": [
    {
     "quote": "EPT60-CC20 | E' at 30C 2140 MPa | E' at 50C 1886 MPa | E' at 60C 1532 MPa",
     "location": "Table 9.3 (p.178): storage modulus (E') of SFC with heterogeneous and homogeneous HGM and neat epoxy at 30, 50 and 60 C"
    },
    {
     "quote": "EPT60-CC20 | Tan d at 30C 33.5 | at 50C 38.7 | at 60C 55.4 (x10^3)",
     "location": "Table 9.7 (p.186-187): tan delta (Tan d) values of SFC with heterogeneous and homogeneous HGM and neat epoxy at 30, 50 and 60 C"
    }
   ],
   "extractor_confidence": 0.8
  },
  {
   "record_id": null,
   "paper_id": null,
   "sample_label": "EPT60-CC20",
   "data_origin": "primary",
   "processing": {
    "matrix_class": "epoxy",
    "matrix_name": "DGEBA epoxy resin LR 20 with cycloaliphatic amine hardener LH281 (10:3)",
    "particle_type": "glass_microballoon",
    "particle_grade": "3M-type HGM T60 (true density 0.6 g/cc, crush strength 69 MPa)",
    "particle_true_density_g_cc": 0.7083,
    "particle_mean_diameter_um": 29.4,
    "particle_wall_thickness_ratio": 0.9141,
    "particle_volume_fraction": 0.2,
    "particle_weight_fraction": null,
    "process_route": "mechanical_mixing_cast",
    "cure_or_process_temperature_c": 80.0,
    "additional_fillers": null
   },
   "structure": {
    "measured_density_g_cc": null,
    "theoretical_density_g_cc": null,
    "matrix_porosity_fraction": null,
    "particle_breakage_fraction": null,
    "microstructure_notes": "sieved homogeneous HGM, 45-49 um size class"
   },
   "test": {
    "test_type": "dma",
    "strain_rate_per_s": null,
    "temperature_c": 60.0,
    "standard": "ASTM D4065",
    "specimen_notes": "DMA, TA Q800, 3-point bending, 50 mm span, 10 Hz, 3 C/min, 20 um amplitude, 20-200 C sweep; value read at this temperature."
   },
   "properties": {
    "modulus_mpa": null,
    "strength_mpa": null,
    "strain_at_failure": null,
    "energy_absorption_mj_m3": null,
    "plateau_stress_mpa": null,
    "densification_strain": null,
    "specific_modulus_mpa_per_g_cc": null,
    "specific_strength_mpa_per_g_cc": null,
    "storage_modulus_mpa": 1532.0,
    "loss_tangent": 0.0554,
    "thermal_conductivity_w_mk": null,
    "cte_per_k": null,
    "moisture_uptake_pct": null
   },
   "evidence": [
    {
     "quote": "EPT60-CC20 | E' at 30C 2140 MPa | E' at 50C 1886 MPa | E' at 60C 1532 MPa",
     "location": "Table 9.3 (p.178): storage modulus (E') of SFC with heterogeneous and homogeneous HGM and neat epoxy at 30, 50 and 60 C"
    },
    {
     "quote": "EPT60-CC20 | Tan d at 30C 33.5 | at 50C 38.7 | at 60C 55.4 (x10^3)",
     "location": "Table 9.7 (p.186-187): tan delta (Tan d) values of SFC with heterogeneous and homogeneous HGM and neat epoxy at 30, 50 and 60 C"
    }
   ],
   "extractor_confidence": 0.8
  },
  {
   "record_id": null,
   "paper_id": null,
   "sample_label": "EPT60-CC25",
   "data_origin": "primary",
   "processing": {
    "matrix_class": "epoxy",
    "matrix_name": "DGEBA epoxy resin LR 20 with cycloaliphatic amine hardener LH281 (10:3)",
    "particle_type": "glass_microballoon",
    "particle_grade": "3M-type HGM T60 (true density 0.6 g/cc, crush strength 69 MPa)",
    "particle_true_density_g_cc": 0.7083,
    "particle_mean_diameter_um": 29.4,
    "particle_wall_thickness_ratio": 0.9141,
    "particle_volume_fraction": 0.25,
    "particle_weight_fraction": null,
    "process_route": "mechanical_mixing_cast",
    "cure_or_process_temperature_c": 80.0,
    "additional_fillers": null
   },
   "structure": {
    "measured_density_g_cc": null,
    "theoretical_density_g_cc": null,
    "matrix_porosity_fraction": null,
    "particle_breakage_fraction": null,
    "microstructure_notes": "sieved homogeneous HGM, 45-49 um size class"
   },
   "test": {
    "test_type": "dma",
    "strain_rate_per_s": null,
    "temperature_c": 30.0,
    "standard": "ASTM D4065",
    "specimen_notes": "DMA, TA Q800, 3-point bending, 50 mm span, 10 Hz, 3 C/min, 20 um amplitude, 20-200 C sweep; value read at this temperature."
   },
   "properties": {
    "modulus_mpa": null,
    "strength_mpa": null,
    "strain_at_failure": null,
    "energy_absorption_mj_m3": null,
    "plateau_stress_mpa": null,
    "densification_strain": null,
    "specific_modulus_mpa_per_g_cc": null,
    "specific_strength_mpa_per_g_cc": null,
    "storage_modulus_mpa": 2617.0,
    "loss_tangent": 0.0289,
    "thermal_conductivity_w_mk": null,
    "cte_per_k": null,
    "moisture_uptake_pct": null
   },
   "evidence": [
    {
     "quote": "EPT60-CC25 | E' at 30C 2617 MPa | E' at 50C 2334 MPa | E' at 60C 2104 MPa",
     "location": "Table 9.3 (p.178): storage modulus (E') of SFC with heterogeneous and homogeneous HGM and neat epoxy at 30, 50 and 60 C"
    },
    {
     "quote": "EPT60-CC25 | Tan d at 30C 28.9 | at 50C 34.2 | at 60C 58.4 (x10^3)",
     "location": "Table 9.7 (p.186-187): tan delta (Tan d) values of SFC with heterogeneous and homogeneous HGM and neat epoxy at 30, 50 and 60 C"
    }
   ],
   "extractor_confidence": 0.8
  },
  {
   "record_id": null,
   "paper_id": null,
   "sample_label": "EPT60-CC25",
   "data_origin": "primary",
   "processing": {
    "matrix_class": "epoxy",
    "matrix_name": "DGEBA epoxy resin LR 20 with cycloaliphatic amine hardener LH281 (10:3)",
    "particle_type": "glass_microballoon",
    "particle_grade": "3M-type HGM T60 (true density 0.6 g/cc, crush strength 69 MPa)",
    "particle_true_density_g_cc": 0.7083,
    "particle_mean_diameter_um": 29.4,
    "particle_wall_thickness_ratio": 0.9141,
    "particle_volume_fraction": 0.25,
    "particle_weight_fraction": null,
    "process_route": "mechanical_mixing_cast",
    "cure_or_process_temperature_c": 80.0,
    "additional_fillers": null
   },
   "structure": {
    "measured_density_g_cc": null,
    "theoretical_density_g_cc": null,
    "matrix_porosity_fraction": null,
    "particle_breakage_fraction": null,
    "microstructure_notes": "sieved homogeneous HGM, 45-49 um size class"
   },
   "test": {
    "test_type": "dma",
    "strain_rate_per_s": null,
    "temperature_c": 50.0,
    "standard": "ASTM D4065",
    "specimen_notes": "DMA, TA Q800, 3-point bending, 50 mm span, 10 Hz, 3 C/min, 20 um amplitude, 20-200 C sweep; value read at this temperature."
   },
   "properties": {
    "modulus_mpa": null,
    "strength_mpa": null,
    "strain_at_failure": null,
    "energy_absorption_mj_m3": null,
    "plateau_stress_mpa": null,
    "densification_strain": null,
    "specific_modulus_mpa_per_g_cc": null,
    "specific_strength_mpa_per_g_cc": null,
    "storage_modulus_mpa": 2334.0,
    "loss_tangent": 0.0342,
    "thermal_conductivity_w_mk": null,
    "cte_per_k": null,
    "moisture_uptake_pct": null
   },
   "evidence": [
    {
     "quote": "EPT60-CC25 | E' at 30C 2617 MPa | E' at 50C 2334 MPa | E' at 60C 2104 MPa",
     "location": "Table 9.3 (p.178): storage modulus (E') of SFC with heterogeneous and homogeneous HGM and neat epoxy at 30, 50 and 60 C"
    },
    {
     "quote": "EPT60-CC25 | Tan d at 30C 28.9 | at 50C 34.2 | at 60C 58.4 (x10^3)",
     "location": "Table 9.7 (p.186-187): tan delta (Tan d) values of SFC with heterogeneous and homogeneous HGM and neat epoxy at 30, 50 and 60 C"
    }
   ],
   "extractor_confidence": 0.8
  },
  {
   "record_id": null,
   "paper_id": null,
   "sample_label": "EPT60-CC25",
   "data_origin": "primary",
   "processing": {
    "matrix_class": "epoxy",
    "matrix_name": "DGEBA epoxy resin LR 20 with cycloaliphatic amine hardener LH281 (10:3)",
    "particle_type": "glass_microballoon",
    "particle_grade": "3M-type HGM T60 (true density 0.6 g/cc, crush strength 69 MPa)",
    "particle_true_density_g_cc": 0.7083,
    "particle_mean_diameter_um": 29.4,
    "particle_wall_thickness_ratio": 0.9141,
    "particle_volume_fraction": 0.25,
    "particle_weight_fraction": null,
    "process_route": "mechanical_mixing_cast",
    "cure_or_process_temperature_c": 80.0,
    "additional_fillers": null
   },
   "structure": {
    "measured_density_g_cc": null,
    "theoretical_density_g_cc": null,
    "matrix_porosity_fraction": null,
    "particle_breakage_fraction": null,
    "microstructure_notes": "sieved homogeneous HGM, 45-49 um size class"
   },
   "test": {
    "test_type": "dma",
    "strain_rate_per_s": null,
    "temperature_c": 60.0,
    "standard": "ASTM D4065",
    "specimen_notes": "DMA, TA Q800, 3-point bending, 50 mm span, 10 Hz, 3 C/min, 20 um amplitude, 20-200 C sweep; value read at this temperature."
   },
   "properties": {
    "modulus_mpa": null,
    "strength_mpa": null,
    "strain_at_failure": null,
    "energy_absorption_mj_m3": null,
    "plateau_stress_mpa": null,
    "densification_strain": null,
    "specific_modulus_mpa_per_g_cc": null,
    "specific_strength_mpa_per_g_cc": null,
    "storage_modulus_mpa": 2104.0,
    "loss_tangent": 0.0584,
    "thermal_conductivity_w_mk": null,
    "cte_per_k": null,
    "moisture_uptake_pct": null
   },
   "evidence": [
    {
     "quote": "EPT60-CC25 | E' at 30C 2617 MPa | E' at 50C 2334 MPa | E' at 60C 2104 MPa",
     "location": "Table 9.3 (p.178): storage modulus (E') of SFC with heterogeneous and homogeneous HGM and neat epoxy at 30, 50 and 60 C"
    },
    {
     "quote": "EPT60-CC25 | Tan d at 30C 28.9 | at 50C 34.2 | at 60C 58.4 (x10^3)",
     "location": "Table 9.7 (p.186-187): tan delta (Tan d) values of SFC with heterogeneous and homogeneous HGM and neat epoxy at 30, 50 and 60 C"
    }
   ],
   "extractor_confidence": 0.8
  },
  {
   "record_id": null,
   "paper_id": null,
   "sample_label": "EPT60-DD5",
   "data_origin": "primary",
   "processing": {
    "matrix_class": "epoxy",
    "matrix_name": "DGEBA epoxy resin LR 20 with cycloaliphatic amine hardener LH281 (10:3)",
    "particle_type": "glass_microballoon",
    "particle_grade": "3M-type HGM T60 (true density 0.6 g/cc, crush strength 69 MPa)",
    "particle_true_density_g_cc": 0.5529,
    "particle_mean_diameter_um": 55.04,
    "particle_wall_thickness_ratio": 0.9141,
    "particle_volume_fraction": 0.05,
    "particle_weight_fraction": null,
    "process_route": "mechanical_mixing_cast",
    "cure_or_process_temperature_c": 80.0,
    "additional_fillers": null
   },
   "structure": {
    "measured_density_g_cc": null,
    "theoretical_density_g_cc": null,
    "matrix_porosity_fraction": null,
    "particle_breakage_fraction": null,
    "microstructure_notes": "sieved homogeneous HGM, 50-60 um size class"
   },
   "test": {
    "test_type": "dma",
    "strain_rate_per_s": null,
    "temperature_c": 30.0,
    "standard": "ASTM D4065",
    "specimen_notes": "DMA, TA Q800, 3-point bending, 50 mm span, 10 Hz, 3 C/min, 20 um amplitude, 20-200 C sweep; value read at this temperature."
   },
   "properties": {
    "modulus_mpa": null,
    "strength_mpa": null,
    "strain_at_failure": null,
    "energy_absorption_mj_m3": null,
    "plateau_stress_mpa": null,
    "densification_strain": null,
    "specific_modulus_mpa_per_g_cc": null,
    "specific_strength_mpa_per_g_cc": null,
    "storage_modulus_mpa": 1177.0,
    "loss_tangent": 0.028,
    "thermal_conductivity_w_mk": null,
    "cte_per_k": null,
    "moisture_uptake_pct": null
   },
   "evidence": [
    {
     "quote": "EPT60-DD5 | E' at 30C 1177 MPa | E' at 50C 1077 MPa | E' at 60C 863 MPa",
     "location": "Table 9.3 (p.178): storage modulus (E') of SFC with heterogeneous and homogeneous HGM and neat epoxy at 30, 50 and 60 C"
    },
    {
     "quote": "EPT60-DD5 | Tan d at 30C 28.0 | at 50C 37.2 | at 60C 56.4 (x10^3)",
     "location": "Table 9.7 (p.186-187): tan delta (Tan d) values of SFC with heterogeneous and homogeneous HGM and neat epoxy at 30, 50 and 60 C"
    }
   ],
   "extractor_confidence": 0.8
  },
  {
   "record_id": null,
   "paper_id": null,
   "sample_label": "EPT60-DD5",
   "data_origin": "primary",
   "processing": {
    "matrix_class": "epoxy",
    "matrix_name": "DGEBA epoxy resin LR 20 with cycloaliphatic amine hardener LH281 (10:3)",
    "particle_type": "glass_microballoon",
    "particle_grade": "3M-type HGM T60 (true density 0.6 g/cc, crush strength 69 MPa)",
    "particle_true_density_g_cc": 0.5529,
    "particle_mean_diameter_um": 55.04,
    "particle_wall_thickness_ratio": 0.9141,
    "particle_volume_fraction": 0.05,
    "particle_weight_fraction": null,
    "process_route": "mechanical_mixing_cast",
    "cure_or_process_temperature_c": 80.0,
    "additional_fillers": null
   },
   "structure": {
    "measured_density_g_cc": null,
    "theoretical_density_g_cc": null,
    "matrix_porosity_fraction": null,
    "particle_breakage_fraction": null,
    "microstructure_notes": "sieved homogeneous HGM, 50-60 um size class"
   },
   "test": {
    "test_type": "dma",
    "strain_rate_per_s": null,
    "temperature_c": 50.0,
    "standard": "ASTM D4065",
    "specimen_notes": "DMA, TA Q800, 3-point bending, 50 mm span, 10 Hz, 3 C/min, 20 um amplitude, 20-200 C sweep; value read at this temperature."
   },
   "properties": {
    "modulus_mpa": null,
    "strength_mpa": null,
    "strain_at_failure": null,
    "energy_absorption_mj_m3": null,
    "plateau_stress_mpa": null,
    "densification_strain": null,
    "specific_modulus_mpa_per_g_cc": null,
    "specific_strength_mpa_per_g_cc": null,
    "storage_modulus_mpa": 1077.0,
    "loss_tangent": 0.037200000000000004,
    "thermal_conductivity_w_mk": null,
    "cte_per_k": null,
    "moisture_uptake_pct": null
   },
   "evidence": [
    {
     "quote": "EPT60-DD5 | E' at 30C 1177 MPa | E' at 50C 1077 MPa | E' at 60C 863 MPa",
     "location": "Table 9.3 (p.178): storage modulus (E') of SFC with heterogeneous and homogeneous HGM and neat epoxy at 30, 50 and 60 C"
    },
    {
     "quote": "EPT60-DD5 | Tan d at 30C 28.0 | at 50C 37.2 | at 60C 56.4 (x10^3)",
     "location": "Table 9.7 (p.186-187): tan delta (Tan d) values of SFC with heterogeneous and homogeneous HGM and neat epoxy at 30, 50 and 60 C"
    }
   ],
   "extractor_confidence": 0.8
  },
  {
   "record_id": null,
   "paper_id": null,
   "sample_label": "EPT60-DD5",
   "data_origin": "primary",
   "processing": {
    "matrix_class": "epoxy",
    "matrix_name": "DGEBA epoxy resin LR 20 with cycloaliphatic amine hardener LH281 (10:3)",
    "particle_type": "glass_microballoon",
    "particle_grade": "3M-type HGM T60 (true density 0.6 g/cc, crush strength 69 MPa)",
    "particle_true_density_g_cc": 0.5529,
    "particle_mean_diameter_um": 55.04,
    "particle_wall_thickness_ratio": 0.9141,
    "particle_volume_fraction": 0.05,
    "particle_weight_fraction": null,
    "process_route": "mechanical_mixing_cast",
    "cure_or_process_temperature_c": 80.0,
    "additional_fillers": null
   },
   "structure": {
    "measured_density_g_cc": null,
    "theoretical_density_g_cc": null,
    "matrix_porosity_fraction": null,
    "particle_breakage_fraction": null,
    "microstructure_notes": "sieved homogeneous HGM, 50-60 um size class"
   },
   "test": {
    "test_type": "dma",
    "strain_rate_per_s": null,
    "temperature_c": 60.0,
    "standard": "ASTM D4065",
    "specimen_notes": "DMA, TA Q800, 3-point bending, 50 mm span, 10 Hz, 3 C/min, 20 um amplitude, 20-200 C sweep; value read at this temperature."
   },
   "properties": {
    "modulus_mpa": null,
    "strength_mpa": null,
    "strain_at_failure": null,
    "energy_absorption_mj_m3": null,
    "plateau_stress_mpa": null,
    "densification_strain": null,
    "specific_modulus_mpa_per_g_cc": null,
    "specific_strength_mpa_per_g_cc": null,
    "storage_modulus_mpa": 863.0,
    "loss_tangent": 0.0564,
    "thermal_conductivity_w_mk": null,
    "cte_per_k": null,
    "moisture_uptake_pct": null
   },
   "evidence": [
    {
     "quote": "EPT60-DD5 | E' at 30C 1177 MPa | E' at 50C 1077 MPa | E' at 60C 863 MPa",
     "location": "Table 9.3 (p.178): storage modulus (E') of SFC with heterogeneous and homogeneous HGM and neat epoxy at 30, 50 and 60 C"
    },
    {
     "quote": "EPT60-DD5 | Tan d at 30C 28.0 | at 50C 37.2 | at 60C 56.4 (x10^3)",
     "location": "Table 9.7 (p.186-187): tan delta (Tan d) values of SFC with heterogeneous and homogeneous HGM and neat epoxy at 30, 50 and 60 C"
    }
   ],
   "extractor_confidence": 0.8
  },
  {
   "record_id": null,
   "paper_id": null,
   "sample_label": "EPT60-DD10",
   "data_origin": "primary",
   "processing": {
    "matrix_class": "epoxy",
    "matrix_name": "DGEBA epoxy resin LR 20 with cycloaliphatic amine hardener LH281 (10:3)",
    "particle_type": "glass_microballoon",
    "particle_grade": "3M-type HGM T60 (true density 0.6 g/cc, crush strength 69 MPa)",
    "particle_true_density_g_cc": 0.5529,
    "particle_mean_diameter_um": 55.04,
    "particle_wall_thickness_ratio": 0.9141,
    "particle_volume_fraction": 0.1,
    "particle_weight_fraction": null,
    "process_route": "mechanical_mixing_cast",
    "cure_or_process_temperature_c": 80.0,
    "additional_fillers": null
   },
   "structure": {
    "measured_density_g_cc": null,
    "theoretical_density_g_cc": null,
    "matrix_porosity_fraction": null,
    "particle_breakage_fraction": null,
    "microstructure_notes": "sieved homogeneous HGM, 50-60 um size class"
   },
   "test": {
    "test_type": "dma",
    "strain_rate_per_s": null,
    "temperature_c": 30.0,
    "standard": "ASTM D4065",
    "specimen_notes": "DMA, TA Q800, 3-point bending, 50 mm span, 10 Hz, 3 C/min, 20 um amplitude, 20-200 C sweep; value read at this temperature."
   },
   "properties": {
    "modulus_mpa": null,
    "strength_mpa": null,
    "strain_at_failure": null,
    "energy_absorption_mj_m3": null,
    "plateau_stress_mpa": null,
    "densification_strain": null,
    "specific_modulus_mpa_per_g_cc": null,
    "specific_strength_mpa_per_g_cc": null,
    "storage_modulus_mpa": 2479.0,
    "loss_tangent": 0.0298,
    "thermal_conductivity_w_mk": null,
    "cte_per_k": null,
    "moisture_uptake_pct": null
   },
   "evidence": [
    {
     "quote": "EPT60-DD10 | E' at 30C 2479 MPa | E' at 50C 2235 MPa | E' at 60C 1594 MPa",
     "location": "Table 9.3 (p.178): storage modulus (E') of SFC with heterogeneous and homogeneous HGM and neat epoxy at 30, 50 and 60 C"
    },
    {
     "quote": "EPT60-DD10 | Tan d at 30C 29.8 | at 50C 39.2 | at 60C 76.1 (x10^3)",
     "location": "Table 9.7 (p.186-187): tan delta (Tan d) values of SFC with heterogeneous and homogeneous HGM and neat epoxy at 30, 50 and 60 C"
    }
   ],
   "extractor_confidence": 0.8
  },
  {
   "record_id": null,
   "paper_id": null,
   "sample_label": "EPT60-DD10",
   "data_origin": "primary",
   "processing": {
    "matrix_class": "epoxy",
    "matrix_name": "DGEBA epoxy resin LR 20 with cycloaliphatic amine hardener LH281 (10:3)",
    "particle_type": "glass_microballoon",
    "particle_grade": "3M-type HGM T60 (true density 0.6 g/cc, crush strength 69 MPa)",
    "particle_true_density_g_cc": 0.5529,
    "particle_mean_diameter_um": 55.04,
    "particle_wall_thickness_ratio": 0.9141,
    "particle_volume_fraction": 0.1,
    "particle_weight_fraction": null,
    "process_route": "mechanical_mixing_cast",
    "cure_or_process_temperature_c": 80.0,
    "additional_fillers": null
   },
   "structure": {
    "measured_density_g_cc": null,
    "theoretical_density_g_cc": null,
    "matrix_porosity_fraction": null,
    "particle_breakage_fraction": null,
    "microstructure_notes": "sieved homogeneous HGM, 50-60 um size class"
   },
   "test": {
    "test_type": "dma",
    "strain_rate_per_s": null,
    "temperature_c": 50.0,
    "standard": "ASTM D4065",
    "specimen_notes": "DMA, TA Q800, 3-point bending, 50 mm span, 10 Hz, 3 C/min, 20 um amplitude, 20-200 C sweep; value read at this temperature."
   },
   "properties": {
    "modulus_mpa": null,
    "strength_mpa": null,
    "strain_at_failure": null,
    "energy_absorption_mj_m3": null,
    "plateau_stress_mpa": null,
    "densification_strain": null,
    "specific_modulus_mpa_per_g_cc": null,
    "specific_strength_mpa_per_g_cc": null,
    "storage_modulus_mpa": 2235.0,
    "loss_tangent": 0.039200000000000006,
    "thermal_conductivity_w_mk": null,
    "cte_per_k": null,
    "moisture_uptake_pct": null
   },
   "evidence": [
    {
     "quote": "EPT60-DD10 | E' at 30C 2479 MPa | E' at 50C 2235 MPa | E' at 60C 1594 MPa",
     "location": "Table 9.3 (p.178): storage modulus (E') of SFC with heterogeneous and homogeneous HGM and neat epoxy at 30, 50 and 60 C"
    },
    {
     "quote": "EPT60-DD10 | Tan d at 30C 29.8 | at 50C 39.2 | at 60C 76.1 (x10^3)",
     "location": "Table 9.7 (p.186-187): tan delta (Tan d) values of SFC with heterogeneous and homogeneous HGM and neat epoxy at 30, 50 and 60 C"
    }
   ],
   "extractor_confidence": 0.8
  },
  {
   "record_id": null,
   "paper_id": null,
   "sample_label": "EPT60-DD10",
   "data_origin": "primary",
   "processing": {
    "matrix_class": "epoxy",
    "matrix_name": "DGEBA epoxy resin LR 20 with cycloaliphatic amine hardener LH281 (10:3)",
    "particle_type": "glass_microballoon",
    "particle_grade": "3M-type HGM T60 (true density 0.6 g/cc, crush strength 69 MPa)",
    "particle_true_density_g_cc": 0.5529,
    "particle_mean_diameter_um": 55.04,
    "particle_wall_thickness_ratio": 0.9141,
    "particle_volume_fraction": 0.1,
    "particle_weight_fraction": null,
    "process_route": "mechanical_mixing_cast",
    "cure_or_process_temperature_c": 80.0,
    "additional_fillers": null
   },
   "structure": {
    "measured_density_g_cc": null,
    "theoretical_density_g_cc": null,
    "matrix_porosity_fraction": null,
    "particle_breakage_fraction": null,
    "microstructure_notes": "sieved homogeneous HGM, 50-60 um size class"
   },
   "test": {
    "test_type": "dma",
    "strain_rate_per_s": null,
    "temperature_c": 60.0,
    "standard": "ASTM D4065",
    "specimen_notes": "DMA, TA Q800, 3-point bending, 50 mm span, 10 Hz, 3 C/min, 20 um amplitude, 20-200 C sweep; value read at this temperature."
   },
   "properties": {
    "modulus_mpa": null,
    "strength_mpa": null,
    "strain_at_failure": null,
    "energy_absorption_mj_m3": null,
    "plateau_stress_mpa": null,
    "densification_strain": null,
    "specific_modulus_mpa_per_g_cc": null,
    "specific_strength_mpa_per_g_cc": null,
    "storage_modulus_mpa": 1594.0,
    "loss_tangent": 0.0761,
    "thermal_conductivity_w_mk": null,
    "cte_per_k": null,
    "moisture_uptake_pct": null
   },
   "evidence": [
    {
     "quote": "EPT60-DD10 | E' at 30C 2479 MPa | E' at 50C 2235 MPa | E' at 60C 1594 MPa",
     "location": "Table 9.3 (p.178): storage modulus (E') of SFC with heterogeneous and homogeneous HGM and neat epoxy at 30, 50 and 60 C"
    },
    {
     "quote": "EPT60-DD10 | Tan d at 30C 29.8 | at 50C 39.2 | at 60C 76.1 (x10^3)",
     "location": "Table 9.7 (p.186-187): tan delta (Tan d) values of SFC with heterogeneous and homogeneous HGM and neat epoxy at 30, 50 and 60 C"
    }
   ],
   "extractor_confidence": 0.8
  },
  {
   "record_id": null,
   "paper_id": null,
   "sample_label": "EPT60-DD15",
   "data_origin": "primary",
   "processing": {
    "matrix_class": "epoxy",
    "matrix_name": "DGEBA epoxy resin LR 20 with cycloaliphatic amine hardener LH281 (10:3)",
    "particle_type": "glass_microballoon",
    "particle_grade": "3M-type HGM T60 (true density 0.6 g/cc, crush strength 69 MPa)",
    "particle_true_density_g_cc": 0.5529,
    "particle_mean_diameter_um": 55.04,
    "particle_wall_thickness_ratio": 0.9141,
    "particle_volume_fraction": 0.15,
    "particle_weight_fraction": null,
    "process_route": "mechanical_mixing_cast",
    "cure_or_process_temperature_c": 80.0,
    "additional_fillers": null
   },
   "structure": {
    "measured_density_g_cc": null,
    "theoretical_density_g_cc": null,
    "matrix_porosity_fraction": null,
    "particle_breakage_fraction": null,
    "microstructure_notes": "sieved homogeneous HGM, 50-60 um size class"
   },
   "test": {
    "test_type": "dma",
    "strain_rate_per_s": null,
    "temperature_c": 30.0,
    "standard": "ASTM D4065",
    "specimen_notes": "DMA, TA Q800, 3-point bending, 50 mm span, 10 Hz, 3 C/min, 20 um amplitude, 20-200 C sweep; value read at this temperature."
   },
   "properties": {
    "modulus_mpa": null,
    "strength_mpa": null,
    "strain_at_failure": null,
    "energy_absorption_mj_m3": null,
    "plateau_stress_mpa": null,
    "densification_strain": null,
    "specific_modulus_mpa_per_g_cc": null,
    "specific_strength_mpa_per_g_cc": null,
    "storage_modulus_mpa": 2402.0,
    "loss_tangent": 0.0375,
    "thermal_conductivity_w_mk": null,
    "cte_per_k": null,
    "moisture_uptake_pct": null
   },
   "evidence": [
    {
     "quote": "EPT60-DD15 | E' at 30C 2402 MPa | E' at 50C 1953 MPa | E' at 60C 1291 MPa",
     "location": "Table 9.3 (p.178): storage modulus (E') of SFC with heterogeneous and homogeneous HGM and neat epoxy at 30, 50 and 60 C"
    },
    {
     "quote": "EPT60-DD15 | Tan d at 30C 37.5 | at 50C 42.9 | at 60C 119.4 (x10^3)",
     "location": "Table 9.7 (p.186-187): tan delta (Tan d) values of SFC with heterogeneous and homogeneous HGM and neat epoxy at 30, 50 and 60 C"
    }
   ],
   "extractor_confidence": 0.8
  },
  {
   "record_id": null,
   "paper_id": null,
   "sample_label": "EPT60-DD15",
   "data_origin": "primary",
   "processing": {
    "matrix_class": "epoxy",
    "matrix_name": "DGEBA epoxy resin LR 20 with cycloaliphatic amine hardener LH281 (10:3)",
    "particle_type": "glass_microballoon",
    "particle_grade": "3M-type HGM T60 (true density 0.6 g/cc, crush strength 69 MPa)",
    "particle_true_density_g_cc": 0.5529,
    "particle_mean_diameter_um": 55.04,
    "particle_wall_thickness_ratio": 0.9141,
    "particle_volume_fraction": 0.15,
    "particle_weight_fraction": null,
    "process_route": "mechanical_mixing_cast",
    "cure_or_process_temperature_c": 80.0,
    "additional_fillers": null
   },
   "structure": {
    "measured_density_g_cc": null,
    "theoretical_density_g_cc": null,
    "matrix_porosity_fraction": null,
    "particle_breakage_fraction": null,
    "microstructure_notes": "sieved homogeneous HGM, 50-60 um size class"
   },
   "test": {
    "test_type": "dma",
    "strain_rate_per_s": null,
    "temperature_c": 50.0,
    "standard": "ASTM D4065",
    "specimen_notes": "DMA, TA Q800, 3-point bending, 50 mm span, 10 Hz, 3 C/min, 20 um amplitude, 20-200 C sweep; value read at this temperature."
   },
   "properties": {
    "modulus_mpa": null,
    "strength_mpa": null,
    "strain_at_failure": null,
    "energy_absorption_mj_m3": null,
    "plateau_stress_mpa": null,
    "densification_strain": null,
    "specific_modulus_mpa_per_g_cc": null,
    "specific_strength_mpa_per_g_cc": null,
    "storage_modulus_mpa": 1953.0,
    "loss_tangent": 0.0429,
    "thermal_conductivity_w_mk": null,
    "cte_per_k": null,
    "moisture_uptake_pct": null
   },
   "evidence": [
    {
     "quote": "EPT60-DD15 | E' at 30C 2402 MPa | E' at 50C 1953 MPa | E' at 60C 1291 MPa",
     "location": "Table 9.3 (p.178): storage modulus (E') of SFC with heterogeneous and homogeneous HGM and neat epoxy at 30, 50 and 60 C"
    },
    {
     "quote": "EPT60-DD15 | Tan d at 30C 37.5 | at 50C 42.9 | at 60C 119.4 (x10^3)",
     "location": "Table 9.7 (p.186-187): tan delta (Tan d) values of SFC with heterogeneous and homogeneous HGM and neat epoxy at 30, 50 and 60 C"
    }
   ],
   "extractor_confidence": 0.8
  },
  {
   "record_id": null,
   "paper_id": null,
   "sample_label": "EPT60-DD15",
   "data_origin": "primary",
   "processing": {
    "matrix_class": "epoxy",
    "matrix_name": "DGEBA epoxy resin LR 20 with cycloaliphatic amine hardener LH281 (10:3)",
    "particle_type": "glass_microballoon",
    "particle_grade": "3M-type HGM T60 (true density 0.6 g/cc, crush strength 69 MPa)",
    "particle_true_density_g_cc": 0.5529,
    "particle_mean_diameter_um": 55.04,
    "particle_wall_thickness_ratio": 0.9141,
    "particle_volume_fraction": 0.15,
    "particle_weight_fraction": null,
    "process_route": "mechanical_mixing_cast",
    "cure_or_process_temperature_c": 80.0,
    "additional_fillers": null
   },
   "structure": {
    "measured_density_g_cc": null,
    "theoretical_density_g_cc": null,
    "matrix_porosity_fraction": null,
    "particle_breakage_fraction": null,
    "microstructure_notes": "sieved homogeneous HGM, 50-60 um size class"
   },
   "test": {
    "test_type": "dma",
    "strain_rate_per_s": null,
    "temperature_c": 60.0,
    "standard": "ASTM D4065",
    "specimen_notes": "DMA, TA Q800, 3-point bending, 50 mm span, 10 Hz, 3 C/min, 20 um amplitude, 20-200 C sweep; value read at this temperature."
   },
   "properties": {
    "modulus_mpa": null,
    "strength_mpa": null,
    "strain_at_failure": null,
    "energy_absorption_mj_m3": null,
    "plateau_stress_mpa": null,
    "densification_strain": null,
    "specific_modulus_mpa_per_g_cc": null,
    "specific_strength_mpa_per_g_cc": null,
    "storage_modulus_mpa": 1291.0,
    "loss_tangent": 0.1194,
    "thermal_conductivity_w_mk": null,
    "cte_per_k": null,
    "moisture_uptake_pct": null
   },
   "evidence": [
    {
     "quote": "EPT60-DD15 | E' at 30C 2402 MPa | E' at 50C 1953 MPa | E' at 60C 1291 MPa",
     "location": "Table 9.3 (p.178): storage modulus (E') of SFC with heterogeneous and homogeneous HGM and neat epoxy at 30, 50 and 60 C"
    },
    {
     "quote": "EPT60-DD15 | Tan d at 30C 37.5 | at 50C 42.9 | at 60C 119.4 (x10^3)",
     "location": "Table 9.7 (p.186-187): tan delta (Tan d) values of SFC with heterogeneous and homogeneous HGM and neat epoxy at 30, 50 and 60 C"
    }
   ],
   "extractor_confidence": 0.8
  },
  {
   "record_id": null,
   "paper_id": null,
   "sample_label": "EPT60-DD20",
   "data_origin": "primary",
   "processing": {
    "matrix_class": "epoxy",
    "matrix_name": "DGEBA epoxy resin LR 20 with cycloaliphatic amine hardener LH281 (10:3)",
    "particle_type": "glass_microballoon",
    "particle_grade": "3M-type HGM T60 (true density 0.6 g/cc, crush strength 69 MPa)",
    "particle_true_density_g_cc": 0.5529,
    "particle_mean_diameter_um": 55.04,
    "particle_wall_thickness_ratio": 0.9141,
    "particle_volume_fraction": 0.2,
    "particle_weight_fraction": null,
    "process_route": "mechanical_mixing_cast",
    "cure_or_process_temperature_c": 80.0,
    "additional_fillers": null
   },
   "structure": {
    "measured_density_g_cc": null,
    "theoretical_density_g_cc": null,
    "matrix_porosity_fraction": null,
    "particle_breakage_fraction": null,
    "microstructure_notes": "sieved homogeneous HGM, 50-60 um size class"
   },
   "test": {
    "test_type": "dma",
    "strain_rate_per_s": null,
    "temperature_c": 30.0,
    "standard": "ASTM D4065",
    "specimen_notes": "DMA, TA Q800, 3-point bending, 50 mm span, 10 Hz, 3 C/min, 20 um amplitude, 20-200 C sweep; value read at this temperature."
   },
   "properties": {
    "modulus_mpa": null,
    "strength_mpa": null,
    "strain_at_failure": null,
    "energy_absorption_mj_m3": null,
    "plateau_stress_mpa": null,
    "densification_strain": null,
    "specific_modulus_mpa_per_g_cc": null,
    "specific_strength_mpa_per_g_cc": null,
    "storage_modulus_mpa": 2119.0,
    "loss_tangent": 0.0304,
    "thermal_conductivity_w_mk": null,
    "cte_per_k": null,
    "moisture_uptake_pct": null
   },
   "evidence": [
    {
     "quote": "EPT60-DD20 | E' at 30C 2119 MPa | E' at 50C 1979 MPa | E' at 60C 1726 MPa",
     "location": "Table 9.3 (p.178): storage modulus (E') of SFC with heterogeneous and homogeneous HGM and neat epoxy at 30, 50 and 60 C"
    },
    {
     "quote": "EPT60-DD20 | Tan d at 30C 30.4 | at 50C 38.3 | at 60C 54.1 (x10^3)",
     "location": "Table 9.7 (p.186-187): tan delta (Tan d) values of SFC with heterogeneous and homogeneous HGM and neat epoxy at 30, 50 and 60 C"
    }
   ],
   "extractor_confidence": 0.8
  },
  {
   "record_id": null,
   "paper_id": null,
   "sample_label": "EPT60-DD20",
   "data_origin": "primary",
   "processing": {
    "matrix_class": "epoxy",
    "matrix_name": "DGEBA epoxy resin LR 20 with cycloaliphatic amine hardener LH281 (10:3)",
    "particle_type": "glass_microballoon",
    "particle_grade": "3M-type HGM T60 (true density 0.6 g/cc, crush strength 69 MPa)",
    "particle_true_density_g_cc": 0.5529,
    "particle_mean_diameter_um": 55.04,
    "particle_wall_thickness_ratio": 0.9141,
    "particle_volume_fraction": 0.2,
    "particle_weight_fraction": null,
    "process_route": "mechanical_mixing_cast",
