Repository: Harshelite2503/foamgpt

# FoamGPT

**An LLM-extracted, literature-scale Process–Structure–Property (PSP) dataset and benchmark for syntactic foams.**

Syntactic foams (hollow-particle-filled composites) have ~30 years of literature, but the quantitative
results live in tables and figures inside thousands of PDFs. FoamGPT turns that literature into a
machine-readable dataset and asks: *how well can classical ML and frontier LLMs predict foam properties,
and where do LLMs hallucinate?*

```
OpenAlex ──▶ OA PDFs ──▶ text+tables ──▶ Claude structured extraction ──▶ curated PSP table ──▶ benchmarks
 harvest      download      parse            extract / batch                  curate           bench-ml / bench-llm
```

File: data/extracted/agent/W4382982980.json (part 8 of 11)
{
    "cure_or_process_temperature_c": 80.0,
    "additional_fillers": null
   },
   "structure": {
    "measured_density_g_cc": null,
    "theoretical_density_g_cc": null,
    "matrix_porosity_fraction": null,
    "particle_breakage_fraction": null,
    "microstructure_notes": "sieved homogeneous HGM, 50-60 um size class"
   },
   "test": {
    "test_type": "dma",
    "strain_rate_per_s": null,
    "temperature_c": 50.0,
    "standard": "ASTM D4065",
    "specimen_notes": "DMA, TA Q800, 3-point bending, 50 mm span, 10 Hz, 3 C/min, 20 um amplitude, 20-200 C sweep; value read at this temperature."
   },
   "properties": {
    "modulus_mpa": null,
    "strength_mpa": null,
    "strain_at_failure": null,
    "energy_absorption_mj_m3": null,
    "plateau_stress_mpa": null,
    "densification_strain": null,
    "specific_modulus_mpa_per_g_cc": null,
    "specific_strength_mpa_per_g_cc": null,
    "storage_modulus_mpa": 1979.0,
    "loss_tangent": 0.038299999999999994,
    "thermal_conductivity_w_mk": null,
    "cte_per_k": null,
    "moisture_uptake_pct": null
   },
   "evidence": [
    {
     "quote": "EPT60-DD20 | E' at 30C 2119 MPa | E' at 50C 1979 MPa | E' at 60C 1726 MPa",
     "location": "Table 9.3 (p.178): storage modulus (E') of SFC with heterogeneous and homogeneous HGM and neat epoxy at 30, 50 and 60 C"
    },
    {
     "quote": "EPT60-DD20 | Tan d at 30C 30.4 | at 50C 38.3 | at 60C 54.1 (x10^3)",
     "location": "Table 9.7 (p.186-187): tan delta (Tan d) values of SFC with heterogeneous and homogeneous HGM and neat epoxy at 30, 50 and 60 C"
    }
   ],
   "extractor_confidence": 0.8
  },
  {
   "record_id": null,
   "paper_id": null,
   "sample_label": "EPT60-DD20",
   "data_origin": "primary",
   "processing": {
    "matrix_class": "epoxy",
    "matrix_name": "DGEBA epoxy resin LR 20 with cycloaliphatic amine hardener LH281 (10:3)",
    "particle_type": "glass_microballoon",
    "particle_grade": "3M-type HGM T60 (true density 0.6 g/cc, crush strength 69 MPa)",
    "particle_true_density_g_cc": 0.5529,
    "particle_mean_diameter_um": 55.04,
    "particle_wall_thickness_ratio": 0.9141,
    "particle_volume_fraction": 0.2,
    "particle_weight_fraction": null,
    "process_route": "mechanical_mixing_cast",
    "cure_or_process_temperature_c": 80.0,
    "additional_fillers": null
   },
   "structure": {
    "measured_density_g_cc": null,
    "theoretical_density_g_cc": null,
    "matrix_porosity_fraction": null,
    "particle_breakage_fraction": null,
    "microstructure_notes": "sieved homogeneous HGM, 50-60 um size class"
   },
   "test": {
    "test_type": "dma",
    "strain_rate_per_s": null,
    "temperature_c": 60.0,
    "standard": "ASTM D4065",
    "specimen_notes": "DMA, TA Q800, 3-point bending, 50 mm span, 10 Hz, 3 C/min, 20 um amplitude, 20-200 C sweep; value read at this temperature."
   },
   "properties": {
    "modulus_mpa": null,
    "strength_mpa": null,
    "strain_at_failure": null,
    "energy_absorption_mj_m3": null,
    "plateau_stress_mpa": null,
    "densification_strain": null,
    "specific_modulus_mpa_per_g_cc": null,
    "specific_strength_mpa_per_g_cc": null,
    "storage_modulus_mpa": 1726.0,
    "loss_tangent": 0.0541,
    "thermal_conductivity_w_mk": null,
    "cte_per_k": null,
    "moisture_uptake_pct": null
   },
   "evidence": [
    {
     "quote": "EPT60-DD20 | E' at 30C 2119 MPa | E' at 50C 1979 MPa | E' at 60C 1726 MPa",
     "location": "Table 9.3 (p.178): storage modulus (E') of SFC with heterogeneous and homogeneous HGM and neat epoxy at 30, 50 and 60 C"
    },
    {
     "quote": "EPT60-DD20 | Tan d at 30C 30.4 | at 50C 38.3 | at 60C 54.1 (x10^3)",
     "location": "Table 9.7 (p.186-187): tan delta (Tan d) values of SFC with heterogeneous and homogeneous HGM and neat epoxy at 30, 50 and 60 C"
    }
   ],
   "extractor_confidence": 0.8
  },
  {
   "record_id": null,
   "paper_id": null,
   "sample_label": "EPT60-DD25",
   "data_origin": "primary",
   "processing": {
    "matrix_class": "epoxy",
    "matrix_name": "DGEBA epoxy resin LR 20 with cycloaliphatic amine hardener LH281 (10:3)",
    "particle_type": "glass_microballoon",
    "particle_grade": "3M-type HGM T60 (true density 0.6 g/cc, crush strength 69 MPa)",
    "particle_true_density_g_cc": 0.5529,
    "particle_mean_diameter_um": 55.04,
    "particle_wall_thickness_ratio": 0.9141,
    "particle_volume_fraction": 0.25,
    "particle_weight_fraction": null,
    "process_route": "mechanical_mixing_cast",
    "cure_or_process_temperature_c": 80.0,
    "additional_fillers": null
   },
   "structure": {
    "measured_density_g_cc": null,
    "theoretical_density_g_cc": null,
    "matrix_porosity_fraction": null,
    "particle_breakage_fraction": null,
    "microstructure_notes": "sieved homogeneous HGM, 50-60 um size class"
   },
   "test": {
    "test_type": "dma",
    "strain_rate_per_s": null,
    "temperature_c": 30.0,
    "standard": "ASTM D4065",
    "specimen_notes": "DMA, TA Q800, 3-point bending, 50 mm span, 10 Hz, 3 C/min, 20 um amplitude, 20-200 C sweep; value read at this temperature."
   },
   "properties": {
    "modulus_mpa": null,
    "strength_mpa": null,
    "strain_at_failure": null,
    "energy_absorption_mj_m3": null,
    "plateau_stress_mpa": null,
    "densification_strain": null,
    "specific_modulus_mpa_per_g_cc": null,
    "specific_strength_mpa_per_g_cc": null,
    "storage_modulus_mpa": 2439.0,
    "loss_tangent": 0.0317,
    "thermal_conductivity_w_mk": null,
    "cte_per_k": null,
    "moisture_uptake_pct": null
   },
   "evidence": [
    {
     "quote": "EPT60-DD25 | E' at 30C 2439 MPa | E' at 50C 2169 MPa | E' at 60C 1918 MPa",
     "location": "Table 9.3 (p.178): storage modulus (E') of SFC with heterogeneous and homogeneous HGM and neat epoxy at 30, 50 and 60 C"
    },
    {
     "quote": "EPT60-DD25 | Tan d at 30C 31.7 | at 50C 38.8 | at 60C 51.1 (x10^3)",
     "location": "Table 9.7 (p.186-187): tan delta (Tan d) values of SFC with heterogeneous and homogeneous HGM and neat epoxy at 30, 50 and 60 C"
    }
   ],
   "extractor_confidence": 0.8
  },
  {
   "record_id": null,
   "paper_id": null,
   "sample_label": "EPT60-DD25",
   "data_origin": "primary",
   "processing": {
    "matrix_class": "epoxy",
    "matrix_name": "DGEBA epoxy resin LR 20 with cycloaliphatic amine hardener LH281 (10:3)",
    "particle_type": "glass_microballoon",
    "particle_grade": "3M-type HGM T60 (true density 0.6 g/cc, crush strength 69 MPa)",
    "particle_true_density_g_cc": 0.5529,
    "particle_mean_diameter_um": 55.04,
    "particle_wall_thickness_ratio": 0.9141,
    "particle_volume_fraction": 0.25,
    "particle_weight_fraction": null,
    "process_route": "mechanical_mixing_cast",
    "cure_or_process_temperature_c": 80.0,
    "additional_fillers": null
   },
   "structure": {
    "measured_density_g_cc": null,
    "theoretical_density_g_cc": null,
    "matrix_porosity_fraction": null,
    "particle_breakage_fraction": null,
    "microstructure_notes": "sieved homogeneous HGM, 50-60 um size class"
   },
   "test": {
    "test_type": "dma",
    "strain_rate_per_s": null,
    "temperature_c": 50.0,
    "standard": "ASTM D4065",
    "specimen_notes": "DMA, TA Q800, 3-point bending, 50 mm span, 10 Hz, 3 C/min, 20 um amplitude, 20-200 C sweep; value read at this temperature."
   },
   "properties": {
    "modulus_mpa": null,
    "strength_mpa": null,
    "strain_at_failure": null,
    "energy_absorption_mj_m3": null,
    "plateau_stress_mpa": null,
    "densification_strain": null,
    "specific_modulus_mpa_per_g_cc": null,
    "specific_strength_mpa_per_g_cc": null,
    "storage_modulus_mpa": 2169.0,
    "loss_tangent": 0.038799999999999994,
    "thermal_conductivity_w_mk": null,
    "cte_per_k": null,
    "moisture_uptake_pct": null
   },
   "evidence": [
    {
     "quote": "EPT60-DD25 | E' at 30C 2439 MPa | E' at 50C 2169 MPa | E' at 60C 1918 MPa",
     "location": "Table 9.3 (p.178): storage modulus (E') of SFC with heterogeneous and homogeneous HGM and neat epoxy at 30, 50 and 60 C"
    },
    {
     "quote": "EPT60-DD25 | Tan d at 30C 31.7 | at 50C 38.8 | at 60C 51.1 (x10^3)",
     "location": "Table 9.7 (p.186-187): tan delta (Tan d) values of SFC with heterogeneous and homogeneous HGM and neat epoxy at 30, 50 and 60 C"
    }
   ],
   "extractor_confidence": 0.8
  },
  {
   "record_id": null,
   "paper_id": null,
   "sample_label": "EPT60-DD25",
   "data_origin": "primary",
   "processing": {
    "matrix_class": "epoxy",
    "matrix_name": "DGEBA epoxy resin LR 20 with cycloaliphatic amine hardener LH281 (10:3)",
    "particle_type": "glass_microballoon",
    "particle_grade": "3M-type HGM T60 (true density 0.6 g/cc, crush strength 69 MPa)",
    "particle_true_density_g_cc": 0.5529,
    "particle_mean_diameter_um": 55.04,
    "particle_wall_thickness_ratio": 0.9141,
    "particle_volume_fraction": 0.25,
    "particle_weight_fraction": null,
    "process_route": "mechanical_mixing_cast",
    "cure_or_process_temperature_c": 80.0,
    "additional_fillers": null
   },
   "structure": {
    "measured_density_g_cc": null,
    "theoretical_density_g_cc": null,
    "matrix_porosity_fraction": null,
    "particle_breakage_fraction": null,
    "microstructure_notes": "sieved homogeneous HGM, 50-60 um size class"
   },
   "test": {
    "test_type": "dma",
    "strain_rate_per_s": null,
    "temperature_c": 60.0,
    "standard": "ASTM D4065",
    "specimen_notes": "DMA, TA Q800, 3-point bending, 50 mm span, 10 Hz, 3 C/min, 20 um amplitude, 20-200 C sweep; value read at this temperature."
   },
   "properties": {
    "modulus_mpa": null,
    "strength_mpa": null,
    "strain_at_failure": null,
    "energy_absorption_mj_m3": null,
    "plateau_stress_mpa": null,
    "densification_strain": null,
    "specific_modulus_mpa_per_g_cc": null,
    "specific_strength_mpa_per_g_cc": null,
    "storage_modulus_mpa": 1918.0,
    "loss_tangent": 0.0511,
    "thermal_conductivity_w_mk": null,
    "cte_per_k": null,
    "moisture_uptake_pct": null
   },
   "evidence": [
    {
     "quote": "EPT60-DD25 | E' at 30C 2439 MPa | E' at 50C 2169 MPa | E' at 60C 1918 MPa",
     "location": "Table 9.3 (p.178): storage modulus (E') of SFC with heterogeneous and homogeneous HGM and neat epoxy at 30, 50 and 60 C"
    },
    {
     "quote": "EPT60-DD25 | Tan d at 30C 31.7 | at 50C 38.8 | at 60C 51.1 (x10^3)",
     "location": "Table 9.7 (p.186-187): tan delta (Tan d) values of SFC with heterogeneous and homogeneous HGM and neat epoxy at 30, 50 and 60 C"
    }
   ],
   "extractor_confidence": 0.8
  },
  {
   "record_id": null,
   "paper_id": null,
   "sample_label": "EPT60-0",
   "data_origin": "primary",
   "processing": {
    "matrix_class": "epoxy",
    "matrix_name": "DGEBA epoxy resin LR 20 with cycloaliphatic amine hardener LH281 (10:3)",
    "particle_type": "glass_microballoon",
    "particle_grade": null,
    "particle_true_density_g_cc": null,
    "particle_mean_diameter_um": null,
    "particle_wall_thickness_ratio": null,
    "particle_volume_fraction": 0.0,
    "particle_weight_fraction": null,
    "process_route": "mechanical_mixing_cast",
    "cure_or_process_temperature_c": 80.0,
    "additional_fillers": null
   },
   "structure": {
    "measured_density_g_cc": null,
    "theoretical_density_g_cc": null,
    "matrix_porosity_fraction": null,
    "particle_breakage_fraction": null,
    "microstructure_notes": "neat epoxy reference (no microballoons)"
   },
   "test": {
    "test_type": "other",
    "strain_rate_per_s": null,
    "temperature_c": 25.0,
    "standard": "ASTM D570-98",
    "specimen_notes": "Water absorption; distilled-water immersion at room temperature, saturated value reported after 720 h."
   },
   "properties": {
    "modulus_mpa": null,
    "strength_mpa": null,
    "strain_at_failure": null,
    "energy_absorption_mj_m3": null,
    "plateau_stress_mpa": null,
    "densification_strain": null,
    "specific_modulus_mpa_per_g_cc": null,
    "specific_strength_mpa_per_g_cc": null,
    "storage_modulus_mpa": null,
    "loss_tangent": null,
    "thermal_conductivity_w_mk": null,
    "cte_per_k": null,
    "moisture_uptake_pct": 0.5907
   },
   "evidence": [
    {
     "quote": "After 720 hours: EPT60-0 0.5907 | EPT60-5 0.5201 | EPT60-10 0.501 | EPT60-15 0.5197 | EPT60-20 0.5565 | EPT60-25 0.5801 (%)",
     "location": "Table 10.3 (p.195): Mean values for the percentage water absorption of syntactic foam composites (%)"
    }
   ],
   "extractor_confidence": 0.85
  },
  {
   "record_id": null,
   "paper_id": null,
   "sample_label": "EPT60-5",
   "data_origin": "primary",
   "processing": {
    "matrix_class": "epoxy",
    "matrix_name": "DGEBA epoxy resin LR 20 with cycloaliphatic amine hardener LH281 (10:3)",
    "particle_type": "glass_microballoon",
    "particle_grade": "3M-type HGM T60 (true density 0.6 g/cc, crush strength 69 MPa)",
    "particle_true_density_g_cc": 0.6,
    "particle_mean_diameter_um": 39.26,
    "particle_wall_thickness_ratio": 0.9141,
    "particle_volume_fraction": 0.05,
    "particle_weight_fraction": null,
    "process_route": "mechanical_mixing_cast",
    "cure_or_process_temperature_c": 80.0,
    "additional_fillers": null
   },
   "structure": {
    "measured_density_g_cc": null,
    "theoretical_density_g_cc": null,
    "matrix_porosity_fraction": null,
    "particle_breakage_fraction": null,
    "microstructure_notes": null
   },
   "test": {
    "test_type": "other",
    "strain_rate_per_s": null,
    "temperature_c": 25.0,
    "standard": "ASTM D570-98",
    "specimen_notes": "Water absorption; distilled-water immersion at room temperature, saturated value reported after 720 h."
   },
   "properties": {
    "modulus_mpa": null,
    "strength_mpa": null,
    "strain_at_failure": null,
    "energy_absorption_mj_m3": null,
    "plateau_stress_mpa": null,
    "densification_strain": null,
    "specific_modulus_mpa_per_g_cc": null,
    "specific_strength_mpa_per_g_cc": null,
    "storage_modulus_mpa": null,
    "loss_tangent": null,
    "thermal_conductivity_w_mk": null,
    "cte_per_k": null,
    "moisture_uptake_pct": 0.5201
   },
   "evidence": [
    {
     "quote": "After 720 hours: EPT60-0 0.5907 | EPT60-5 0.5201 | EPT60-10 0.501 | EPT60-15 0.5197 | EPT60-20 0.5565 | EPT60-25 0.5801 (%)",
     "location": "Table 10.3 (p.195): Mean values for the percentage water absorption of syntactic foam composites (%)"
    }
   ],
   "extractor_confidence": 0.85
  },
  {
   "record_id": null,
   "paper_id": null,
   "sample_label": "EPT60-10",
   "data_origin": "primary",
   "processing": {
    "matrix_class": "epoxy",
    "matrix_name": "DGEBA epoxy resin LR 20 with cycloaliphatic amine hardener LH281 (10:3)",
    "particle_type": "glass_microballoon",
    "particle_grade": "3M-type HGM T60 (true density 0.6 g/cc, crush strength 69 MPa)",
    "particle_true_density_g_cc": 0.6,
    "particle_mean_diameter_um": 39.26,
    "particle_wall_thickness_ratio": 0.9141,
    "particle_volume_fraction": 0.1,
    "particle_weight_fraction": null,
    "process_route": "mechanical_mixing_cast",
    "cure_or_process_temperature_c": 80.0,
    "additional_fillers": null
   },
   "structure": {
    "measured_density_g_cc": null,
    "theoretical_density_g_cc": null,
    "matrix_porosity_fraction": null,
    "particle_breakage_fraction": null,
    "microstructure_notes": null
   },
   "test": {
    "test_type": "other",
    "strain_rate_per_s": null,
    "temperature_c": 25.0,
    "standard": "ASTM D570-98",
    "specimen_notes": "Water absorption; distilled-water immersion at room temperature, saturated value reported after 720 h."
   },
   "properties": {
    "modulus_mpa": null,
    "strength_mpa": null,
    "strain_at_failure": null,
    "energy_absorption_mj_m3": null,
    "plateau_stress_mpa": null,
    "densification_strain": null,
    "specific_modulus_mpa_per_g_cc": null,
    "specific_strength_mpa_per_g_cc": null,
    "storage_modulus_mpa": null,
    "loss_tangent": null,
    "thermal_conductivity_w_mk": null,
    "cte_per_k": null,
    "moisture_uptake_pct": 0.501
   },
   "evidence": [
    {
     "quote": "After 720 hours: EPT60-0 0.5907 | EPT60-5 0.5201 | EPT60-10 0.501 | EPT60-15 0.5197 | EPT60-20 0.5565 | EPT60-25 0.5801 (%)",
     "location": "Table 10.3 (p.195): Mean values for the percentage water absorption of syntactic foam composites (%)"
    }
   ],
   "extractor_confidence": 0.85
  },
  {
   "record_id": null,
   "paper_id": null,
   "sample_label": "EPT60-15",
   "data_origin": "primary",
   "processing": {
    "matrix_class": "epoxy",
    "matrix_name": "DGEBA epoxy resin LR 20 with cycloaliphatic amine hardener LH281 (10:3)",
    "particle_type": "glass_microballoon",
    "particle_grade": "3M-type HGM T60 (true density 0.6 g/cc, crush strength 69 MPa)",
    "particle_true_density_g_cc": 0.6,
    "particle_mean_diameter_um": 39.26,
    "particle_wall_thickness_ratio": 0.9141,
    "particle_volume_fraction": 0.15,
    "particle_weight_fraction": null,
    "process_route": "mechanical_mixing_cast",
    "cure_or_process_temperature_c": 80.0,
    "additional_fillers": null
   },
   "structure": {
    "measured_density_g_cc": null,
    "theoretical_density_g_cc": null,
    "matrix_porosity_fraction": null,
    "particle_breakage_fraction": null,
    "microstructure_notes": null
   },
   "test": {
    "test_type": "other",
    "strain_rate_per_s": null,
    "temperature_c": 25.0,
    "standard": "ASTM D570-98",
    "specimen_notes": "Water absorption; distilled-water immersion at room temperature, saturated value reported after 720 h."
   },
   "properties": {
    "modulus_mpa": null,
    "strength_mpa": null,
    "strain_at_failure": null,
    "energy_absorption_mj_m3": null,
    "plateau_stress_mpa": null,
    "densification_strain": null,
    "specific_modulus_mpa_per_g_cc": null,
    "specific_strength_mpa_per_g_cc": null,
    "storage_modulus_mpa": null,
    "loss_tangent": null,
    "thermal_conductivity_w_mk": null,
    "cte_per_k": null,
    "moisture_uptake_pct": 0.5197
   },
   "evidence": [
    {
     "quote": "After 720 hours: EPT60-0 0.5907 | EPT60-5 0.5201 | EPT60-10 0.501 | EPT60-15 0.5197 | EPT60-20 0.5565 | EPT60-25 0.5801 (%)",
     "location": "Table 10.3 (p.195): Mean values for the percentage water absorption of syntactic foam composites (%)"
    }
   ],
   "extractor_confidence": 0.85
  },
  {
   "record_id": null,
   "paper_id": null,
   "sample_label": "EPT60-20",
   "data_origin": "primary",
   "processing": {
    "matrix_class": "epoxy",
    "matrix_name": "DGEBA epoxy resin LR 20 with cycloaliphatic amine hardener LH281 (10:3)",
    "particle_type": "glass_microballoon",
    "particle_grade": "3M-type HGM T60 (true density 0.6 g/cc, crush strength 69 MPa)",
    "particle_true_density_g_cc": 0.6,
    "particle_mean_diameter_um": 39.26,
    "particle_wall_thickness_ratio": 0.9141,
    "particle_volume_fraction": 0.2,
    "particle_weight_fraction": null,
    "process_route": "mechanical_mixing_cast",
    "cure_or_process_temperature_c": 80.0,
    "additional_fillers": null
   },
   "structure": {
    "measured_density_g_cc": null,
    "theoretical_density_g_cc": null,
    "matrix_porosity_fraction": null,
    "particle_breakage_fraction": null,
    "microstructure_notes": null
   },
   "test": {
    "test_type": "other",
    "strain_rate_per_s": null,
    "temperature_c": 25.0,
    "standard": "ASTM D570-98",
    "specimen_notes": "Water absorption; distilled-water immersion at room temperature, saturated value reported after 720 h."
   },
   "properties": {
    "modulus_mpa": null,
    "strength_mpa": null,
    "strain_at_failure": null,
    "energy_absorption_mj_m3": null,
    "plateau_stress_mpa": null,
    "densification_strain": null,
    "specific_modulus_mpa_per_g_cc": null,
    "specific_strength_mpa_per_g_cc": null,
    "storage_modulus_mpa": null,
    "loss_tangent": null,
    "thermal_conductivity_w_mk": null,
    "cte_per_k": null,
    "moisture_uptake_pct": 0.5565
   },
   "evidence": [
    {
     "quote": "After 720 hours: EPT60-0 0.5907 | EPT60-5 0.5201 | EPT60-10 0.501 | EPT60-15 0.5197 | EPT60-20 0.5565 | EPT60-25 0.5801 (%)",
     "location": "Table 10.3 (p.195): Mean values for the percentage water absorption of syntactic foam composites (%)"
    }
   ],
   "extractor_confidence": 0.85
  },
  {
   "record_id": null,
   "paper_id": null,
   "sample_label": "EPT60-25",
   "data_origin": "primary",
   "processing": {
    "matrix_class": "epoxy",
    "matrix_name": "DGEBA epoxy resin LR 20 with cycloaliphatic amine hardener LH281 (10:3)",
    "particle_type": "glass_microballoon",
    "particle_grade": "3M-type HGM T60 (true density 0.6 g/cc, crush strength 69 MPa)",
    "particle_true_density_g_cc": 0.6,
    "particle_mean_diameter_um": 39.26,
    "particle_wall_thickness_ratio": 0.9141,
    "particle_volume_fraction": 0.25,
    "particle_weight_fraction": null,
    "process_route": "mechanical_mixing_cast",
    "cure_or_process_temperature_c": 80.0,
    "additional_fillers": null
   },
   "structure": {
    "measured_density_g_cc": null,
    "theoretical_density_g_cc": null,
    "matrix_porosity_fraction": null,
    "particle_breakage_fraction": null,
    "microstructure_notes": null
   },
   "test": {
    "test_type": "other",
    "strain_rate_per_s": null,
    "temperature_c": 25.0,
    "standard": "ASTM D570-98",
    "specimen_notes": "Water absorption; distilled-water immersion at room temperature, saturated value reported after 720 h."
   },
   "properties": {
    "modulus_mpa": null,
    "strength_mpa": null,
    "strain_at_failure": null,
    "energy_absorption_mj_m3": null,
    "plateau_stress_mpa": null,
    "densification_strain": null,
    "specific_modulus_mpa_per_g_cc": null,
    "specific_strength_mpa_per_g_cc": null,
    "storage_modulus_mpa": null,
    "loss_tangent": null,
    "thermal_conductivity_w_mk": null,
    "cte_per_k": null,
    "moisture_uptake_pct": 0.5801
   },
   "evidence": [
    {
     "quote": "After 720 hours: EPT60-0 0.5907 | EPT60-5 0.5201 | EPT60-10 0.501 | EPT60-15 0.5197 | EPT60-20 0.5565 | EPT60-25 0.5801 (%)",
     "location": "Table 10.3 (p.195): Mean values for the percentage water absorption of syntactic foam composites (%)"
    }
   ],
   "extractor_confidence": 0.85
  },
  {
   "record_id": null,
   "paper_id": null,
   "sample_label": "SSFC-KK",
   "data_origin": "primary",
   "processing": {
    "matrix_class": "epoxy",
    "matrix_name": "DGEBA epoxy resin LR 20 with cycloaliphatic amine hardener LH281 (10:3)",
    "particle_type": "glass_microballoon",
    "particle_grade": "3M-type HGM T60 (true density 0.6 g/cc)",
    "particle_true_density_g_cc": 0.6,
    "particle_mean_diameter_um": 39.26,
    "particle_wall_thickness_ratio": 0.9141,
    "particle_volume_fraction": null,
    "particle_weight_fraction": null,
    "process_route": "mechanical_mixing_cast",
    "cure_or_process_temperature_c": 80.0,
    "additional_fillers": "kenaf-fibre face sheets (4 plies mat kenaf, 3 mm upper + 3 mm lower) on SFC core; sandwich panel"
   },
   "structure": {
    "measured_density_g_cc": 0.865,
    "theoretical_density_g_cc": 0.894,
    "matrix_porosity_fraction": 0.0403,
    "particle_breakage_fraction": null,
    "microstructure_notes": "Sandwich panel 320 x 195 x 26 mm, hand lay-up of fibre face sheets on a cast HGM/epoxy syntactic-foam core; core HGM vol% not stated explicitly (theoretical modelling in Tables 8.7-8.8 uses SFC modulus 4.57 GPa and strength 66.73 MPa, i.e. the EPT60-20 heterogeneous foam)."
   },
   "test": {
    "test_type": "tension",
    "strain_rate_per_s": null,
    "temperature_c": 25.0,
    "standard": "ASTM C297",
    "specimen_notes": "Sandwich panel, MTS 793 servo-hydraulic, 100 kN load cell, 12 specimens."
   },
   "properties": {
    "modulus_mpa": 1420.0,
    "strength_mpa": 16.42,
    "strain_at_failure": 0.038,
    "energy_absorption_mj_m3": null,
    "plateau_stress_mpa": null,
    "densification_strain": null,
    "specific_modulus_mpa_per_g_cc": 2020.0,
    "specific_strength_mpa_per_g_cc": 23.41,
    "storage_modulus_mpa": null,
    "loss_tangent": null,
    "thermal_conductivity_w_mk": null,
    "cte_per_k": null,
    "moisture_uptake_pct": null
   },
   "evidence": [
    {
     "quote": "KK | 1.42 +/- 0.182 | 2.02 | 16.42 +/- 1.65 | 23.41 | 0.038 +/- 0.003",
     "location": "Table 8.2 (p.147): Tensile properties of hybrid sandwich syntactic foam composites"
    },
    {
     "quote": "KK | 695.0 | 777.1 | 0.894 | 0.865+/-0.006 | 4.03",
     "location": "Table 8.1 (p.146): Density measurement of hybrid sandwich syntactic foam composites"
    }
   ],
   "extractor_confidence": 0.85
  },
  {
   "record_id": null,
   "paper_id": null,
   "sample_label": "SSFC-KK",
   "data_origin": "primary",
   "processing": {
    "matrix_class": "epoxy",
    "matrix_name": "DGEBA epoxy resin LR 20 with cycloaliphatic amine hardener LH281 (10:3)",
    "particle_type": "glass_microballoon",
    "particle_grade": "3M-type HGM T60 (true density 0.6 g/cc)",
    "particle_true_density_g_cc": 0.6,
    "particle_mean_diameter_um": 39.26,
    "particle_wall_thickness_ratio": 0.9141,
    "particle_volume_fraction": null,
    "particle_weight_fraction": null,
    "process_route": "mechanical_mixing_cast",
    "cure_or_process_temperature_c": 80.0,
    "additional_fillers": "kenaf-fibre face sheets (4 plies mat kenaf, 3 mm upper + 3 mm lower) on SFC core; sandwich panel"
   },
   "structure": {
    "measured_density_g_cc": 0.865,
    "theoretical_density_g_cc": 0.894,
    "matrix_porosity_fraction": 0.0403,
    "particle_breakage_fraction": null,
    "microstructure_notes": "Sandwich panel 320 x 195 x 26 mm, hand lay-up of fibre face sheets on a cast HGM/epoxy syntactic-foam core; core HGM vol% not stated explicitly (theoretical modelling in Tables 8.7-8.8 uses SFC modulus 4.57 GPa and strength 66.73 MPa, i.e. the EPT60-20 heterogeneous foam)."
   },
   "test": {
    "test_type": "flexure",
    "strain_rate_per_s": null,
    "temperature_c": 25.0,
    "standard": "ASTM C393-94",
    "specimen_notes": "Sandwich panel bending, MTS 793, 100 kN load cell, 12 specimens."
   },
   "properties": {
    "modulus_mpa": 2740.0,
    "strength_mpa": 40.87,
    "strain_at_failure": 0.0162,
    "energy_absorption_mj_m3": null,
    "plateau_stress_mpa": null,
    "densification_strain": null,
    "specific_modulus_mpa_per_g_cc": 3910.0,
    "specific_strength_mpa_per_g_cc": 58.29,
    "storage_modulus_mpa": null,
    "loss_tangent": null,
    "thermal_conductivity_w_mk": null,
    "cte_per_k": null,
    "moisture_uptake_pct": null
   },
   "evidence": [
    {
     "quote": "KK | 2.74 +/- 0.20 | 3.91 | 40.87 +/- 3.94 | 58.29 | 0.0162 +/- 0.0001",
     "location": "Table 8.3 (p.153): Flexural properties of hybrid sandwich syntactic foam composites"
    },
    {
     "quote": "KK | 695.0 | 777.1 | 0.894 | 0.865+/-0.006 | 4.03",
     "location": "Table 8.1 (p.146): Density measurement of hybrid sandwich syntactic foam composites"
    }
   ],
   "extractor_confidence": 0.85
  },
  {
   "record_id": null,
   "paper_id": null,
   "sample_label": "SSFC-KK",
   "data_origin": "primary",
   "processing": {
    "matrix_class": "epoxy",
    "matrix_name": "DGEBA epoxy resin LR 20 with cycloaliphatic amine hardener LH281 (10:3)",
    "particle_type": "glass_microballoon",
    "particle_grade": "3M-type HGM T60 (true density 0.6 g/cc)",
    "particle_true_density_g_cc": 0.6,
    "particle_mean_diameter_um": 39.26,
    "particle_wall_thickness_ratio": 0.9141,
    "particle_volume_fraction": null,
    "particle_weight_fraction": null,
    "process_route": "mechanical_mixing_cast",
    "cure_or_process_temperature_c": 80.0,
    "additional_fillers": "kenaf-fibre face sheets (4 plies mat kenaf, 3 mm upper + 3 mm lower) on SFC core; sandwich panel"
   },
   "structure": {
    "measured_density_g_cc": 0.865,
    "theoretical_density_g_cc": 0.894,
    "matrix_porosity_fraction": 0.0403,
    "particle_breakage_fraction": null,
    "microstructure_notes": "Sandwich panel 320 x 195 x 26 mm, hand lay-up of fibre face sheets on a cast HGM/epoxy syntactic-foam core; core HGM vol% not stated explicitly (theoretical modelling in Tables 8.7-8.8 uses SFC modulus 4.57 GPa and strength 66.73 MPa, i.e. the EPT60-20 heterogeneous foam)."
   },
   "test": {
    "test_type": "compression",
    "strain_rate_per_s": null,
    "temperature_c": 25.0,
    "standard": "ASTM C365-94",
    "specimen_notes": "Edgewise compression of sandwich panel, MTS 793, 100 kN load cell, 12 specimens."
   },
   "properties": {
    "modulus_mpa": 1280.0,
    "strength_mpa": 37.5,
    "strain_at_failure": 0.278,
    "energy_absorption_mj_m3": null,
    "plateau_stress_mpa": null,
    "densification_strain": null,
    "specific_modulus_mpa_per_g_cc": 1280.0,
    "specific_strength_mpa_per_g_cc": 43.65,
    "storage_modulus_mpa": null,
    "loss_tangent": null,
    "thermal_conductivity_w_mk": null,
    "cte_per_k": null,
    "moisture_uptake_pct": null
   },
   "evidence": [
    {
     "quote": "KK | 1.28 +/- 0.18 | 1.28 | 37.50 +/- 8.78 | 43.65 | 0.278 +/- 0.185",
     "location": "Table 8.4 (p.160): Compression properties of hybrid sandwich syntactic foam composites"
    },
    {
     "quote": "KK | 695.0 | 777.1 | 0.894 | 0.865+/-0.006 | 4.03",
     "location": "Table 8.1 (p.146): Density measurement of hybrid sandwich syntactic foam composites"
    }
   ],
   "extractor_confidence": 0.85
  },
  {
   "record_id": null,
   "paper_id": null,
   "sample_label": "SSFC-KK",
   "data_origin": "primary",
   "processing": {
    "matrix_class": "epoxy",
    "matrix_name": "DGEBA epoxy resin LR 20 with cycloaliphatic amine hardener LH281 (10:3)",
    "particle_type": "glass_microballoon",
    "particle_grade": "3M-type HGM T60 (true density 0.6 g/cc)",
    "particle_true_density_g_cc": 0.6,
    "particle_mean_diameter_um": 39.26,
    "particle_wall_thickness_ratio": 0.9141,
    "particle_volume_fraction": null,
    "particle_weight_fraction": null,
    "process_route": "mechanical_mixing_cast",
    "cure_or_process_temperature_c": 80.0,
    "additional_fillers": "kenaf-fibre face sheets (4 plies mat kenaf, 3 mm upper + 3 mm lower) on SFC core; sandwich panel"
   },
   "structure": {
    "measured_density_g_cc": 0.865,
    "theoretical_density_g_cc": 0.894,
    "matrix_porosity_fraction": 0.0403,
    "particle_breakage_fraction": null,
    "microstructure_notes": "Sandwich panel 320 x 195 x 26 mm, hand lay-up of fibre face sheets on a cast HGM/epoxy syntactic-foam core; core HGM vol% not stated explicitly (theoretical modelling in Tables 8.7-8.8 uses SFC modulus 4.57 GPa and strength 66.73 MPa, i.e. the EPT60-20 heterogeneous foam)."
   },
   "test": {
    "test_type": "shear",
    "strain_rate_per_s": null,
    "temperature_c": 25.0,
    "standard": null,
    "specimen_notes": "Shear loading of sandwich panel on MTS machine."
   },
   "properties": {
    "modulus_mpa": null,
    "strength_mpa": 2.733,
    "strain_at_failure": null,
    "energy_absorption_mj_m3": null,
    "plateau_stress_mpa": null,
    "densification_strain": null,
    "specific_modulus_mpa_per_g_cc": null,
    "specific_strength_mpa_per_g_cc": 3.898,
    "storage_modulus_mpa": null,
    "loss_tangent": null,
    "thermal_conductivity_w_mk": null,
    "cte_per_k": null,
    "moisture_uptake_pct": null
   },
   "evidence": [
    {
     "quote": "KK | 2.733 +/- 3.058 | 3.898",
     "location": "Table 8.5 (p.164): Shear properties and specific shear properties of the sandwich syntactic foam composite"
    },
    {
     "quote": "KK | 695.0 | 777.1 | 0.894 | 0.865+/-0.006 | 4.03",
     "location": "Table 8.1 (p.146): Density measurement of hybrid sandwich syntactic foam composites"
    }
   ],
   "extractor_confidence": 0.8
  },
  {
   "record_id": null,
   "paper_id": null,
   "sample_label": "SSFC-KK",
   "data_origin": "primary",
   "processing": {
    "matrix_class": "epoxy",
    "matrix_name": "DGEBA epoxy resin LR 20 with cycloaliphatic amine hardener LH281 (10:3)",
    "particle_type": "glass_microballoon",
    "particle_grade": "3M-type HGM T60 (true density 0.6 g/cc)",
    "particle_true_density_g_cc": 0.6,
    "particle_mean_diameter_um": 39.26,
    "particle_wall_thickness_ratio": 0.9141,
    "particle_volume_fraction": null,
    "particle_weight_fraction": null,
    "process_route": "mechanical_mixing_cast",
    "cure_or_process_temperature_c": 80.0,
    "additional_fillers": "kenaf-fibre face sheets (4 plies mat kenaf, 3 mm upper + 3 mm lower) on SFC core; sandwich panel"
   },
   "structure": {
    "measured_density_g_cc": 0.865,
    "theoretical_density_g_cc": 0.894,
    "matrix_porosity_fraction": 0.0403,
    "particle_breakage_fraction": null,
    "microstructure_notes": "Sandwich panel 320 x 195 x 26 mm, hand lay-up of fibre face sheets on a cast HGM/epoxy syntactic-foam core; core HGM vol% not stated explicitly (theoretical modelling in Tables 8.7-8.8 uses SFC modulus 4.57 GPa and strength 66.73 MPa, i.e. the EPT60-20 heterogeneous foam)."
   },
   "test": {
    "test_type": "other",
    "strain_rate_per_s": null,
    "temperature_c": 25.0,
    "standard": "ASTM D570-98",
    "specimen_notes": "Water absorption; distilled-water immersion at room temperature, saturated value reported after 720 h."
   },
   "properties": {
    "modulus_mpa": null,
    "strength_mpa": null,
    "strain_at_failure": null,
    "energy_absorption_mj_m3": null,
    "plateau_stress_mpa": null,
    "densification_strain": null,
    "specific_modulus_mpa_per_g_cc": null,
    "specific_strength_mpa_per_g_cc": null,
    "storage_modulus_mpa": null,
    "loss_tangent": null,
    "thermal_conductivity_w_mk": null,
    "cte_per_k": null,
    "moisture_uptake_pct": 6.166
   },
   "evidence": [
    {
     "quote": "KK 6.166 | GG 0.655 | GK 2.118 | KG 2.479 (% after 720 hours)",
     "location": "Table 10.5 (p.196): Mean values for the percentage water absorption of sandwich syntactic foam composites"
    },
    {
     "quote": "KK | 695.0 | 777.1 | 0.894 | 0.865+/-0.006 | 4.03",
     "location": "Table 8.1 (p.146): Density measurement of hybrid sandwich syntactic foam composites"
    }
   ],
   "extractor_confidence": 0.85
  },
  {
   "record_id": null,
   "paper_id": null,
   "sample_label": "SSFC-GG",
   "data_origin": "primary",
   "processing": {
    "matrix_class": "epoxy",
    "matrix_name": "DGEBA epoxy resin LR 20 with cycloaliphatic amine hardener LH281 (10:3)",
    "particle_type": "glass_microballoon",
    "particle_grade": "3M-type HGM T60 (true density 0.6 g/cc)",
    "particle_true_density_g_cc": 0.6,
    "particle_mean_diameter_um": 39.26,
    "particle_wall_thickness_ratio": 0.9141,
    "particle_volume_fraction": null,
    "particle_weight_fraction": null,
    "process_route": "mechanical_mixing_cast",
    "cure_or_process_temperature_c": 80.0,
    "additional_fillers": "woven glass-fibre face sheets (12 plies, 3 mm upper + 3 mm lower) on SFC core; sandwich panel"
   },
   "structure": {
    "measured_density_g_cc": 0.872,
    "theoretical_density_g_cc": 0.912,
    "matrix_porosity_fraction": 0.0442,
    "particle_breakage_fraction": null,
    "microstructure_notes": "Sandwich panel 320 x 195 x 26 mm, hand lay-up of fibre face sheets on a cast HGM/epoxy syntactic-foam core; core HGM vol% not stated explicitly (theoretical modelling in Tables 8.7-8.8 uses SFC modulus 4.57 GPa and strength 66.73 MPa, i.e. the EPT60-20 heterogeneous foam)."
   },
   "test": {
    "test_type": "tension",
    "strain_rate_per_s": null,
    "temperature_c": 25.0,
    "standard": "ASTM C297",
    "specimen_notes": "Sandwich panel, MTS 793 servo-hydraulic, 100 kN load cell, 12 specimens."
   },
   "properties": {
    "modulus_mpa": 2480.0,
    "strength_mpa": 51.06,
    "strain_at_failure": 0.053,
    "energy_absorption_mj_m3": null,
    "plateau_stress_mpa": null,
    "densification_strain": null,
    "specific_modulus_mpa_per_g_cc": 2840.0,
    "specific_strength_mpa_per_g_cc": 58.58,
    "storage_modulus_mpa": null,
    "loss_tangent": null,
    "thermal_conductivity_w_mk": null,
    "cte_per_k": null,
    "moisture_uptake_pct": null
   },
   "evidence": [
    {
     "quote": "GG | 2.48 +/- 0.124 | 2.84 | 51.06 +/- 3.18 | 58.58 | 0.053 +/- 0.002",
     "location": "Table 8.2 (p.147): Tensile properties of hybrid sandwich syntactic foam composites"
    },
    {
     "quote": "GG | 771.2 | 884.8 | 0.912 | 0.872+/-0.001 | 4.42",
     "location": "Table 8.1 (p.146): Density measurement of hybrid sandwich syntactic foam composites"
    }
   ],
   "extractor_confidence": 0.85
  },
  {
   "record_id": null,
   "paper_id": null,
   "sample_label": "SSFC-GG",
   "data_origin": "primary",
   "processing": {
    "matrix_class": "epoxy",
    "matrix_name": "DGEBA epoxy resin LR 20 with cycloaliphatic amine hardener LH281 (10:3)",
    "particle_type": "glass_microballoon",
    "particle_grade": "3M-type HGM T60 (true density 0.6 g/cc)",
    "particle_true_density_g_cc": 0.6,
    "particle_mean_diameter_um": 39.26,
    "particle_wall_thickness_ratio": 0.9141,
    "particle_volume_fraction": null,
    "particle_weight_fraction": null,
    "process_route": "mechanical_mixing_cast",
    "cure_or_process_temperature_c": 80.0,
    "additional_fillers": "woven glass-fibre face sheets (12 plies, 3 mm upper + 3 mm lower) on SFC core; sandwich panel"
   },
   "structure": {
    "measured_density_g_cc": 0.872,
    "theoretical_density_g_cc": 0.912,
    "matrix_porosity_fraction": 0.0442,
    "particle_breakage_fraction": null,
    "microstructure_notes": "Sandwich panel 320 x 195 x 26 mm, hand lay-up of fibre face sheets on a cast HGM/epoxy syntactic-foam core; core HGM vol% not stated explicitly (theoretical modelling in Tables 8.7-8.8 uses SFC modulus 4.57 GPa and strength 66.73 MPa, i.e. the EPT60-20 heterogeneous foam)."
   },
   "test": {
    "test_type": "flexure",
    "strain_rate_per_s": null,
    "temperature_c": 25.0,
    "standard": "ASTM C393-94",
    "specimen_notes": "Sandwich panel bending, MTS 793, 100 kN load cell, 12 specimens."
   },
   "properties": {
    "modulus_mpa": 6700.0,
    "strength_mpa": 133.35,
    "strain_at_failure": 0.0229,
    "energy_absorption_mj_m3": null,
    "plateau_stress_mpa": null,
    "densification_strain": null,
    "specific_modulus_mpa_per_g_cc": 7690.0,
    "specific_strength_mpa_per_g_cc": 153.01,
    "storage_modulus_mpa": null,
    "loss_tangent": null,
    "thermal_conductivity_w_mk": null,
    "cte_per_k": null,
    "moisture_uptake_pct": null
   },
   "evidence": [
    {
     "quote": "GG | 6.70 +/- 0.44 | 7.69 | 133.35 +/- 15.99 | 153.01 | 0.0229 +/- 0.0007",
     "location": "Table 8.3 (p.153): Flexural properties of hybrid sandwich syntactic foam composites"
    },
    {
     "quote": "GG | 771.2 | 884.8 | 0.912 | 0.872+/-0.001 | 4.42",
     "location": "Table 8.1 (p.146): Density measurement of hybrid sandwich syntactic foam composites"
    }
   ],
   "extractor_confidence": 0.85
  },
  {
   "record_id": null,
   "paper_id": null,
   "sample_label": "SSFC-GG",
   "data_origin": "primary",
   "processing": {
    "matrix_class": "epoxy",
    "matrix_name": "DGEBA epoxy resin LR 20 with cycloaliphatic amine hardener LH281 (10:3)",
    "particle_type": "glass_microballoon",
    "particle_grade": "3M-type HGM T60 (true density 0.6 g/cc)",
    "particle_true_density_g_cc": 0.6,
    "particle_mean_diameter_um": 39.26,
    "particle_wall_thickness_ratio": 0.9141,
    "particle_volume_fraction": null,
    "particle_weight_fraction": null,
    "process_route": "mechanical_mixing_cast",
    "cure_or_process_temperature_c": 80.0,
    "additional_fillers": "woven glass-fibre face sheets (12 plies, 3 mm upper + 3 mm lower) on SFC core; sandwich panel"
   },
   "structure": {
    "measured_density_g_cc": 0.872,
    "theoretical_density_g_cc": 0.912,
    "matrix_porosity_fraction": 0.0442,
