Repository: Harshelite2503/foamgpt

# FoamGPT

**An LLM-extracted, literature-scale Process–Structure–Property (PSP) dataset and benchmark for syntactic foams.**

Syntactic foams (hollow-particle-filled composites) have ~30 years of literature, but the quantitative
results live in tables and figures inside thousands of PDFs. FoamGPT turns that literature into a
machine-readable dataset and asks: *how well can classical ML and frontier LLMs predict foam properties,
and where do LLMs hallucinate?*

```
OpenAlex ──▶ OA PDFs ──▶ text+tables ──▶ Claude structured extraction ──▶ curated PSP table ──▶ benchmarks
 harvest      download      parse            extract / batch                  curate           bench-ml / bench-llm
```

File: data/extracted/agent/W4382982980.json (part 9 of 11)
{
    "particle_breakage_fraction": null,
    "microstructure_notes": "Sandwich panel 320 x 195 x 26 mm, hand lay-up of fibre face sheets on a cast HGM/epoxy syntactic-foam core; core HGM vol% not stated explicitly (theoretical modelling in Tables 8.7-8.8 uses SFC modulus 4.57 GPa and strength 66.73 MPa, i.e. the EPT60-20 heterogeneous foam)."
   },
   "test": {
    "test_type": "compression",
    "strain_rate_per_s": null,
    "temperature_c": 25.0,
    "standard": "ASTM C365-94",
    "specimen_notes": "Edgewise compression of sandwich panel, MTS 793, 100 kN load cell, 12 specimens."
   },
   "properties": {
    "modulus_mpa": 2110.0,
    "strength_mpa": 53.95,
    "strain_at_failure": 0.058,
    "energy_absorption_mj_m3": null,
    "plateau_stress_mpa": null,
    "densification_strain": null,
    "specific_modulus_mpa_per_g_cc": 2420.0,
    "specific_strength_mpa_per_g_cc": 61.9,
    "storage_modulus_mpa": null,
    "loss_tangent": null,
    "thermal_conductivity_w_mk": null,
    "cte_per_k": null,
    "moisture_uptake_pct": null
   },
   "evidence": [
    {
     "quote": "GG | 2.11 +/- 0.59 | 2.42 | 53.95 +/- 6.70 | 61.90 | 0.058 +/- 0.046",
     "location": "Table 8.4 (p.160): Compression properties of hybrid sandwich syntactic foam composites"
    },
    {
     "quote": "GG | 771.2 | 884.8 | 0.912 | 0.872+/-0.001 | 4.42",
     "location": "Table 8.1 (p.146): Density measurement of hybrid sandwich syntactic foam composites"
    }
   ],
   "extractor_confidence": 0.85
  },
  {
   "record_id": null,
   "paper_id": null,
   "sample_label": "SSFC-GG",
   "data_origin": "primary",
   "processing": {
    "matrix_class": "epoxy",
    "matrix_name": "DGEBA epoxy resin LR 20 with cycloaliphatic amine hardener LH281 (10:3)",
    "particle_type": "glass_microballoon",
    "particle_grade": "3M-type HGM T60 (true density 0.6 g/cc)",
    "particle_true_density_g_cc": 0.6,
    "particle_mean_diameter_um": 39.26,
    "particle_wall_thickness_ratio": 0.9141,
    "particle_volume_fraction": null,
    "particle_weight_fraction": null,
    "process_route": "mechanical_mixing_cast",
    "cure_or_process_temperature_c": 80.0,
    "additional_fillers": "woven glass-fibre face sheets (12 plies, 3 mm upper + 3 mm lower) on SFC core; sandwich panel"
   },
   "structure": {
    "measured_density_g_cc": 0.872,
    "theoretical_density_g_cc": 0.912,
    "matrix_porosity_fraction": 0.0442,
    "particle_breakage_fraction": null,
    "microstructure_notes": "Sandwich panel 320 x 195 x 26 mm, hand lay-up of fibre face sheets on a cast HGM/epoxy syntactic-foam core; core HGM vol% not stated explicitly (theoretical modelling in Tables 8.7-8.8 uses SFC modulus 4.57 GPa and strength 66.73 MPa, i.e. the EPT60-20 heterogeneous foam)."
   },
   "test": {
    "test_type": "shear",
    "strain_rate_per_s": null,
    "temperature_c": 25.0,
    "standard": null,
    "specimen_notes": "Shear loading of sandwich panel on MTS machine."
   },
   "properties": {
    "modulus_mpa": null,
    "strength_mpa": 4.967,
    "strain_at_failure": null,
    "energy_absorption_mj_m3": null,
    "plateau_stress_mpa": null,
    "densification_strain": null,
    "specific_modulus_mpa_per_g_cc": null,
    "specific_strength_mpa_per_g_cc": 5.699,
    "storage_modulus_mpa": null,
    "loss_tangent": null,
    "thermal_conductivity_w_mk": null,
    "cte_per_k": null,
    "moisture_uptake_pct": null
   },
   "evidence": [
    {
     "quote": "GG | 4.967 +/- 4.877 | 5.699",
     "location": "Table 8.5 (p.164): Shear properties and specific shear properties of the sandwich syntactic foam composite"
    },
    {
     "quote": "GG | 771.2 | 884.8 | 0.912 | 0.872+/-0.001 | 4.42",
     "location": "Table 8.1 (p.146): Density measurement of hybrid sandwich syntactic foam composites"
    }
   ],
   "extractor_confidence": 0.8
  },
  {
   "record_id": null,
   "paper_id": null,
   "sample_label": "SSFC-GG",
   "data_origin": "primary",
   "processing": {
    "matrix_class": "epoxy",
    "matrix_name": "DGEBA epoxy resin LR 20 with cycloaliphatic amine hardener LH281 (10:3)",
    "particle_type": "glass_microballoon",
    "particle_grade": "3M-type HGM T60 (true density 0.6 g/cc)",
    "particle_true_density_g_cc": 0.6,
    "particle_mean_diameter_um": 39.26,
    "particle_wall_thickness_ratio": 0.9141,
    "particle_volume_fraction": null,
    "particle_weight_fraction": null,
    "process_route": "mechanical_mixing_cast",
    "cure_or_process_temperature_c": 80.0,
    "additional_fillers": "woven glass-fibre face sheets (12 plies, 3 mm upper + 3 mm lower) on SFC core; sandwich panel"
   },
   "structure": {
    "measured_density_g_cc": 0.872,
    "theoretical_density_g_cc": 0.912,
    "matrix_porosity_fraction": 0.0442,
    "particle_breakage_fraction": null,
    "microstructure_notes": "Sandwich panel 320 x 195 x 26 mm, hand lay-up of fibre face sheets on a cast HGM/epoxy syntactic-foam core; core HGM vol% not stated explicitly (theoretical modelling in Tables 8.7-8.8 uses SFC modulus 4.57 GPa and strength 66.73 MPa, i.e. the EPT60-20 heterogeneous foam)."
   },
   "test": {
    "test_type": "other",
    "strain_rate_per_s": null,
    "temperature_c": 25.0,
    "standard": "ASTM D570-98",
    "specimen_notes": "Water absorption; distilled-water immersion at room temperature, saturated value reported after 720 h."
   },
   "properties": {
    "modulus_mpa": null,
    "strength_mpa": null,
    "strain_at_failure": null,
    "energy_absorption_mj_m3": null,
    "plateau_stress_mpa": null,
    "densification_strain": null,
    "specific_modulus_mpa_per_g_cc": null,
    "specific_strength_mpa_per_g_cc": null,
    "storage_modulus_mpa": null,
    "loss_tangent": null,
    "thermal_conductivity_w_mk": null,
    "cte_per_k": null,
    "moisture_uptake_pct": 0.655
   },
   "evidence": [
    {
     "quote": "KK 6.166 | GG 0.655 | GK 2.118 | KG 2.479 (% after 720 hours)",
     "location": "Table 10.5 (p.196): Mean values for the percentage water absorption of sandwich syntactic foam composites"
    },
    {
     "quote": "GG | 771.2 | 884.8 | 0.912 | 0.872+/-0.001 | 4.42",
     "location": "Table 8.1 (p.146): Density measurement of hybrid sandwich syntactic foam composites"
    }
   ],
   "extractor_confidence": 0.85
  },
  {
   "record_id": null,
   "paper_id": null,
   "sample_label": "SSFC-GK",
   "data_origin": "primary",
   "processing": {
    "matrix_class": "epoxy",
    "matrix_name": "DGEBA epoxy resin LR 20 with cycloaliphatic amine hardener LH281 (10:3)",
    "particle_type": "glass_microballoon",
    "particle_grade": "3M-type HGM T60 (true density 0.6 g/cc)",
    "particle_true_density_g_cc": 0.6,
    "particle_mean_diameter_um": 39.26,
    "particle_wall_thickness_ratio": 0.9141,
    "particle_volume_fraction": null,
    "particle_weight_fraction": null,
    "process_route": "mechanical_mixing_cast",
    "cure_or_process_temperature_c": 80.0,
    "additional_fillers": "hybrid glass/kenaf face sheets (3 plies glass + 1 ply kenaf per skin) on SFC core; sandwich panel"
   },
   "structure": {
    "measured_density_g_cc": 0.908,
    "theoretical_density_g_cc": 1.042,
    "matrix_porosity_fraction": 0.0313,
    "particle_breakage_fraction": null,
    "microstructure_notes": "Sandwich panel 320 x 195 x 26 mm, hand lay-up of fibre face sheets on a cast HGM/epoxy syntactic-foam core; core HGM vol% not stated explicitly (theoretical modelling in Tables 8.7-8.8 uses SFC modulus 4.57 GPa and strength 66.73 MPa, i.e. the EPT60-20 heterogeneous foam)."
   },
   "test": {
    "test_type": "tension",
    "strain_rate_per_s": null,
    "temperature_c": 25.0,
    "standard": "ASTM C297",
    "specimen_notes": "Sandwich panel, MTS 793 servo-hydraulic, 100 kN load cell, 12 specimens."
   },
   "properties": {
    "modulus_mpa": 2140.0,
    "strength_mpa": 40.39,
    "strain_at_failure": 0.058,
    "energy_absorption_mj_m3": null,
    "plateau_stress_mpa": null,
    "densification_strain": null,
    "specific_modulus_mpa_per_g_cc": 2350.0,
    "specific_strength_mpa_per_g_cc": 44.49,
    "storage_modulus_mpa": null,
    "loss_tangent": null,
    "thermal_conductivity_w_mk": null,
    "cte_per_k": null,
    "moisture_uptake_pct": null
   },
   "evidence": [
    {
     "quote": "GK | 2.14 +/- 0.315 | 2.35 | 40.39 +/- 4.81 | 44.49 | 0.058 +/- 0.011",
     "location": "Table 8.2 (p.147): Tensile properties of hybrid sandwich syntactic foam composites"
    },
    {
     "quote": "GK | 1013.3 | 972.1 | 1.042 | 0.908+/-0.031 | 3.13",
     "location": "Table 8.1 (p.146): Density measurement of hybrid sandwich syntactic foam composites"
    }
   ],
   "extractor_confidence": 0.85
  },
  {
   "record_id": null,
   "paper_id": null,
   "sample_label": "SSFC-GK",
   "data_origin": "primary",
   "processing": {
    "matrix_class": "epoxy",
    "matrix_name": "DGEBA epoxy resin LR 20 with cycloaliphatic amine hardener LH281 (10:3)",
    "particle_type": "glass_microballoon",
    "particle_grade": "3M-type HGM T60 (true density 0.6 g/cc)",
    "particle_true_density_g_cc": 0.6,
    "particle_mean_diameter_um": 39.26,
    "particle_wall_thickness_ratio": 0.9141,
    "particle_volume_fraction": null,
    "particle_weight_fraction": null,
    "process_route": "mechanical_mixing_cast",
    "cure_or_process_temperature_c": 80.0,
    "additional_fillers": "hybrid glass/kenaf face sheets (3 plies glass + 1 ply kenaf per skin) on SFC core; sandwich panel"
   },
   "structure": {
    "measured_density_g_cc": 0.908,
    "theoretical_density_g_cc": 1.042,
    "matrix_porosity_fraction": 0.0313,
    "particle_breakage_fraction": null,
    "microstructure_notes": "Sandwich panel 320 x 195 x 26 mm, hand lay-up of fibre face sheets on a cast HGM/epoxy syntactic-foam core; core HGM vol% not stated explicitly (theoretical modelling in Tables 8.7-8.8 uses SFC modulus 4.57 GPa and strength 66.73 MPa, i.e. the EPT60-20 heterogeneous foam)."
   },
   "test": {
    "test_type": "flexure",
    "strain_rate_per_s": null,
    "temperature_c": 25.0,
    "standard": "ASTM C393-94",
    "specimen_notes": "Sandwich panel bending, MTS 793, 100 kN load cell, 12 specimens."
   },
   "properties": {
    "modulus_mpa": 7160.0,
    "strength_mpa": 159.51,
    "strain_at_failure": 0.0283,
    "energy_absorption_mj_m3": null,
    "plateau_stress_mpa": null,
    "densification_strain": null,
    "specific_modulus_mpa_per_g_cc": 7870.0,
    "specific_strength_mpa_per_g_cc": 175.32,
    "storage_modulus_mpa": null,
    "loss_tangent": null,
    "thermal_conductivity_w_mk": null,
    "cte_per_k": null,
    "moisture_uptake_pct": null
   },
   "evidence": [
    {
     "quote": "GK | 7.16 +/- 0.68 | 7.87 | 159.51 +/- 26.18 | 175.32 | 0.0283 +/- 0.0022",
     "location": "Table 8.3 (p.153): Flexural properties of hybrid sandwich syntactic foam composites"
    },
    {
     "quote": "GK | 1013.3 | 972.1 | 1.042 | 0.908+/-0.031 | 3.13",
     "location": "Table 8.1 (p.146): Density measurement of hybrid sandwich syntactic foam composites"
    }
   ],
   "extractor_confidence": 0.85
  },
  {
   "record_id": null,
   "paper_id": null,
   "sample_label": "SSFC-GK",
   "data_origin": "primary",
   "processing": {
    "matrix_class": "epoxy",
    "matrix_name": "DGEBA epoxy resin LR 20 with cycloaliphatic amine hardener LH281 (10:3)",
    "particle_type": "glass_microballoon",
    "particle_grade": "3M-type HGM T60 (true density 0.6 g/cc)",
    "particle_true_density_g_cc": 0.6,
    "particle_mean_diameter_um": 39.26,
    "particle_wall_thickness_ratio": 0.9141,
    "particle_volume_fraction": null,
    "particle_weight_fraction": null,
    "process_route": "mechanical_mixing_cast",
    "cure_or_process_temperature_c": 80.0,
    "additional_fillers": "hybrid glass/kenaf face sheets (3 plies glass + 1 ply kenaf per skin) on SFC core; sandwich panel"
   },
   "structure": {
    "measured_density_g_cc": 0.908,
    "theoretical_density_g_cc": 1.042,
    "matrix_porosity_fraction": 0.0313,
    "particle_breakage_fraction": null,
    "microstructure_notes": "Sandwich panel 320 x 195 x 26 mm, hand lay-up of fibre face sheets on a cast HGM/epoxy syntactic-foam core; core HGM vol% not stated explicitly (theoretical modelling in Tables 8.7-8.8 uses SFC modulus 4.57 GPa and strength 66.73 MPa, i.e. the EPT60-20 heterogeneous foam)."
   },
   "test": {
    "test_type": "compression",
    "strain_rate_per_s": null,
    "temperature_c": 25.0,
    "standard": "ASTM C365-94",
    "specimen_notes": "Edgewise compression of sandwich panel, MTS 793, 100 kN load cell, 12 specimens."
   },
   "properties": {
    "modulus_mpa": 1610.0,
    "strength_mpa": 61.41,
    "strain_at_failure": 0.043,
    "energy_absorption_mj_m3": null,
    "plateau_stress_mpa": null,
    "densification_strain": null,
    "specific_modulus_mpa_per_g_cc": 1770.0,
    "specific_strength_mpa_per_g_cc": 67.65,
    "storage_modulus_mpa": null,
    "loss_tangent": null,
    "thermal_conductivity_w_mk": null,
    "cte_per_k": null,
    "moisture_uptake_pct": null
   },
   "evidence": [
    {
     "quote": "GK | 1.61 +/- 0.23 | 1.77 | 61.41 +/- 0.16 | 67.65 | 0.043 +/- 0.001",
     "location": "Table 8.4 (p.160): Compression properties of hybrid sandwich syntactic foam composites"
    },
    {
     "quote": "GK | 1013.3 | 972.1 | 1.042 | 0.908+/-0.031 | 3.13",
     "location": "Table 8.1 (p.146): Density measurement of hybrid sandwich syntactic foam composites"
    }
   ],
   "extractor_confidence": 0.85
  },
  {
   "record_id": null,
   "paper_id": null,
   "sample_label": "SSFC-GK",
   "data_origin": "primary",
   "processing": {
    "matrix_class": "epoxy",
    "matrix_name": "DGEBA epoxy resin LR 20 with cycloaliphatic amine hardener LH281 (10:3)",
    "particle_type": "glass_microballoon",
    "particle_grade": "3M-type HGM T60 (true density 0.6 g/cc)",
    "particle_true_density_g_cc": 0.6,
    "particle_mean_diameter_um": 39.26,
    "particle_wall_thickness_ratio": 0.9141,
    "particle_volume_fraction": null,
    "particle_weight_fraction": null,
    "process_route": "mechanical_mixing_cast",
    "cure_or_process_temperature_c": 80.0,
    "additional_fillers": "hybrid glass/kenaf face sheets (3 plies glass + 1 ply kenaf per skin) on SFC core; sandwich panel"
   },
   "structure": {
    "measured_density_g_cc": 0.908,
    "theoretical_density_g_cc": 1.042,
    "matrix_porosity_fraction": 0.0313,
    "particle_breakage_fraction": null,
    "microstructure_notes": "Sandwich panel 320 x 195 x 26 mm, hand lay-up of fibre face sheets on a cast HGM/epoxy syntactic-foam core; core HGM vol% not stated explicitly (theoretical modelling in Tables 8.7-8.8 uses SFC modulus 4.57 GPa and strength 66.73 MPa, i.e. the EPT60-20 heterogeneous foam)."
   },
   "test": {
    "test_type": "shear",
    "strain_rate_per_s": null,
    "temperature_c": 25.0,
    "standard": null,
    "specimen_notes": "Shear loading of sandwich panel on MTS machine."
   },
   "properties": {
    "modulus_mpa": null,
    "strength_mpa": 3.567,
    "strain_at_failure": null,
    "energy_absorption_mj_m3": null,
    "plateau_stress_mpa": null,
    "densification_strain": null,
    "specific_modulus_mpa_per_g_cc": null,
    "specific_strength_mpa_per_g_cc": 3.929,
    "storage_modulus_mpa": null,
    "loss_tangent": null,
    "thermal_conductivity_w_mk": null,
    "cte_per_k": null,
    "moisture_uptake_pct": null
   },
   "evidence": [
    {
     "quote": "GK | 3.567 +/- 5.212 | 3.929",
     "location": "Table 8.5 (p.164): Shear properties and specific shear properties of the sandwich syntactic foam composite"
    },
    {
     "quote": "GK | 1013.3 | 972.1 | 1.042 | 0.908+/-0.031 | 3.13",
     "location": "Table 8.1 (p.146): Density measurement of hybrid sandwich syntactic foam composites"
    }
   ],
   "extractor_confidence": 0.8
  },
  {
   "record_id": null,
   "paper_id": null,
   "sample_label": "SSFC-GK",
   "data_origin": "primary",
   "processing": {
    "matrix_class": "epoxy",
    "matrix_name": "DGEBA epoxy resin LR 20 with cycloaliphatic amine hardener LH281 (10:3)",
    "particle_type": "glass_microballoon",
    "particle_grade": "3M-type HGM T60 (true density 0.6 g/cc)",
    "particle_true_density_g_cc": 0.6,
    "particle_mean_diameter_um": 39.26,
    "particle_wall_thickness_ratio": 0.9141,
    "particle_volume_fraction": null,
    "particle_weight_fraction": null,
    "process_route": "mechanical_mixing_cast",
    "cure_or_process_temperature_c": 80.0,
    "additional_fillers": "hybrid glass/kenaf face sheets (3 plies glass + 1 ply kenaf per skin) on SFC core; sandwich panel"
   },
   "structure": {
    "measured_density_g_cc": 0.908,
    "theoretical_density_g_cc": 1.042,
    "matrix_porosity_fraction": 0.0313,
    "particle_breakage_fraction": null,
    "microstructure_notes": "Sandwich panel 320 x 195 x 26 mm, hand lay-up of fibre face sheets on a cast HGM/epoxy syntactic-foam core; core HGM vol% not stated explicitly (theoretical modelling in Tables 8.7-8.8 uses SFC modulus 4.57 GPa and strength 66.73 MPa, i.e. the EPT60-20 heterogeneous foam)."
   },
   "test": {
    "test_type": "other",
    "strain_rate_per_s": null,
    "temperature_c": 25.0,
    "standard": "ASTM D570-98",
    "specimen_notes": "Water absorption; distilled-water immersion at room temperature, saturated value reported after 720 h."
   },
   "properties": {
    "modulus_mpa": null,
    "strength_mpa": null,
    "strain_at_failure": null,
    "energy_absorption_mj_m3": null,
    "plateau_stress_mpa": null,
    "densification_strain": null,
    "specific_modulus_mpa_per_g_cc": null,
    "specific_strength_mpa_per_g_cc": null,
    "storage_modulus_mpa": null,
    "loss_tangent": null,
    "thermal_conductivity_w_mk": null,
    "cte_per_k": null,
    "moisture_uptake_pct": 2.118
   },
   "evidence": [
    {
     "quote": "KK 6.166 | GG 0.655 | GK 2.118 | KG 2.479 (% after 720 hours)",
     "location": "Table 10.5 (p.196): Mean values for the percentage water absorption of sandwich syntactic foam composites"
    },
    {
     "quote": "GK | 1013.3 | 972.1 | 1.042 | 0.908+/-0.031 | 3.13",
     "location": "Table 8.1 (p.146): Density measurement of hybrid sandwich syntactic foam composites"
    }
   ],
   "extractor_confidence": 0.85
  },
  {
   "record_id": null,
   "paper_id": null,
   "sample_label": "SSFC-KG",
   "data_origin": "primary",
   "processing": {
    "matrix_class": "epoxy",
    "matrix_name": "DGEBA epoxy resin LR 20 with cycloaliphatic amine hardener LH281 (10:3)",
    "particle_type": "glass_microballoon",
    "particle_grade": "3M-type HGM T60 (true density 0.6 g/cc)",
    "particle_true_density_g_cc": 0.6,
    "particle_mean_diameter_um": 39.26,
    "particle_wall_thickness_ratio": 0.9141,
    "particle_volume_fraction": null,
    "particle_weight_fraction": null,
    "process_route": "mechanical_mixing_cast",
    "cure_or_process_temperature_c": 80.0,
    "additional_fillers": "hybrid kenaf/glass face sheets (1 ply kenaf + 3 plies glass per skin) on SFC core; sandwich panel"
   },
   "structure": {
    "measured_density_g_cc": 0.883,
    "theoretical_density_g_cc": 0.975,
    "matrix_porosity_fraction": 0.0294,
    "particle_breakage_fraction": null,
    "microstructure_notes": "Sandwich panel 320 x 195 x 26 mm, hand lay-up of fibre face sheets on a cast HGM/epoxy syntactic-foam core; core HGM vol% not stated explicitly (theoretical modelling in Tables 8.7-8.8 uses SFC modulus 4.57 GPa and strength 66.73 MPa, i.e. the EPT60-20 heterogeneous foam)."
   },
   "test": {
    "test_type": "tension",
    "strain_rate_per_s": null,
    "temperature_c": 25.0,
    "standard": "ASTM C297",
    "specimen_notes": "Sandwich panel, MTS 793 servo-hydraulic, 100 kN load cell, 12 specimens."
   },
   "properties": {
    "modulus_mpa": 2230.0,
    "strength_mpa": 32.95,
    "strain_at_failure": 0.048,
    "energy_absorption_mj_m3": null,
    "plateau_stress_mpa": null,
    "densification_strain": null,
    "specific_modulus_mpa_per_g_cc": 2520.0,
    "specific_strength_mpa_per_g_cc": 37.32,
    "storage_modulus_mpa": null,
    "loss_tangent": null,
    "thermal_conductivity_w_mk": null,
    "cte_per_k": null,
    "moisture_uptake_pct": null
   },
   "evidence": [
    {
     "quote": "KG | 2.23 +/- 0.105 | 2.52 | 32.95 +/- 1.91 | 37.32 | 0.048 +/- 0.007",
     "location": "Table 8.2 (p.147): Tensile properties of hybrid sandwich syntactic foam composites"
    },
    {
     "quote": "KG | 951.6 | 975.6 | 0.975 | 0.883+/-0.059 | 2.94",
     "location": "Table 8.1 (p.146): Density measurement of hybrid sandwich syntactic foam composites"
    }
   ],
   "extractor_confidence": 0.85
  },
  {
   "record_id": null,
   "paper_id": null,
   "sample_label": "SSFC-KG",
   "data_origin": "primary",
   "processing": {
    "matrix_class": "epoxy",
    "matrix_name": "DGEBA epoxy resin LR 20 with cycloaliphatic amine hardener LH281 (10:3)",
    "particle_type": "glass_microballoon",
    "particle_grade": "3M-type HGM T60 (true density 0.6 g/cc)",
    "particle_true_density_g_cc": 0.6,
    "particle_mean_diameter_um": 39.26,
    "particle_wall_thickness_ratio": 0.9141,
    "particle_volume_fraction": null,
    "particle_weight_fraction": null,
    "process_route": "mechanical_mixing_cast",
    "cure_or_process_temperature_c": 80.0,
    "additional_fillers": "hybrid kenaf/glass face sheets (1 ply kenaf + 3 plies glass per skin) on SFC core; sandwich panel"
   },
   "structure": {
    "measured_density_g_cc": 0.883,
    "theoretical_density_g_cc": 0.975,
    "matrix_porosity_fraction": 0.0294,
    "particle_breakage_fraction": null,
    "microstructure_notes": "Sandwich panel 320 x 195 x 26 mm, hand lay-up of fibre face sheets on a cast HGM/epoxy syntactic-foam core; core HGM vol% not stated explicitly (theoretical modelling in Tables 8.7-8.8 uses SFC modulus 4.57 GPa and strength 66.73 MPa, i.e. the EPT60-20 heterogeneous foam)."
   },
   "test": {
    "test_type": "flexure",
    "strain_rate_per_s": null,
    "temperature_c": 25.0,
    "standard": "ASTM C393-94",
    "specimen_notes": "Sandwich panel bending, MTS 793, 100 kN load cell, 12 specimens."
   },
   "properties": {
    "modulus_mpa": 4520.0,
    "strength_mpa": 82.59,
    "strain_at_failure": 0.0424,
    "energy_absorption_mj_m3": null,
    "plateau_stress_mpa": null,
    "densification_strain": null,
    "specific_modulus_mpa_per_g_cc": 5120.0,
    "specific_strength_mpa_per_g_cc": 93.55,
    "storage_modulus_mpa": null,
    "loss_tangent": null,
    "thermal_conductivity_w_mk": null,
    "cte_per_k": null,
    "moisture_uptake_pct": null
   },
   "evidence": [
    {
     "quote": "KG | 4.52 +/- 0.96 | 5.12 | 82.59 +/- 10.48 | 93.55 | 0.0424 +/- 0.0086",
     "location": "Table 8.3 (p.153): Flexural properties of hybrid sandwich syntactic foam composites"
    },
    {
     "quote": "KG | 951.6 | 975.6 | 0.975 | 0.883+/-0.059 | 2.94",
     "location": "Table 8.1 (p.146): Density measurement of hybrid sandwich syntactic foam composites"
    }
   ],
   "extractor_confidence": 0.85
  },
  {
   "record_id": null,
   "paper_id": null,
   "sample_label": "SSFC-KG",
   "data_origin": "primary",
   "processing": {
    "matrix_class": "epoxy",
    "matrix_name": "DGEBA epoxy resin LR 20 with cycloaliphatic amine hardener LH281 (10:3)",
    "particle_type": "glass_microballoon",
    "particle_grade": "3M-type HGM T60 (true density 0.6 g/cc)",
    "particle_true_density_g_cc": 0.6,
    "particle_mean_diameter_um": 39.26,
    "particle_wall_thickness_ratio": 0.9141,
    "particle_volume_fraction": null,
    "particle_weight_fraction": null,
    "process_route": "mechanical_mixing_cast",
    "cure_or_process_temperature_c": 80.0,
    "additional_fillers": "hybrid kenaf/glass face sheets (1 ply kenaf + 3 plies glass per skin) on SFC core; sandwich panel"
   },
   "structure": {
    "measured_density_g_cc": 0.883,
    "theoretical_density_g_cc": 0.975,
    "matrix_porosity_fraction": 0.0294,
    "particle_breakage_fraction": null,
    "microstructure_notes": "Sandwich panel 320 x 195 x 26 mm, hand lay-up of fibre face sheets on a cast HGM/epoxy syntactic-foam core; core HGM vol% not stated explicitly (theoretical modelling in Tables 8.7-8.8 uses SFC modulus 4.57 GPa and strength 66.73 MPa, i.e. the EPT60-20 heterogeneous foam)."
   },
   "test": {
    "test_type": "compression",
    "strain_rate_per_s": null,
    "temperature_c": 25.0,
    "standard": "ASTM C365-94",
    "specimen_notes": "Edgewise compression of sandwich panel, MTS 793, 100 kN load cell, 12 specimens."
   },
   "properties": {
    "modulus_mpa": 1650.0,
    "strength_mpa": 65.5,
    "strain_at_failure": 0.083,
    "energy_absorption_mj_m3": null,
    "plateau_stress_mpa": null,
    "densification_strain": null,
    "specific_modulus_mpa_per_g_cc": 2050.0,
    "specific_strength_mpa_per_g_cc": 72.38,
    "storage_modulus_mpa": null,
    "loss_tangent": null,
    "thermal_conductivity_w_mk": null,
    "cte_per_k": null,
    "moisture_uptake_pct": null
   },
   "evidence": [
    {
     "quote": "KG | 1.65 +/- 0.26 | 2.05 | 65.50 +/- 3.67 | 72.38 | 0.083 +/- 0.013",
     "location": "Table 8.4 (p.160): Compression properties of hybrid sandwich syntactic foam composites"
    },
    {
     "quote": "KG | 951.6 | 975.6 | 0.975 | 0.883+/-0.059 | 2.94",
     "location": "Table 8.1 (p.146): Density measurement of hybrid sandwich syntactic foam composites"
    }
   ],
   "extractor_confidence": 0.85
  },
  {
   "record_id": null,
   "paper_id": null,
   "sample_label": "SSFC-KG",
   "data_origin": "primary",
   "processing": {
    "matrix_class": "epoxy",
    "matrix_name": "DGEBA epoxy resin LR 20 with cycloaliphatic amine hardener LH281 (10:3)",
    "particle_type": "glass_microballoon",
    "particle_grade": "3M-type HGM T60 (true density 0.6 g/cc)",
    "particle_true_density_g_cc": 0.6,
    "particle_mean_diameter_um": 39.26,
    "particle_wall_thickness_ratio": 0.9141,
    "particle_volume_fraction": null,
    "particle_weight_fraction": null,
    "process_route": "mechanical_mixing_cast",
    "cure_or_process_temperature_c": 80.0,
    "additional_fillers": "hybrid kenaf/glass face sheets (1 ply kenaf + 3 plies glass per skin) on SFC core; sandwich panel"
   },
   "structure": {
    "measured_density_g_cc": 0.883,
    "theoretical_density_g_cc": 0.975,
    "matrix_porosity_fraction": 0.0294,
    "particle_breakage_fraction": null,
    "microstructure_notes": "Sandwich panel 320 x 195 x 26 mm, hand lay-up of fibre face sheets on a cast HGM/epoxy syntactic-foam core; core HGM vol% not stated explicitly (theoretical modelling in Tables 8.7-8.8 uses SFC modulus 4.57 GPa and strength 66.73 MPa, i.e. the EPT60-20 heterogeneous foam)."
   },
   "test": {
    "test_type": "shear",
    "strain_rate_per_s": null,
    "temperature_c": 25.0,
    "standard": null,
    "specimen_notes": "Shear loading of sandwich panel on MTS machine."
   },
   "properties": {
    "modulus_mpa": null,
    "strength_mpa": 4.667,
    "strain_at_failure": null,
    "energy_absorption_mj_m3": null,
    "plateau_stress_mpa": null,
    "densification_strain": null,
    "specific_modulus_mpa_per_g_cc": null,
    "specific_strength_mpa_per_g_cc": 5.287,
    "storage_modulus_mpa": null,
    "loss_tangent": null,
    "thermal_conductivity_w_mk": null,
    "cte_per_k": null,
    "moisture_uptake_pct": null
   },
   "evidence": [
    {
     "quote": "KG | 4.667 +/- 2.915 | 5.287",
     "location": "Table 8.5 (p.164): Shear properties and specific shear properties of the sandwich syntactic foam composite"
    },
    {
     "quote": "KG | 951.6 | 975.6 | 0.975 | 0.883+/-0.059 | 2.94",
     "location": "Table 8.1 (p.146): Density measurement of hybrid sandwich syntactic foam composites"
    }
   ],
   "extractor_confidence": 0.8
  },
  {
   "record_id": null,
   "paper_id": null,
   "sample_label": "SSFC-KG",
   "data_origin": "primary",
   "processing": {
    "matrix_class": "epoxy",
    "matrix_name": "DGEBA epoxy resin LR 20 with cycloaliphatic amine hardener LH281 (10:3)",
    "particle_type": "glass_microballoon",
    "particle_grade": "3M-type HGM T60 (true density 0.6 g/cc)",
    "particle_true_density_g_cc": 0.6,
    "particle_mean_diameter_um": 39.26,
    "particle_wall_thickness_ratio": 0.9141,
    "particle_volume_fraction": null,
    "particle_weight_fraction": null,
    "process_route": "mechanical_mixing_cast",
    "cure_or_process_temperature_c": 80.0,
    "additional_fillers": "hybrid kenaf/glass face sheets (1 ply kenaf + 3 plies glass per skin) on SFC core; sandwich panel"
   },
   "structure": {
    "measured_density_g_cc": 0.883,
    "theoretical_density_g_cc": 0.975,
    "matrix_porosity_fraction": 0.0294,
    "particle_breakage_fraction": null,
    "microstructure_notes": "Sandwich panel 320 x 195 x 26 mm, hand lay-up of fibre face sheets on a cast HGM/epoxy syntactic-foam core; core HGM vol% not stated explicitly (theoretical modelling in Tables 8.7-8.8 uses SFC modulus 4.57 GPa and strength 66.73 MPa, i.e. the EPT60-20 heterogeneous foam)."
   },
   "test": {
    "test_type": "other",
    "strain_rate_per_s": null,
    "temperature_c": 25.0,
    "standard": "ASTM D570-98",
    "specimen_notes": "Water absorption; distilled-water immersion at room temperature, saturated value reported after 720 h."
   },
   "properties": {
    "modulus_mpa": null,
    "strength_mpa": null,
    "strain_at_failure": null,
    "energy_absorption_mj_m3": null,
    "plateau_stress_mpa": null,
    "densification_strain": null,
    "specific_modulus_mpa_per_g_cc": null,
    "specific_strength_mpa_per_g_cc": null,
    "storage_modulus_mpa": null,
    "loss_tangent": null,
    "thermal_conductivity_w_mk": null,
    "cte_per_k": null,
    "moisture_uptake_pct": 2.479
   },
   "evidence": [
    {
     "quote": "KK 6.166 | GG 0.655 | GK 2.118 | KG 2.479 (% after 720 hours)",
     "location": "Table 10.5 (p.196): Mean values for the percentage water absorption of sandwich syntactic foam composites"
    },
    {
     "quote": "KG | 951.6 | 975.6 | 0.975 | 0.883+/-0.059 | 2.94",
     "location": "Table 8.1 (p.146): Density measurement of hybrid sandwich syntactic foam composites"
    }
   ],
   "extractor_confidence": 0.85
  },
  {
   "record_id": null,
   "paper_id": null,
   "sample_label": "SSFC-KK (series model prediction)",
   "data_origin": "model",
   "processing": {
    "matrix_class": "epoxy",
    "matrix_name": "DGEBA epoxy resin LR 20 with cycloaliphatic amine hardener LH281 (10:3)",
    "particle_type": "glass_microballoon",
    "particle_grade": "3M-type HGM T60 (true density 0.6 g/cc)",
    "particle_true_density_g_cc": 0.6,
    "particle_mean_diameter_um": 39.26,
    "particle_wall_thickness_ratio": 0.9141,
    "particle_volume_fraction": null,
    "particle_weight_fraction": null,
    "process_route": "mechanical_mixing_cast",
    "cure_or_process_temperature_c": 80.0,
    "additional_fillers": "kenaf-fibre face sheets (4 plies mat kenaf, 3 mm upper + 3 mm lower) on SFC core; sandwich panel"
   },
   "structure": {
    "measured_density_g_cc": null,
    "theoretical_density_g_cc": null,
    "matrix_porosity_fraction": null,
    "particle_breakage_fraction": null,
    "microstructure_notes": "Sandwich panel 320 x 195 x 26 mm, hand lay-up of fibre face sheets on a cast HGM/epoxy syntactic-foam core; core HGM vol% not stated explicitly (theoretical modelling in Tables 8.7-8.8 uses SFC modulus 4.57 GPa and strength 66.73 MPa, i.e. the EPT60-20 heterogeneous foam). Rule-of-mixture model using Vf/Vsf/Vm of Table 8.6."
   },
   "test": {
    "test_type": "tension",
    "strain_rate_per_s": null,
    "temperature_c": null,
    "standard": null,
    "specimen_notes": "Analytical rule-of-mixture prediction (series model) for the sandwich panel, not a measurement."
   },
   "properties": {
    "modulus_mpa": 3600.0,
    "strength_mpa": 54.53,
    "strain_at_failure": null,
    "energy_absorption_mj_m3": null,
    "plateau_stress_mpa": null,
    "densification_strain": null,
    "specific_modulus_mpa_per_g_cc": null,
    "specific_strength_mpa_per_g_cc": null,
    "storage_modulus_mpa": null,
    "loss_tangent": null,
    "thermal_conductivity_w_mk": null,
    "cte_per_k": null,
    "moisture_uptake_pct": null
   },
   "evidence": [
    {
     "quote": "KK | 1.42 | 2.14 | 0.64 | 4.57 | 3.60 | 3.24 | 3.42",
     "location": "Table 8.7 (p.168): Experimental and theoretical modulus (GPa) values for sandwich syntactic foam composites model"
    },
    {
     "quote": "KK | 16.42 | 40.47 | 2.82 | 66.73 | 54.53 | 235.011 | 144.77",
     "location": "Table 8.8 (p.168): Experimental and theoretical tensile strength (MPa) values for sandwich syntactic foam composites model"
    },
    {
     "quote": "KK | Vf 0.08 | Vsf 0.65 | Vm 0.27",
     "location": "Table 8.6 (p.167): Volume fractions of fiber, matrix, and syntactic foam composite used for the model"
    }
   ],
   "extractor_confidence": 0.8
  },
  {
   "record_id": null,
   "paper_id": null,
   "sample_label": "SSFC-KK (parallel model prediction)",
   "data_origin": "model",
   "processing": {
    "matrix_class": "epoxy",
    "matrix_name": "DGEBA epoxy resin LR 20 with cycloaliphatic amine hardener LH281 (10:3)",
    "particle_type": "glass_microballoon",
    "particle_grade": "3M-type HGM T60 (true density 0.6 g/cc)",
    "particle_true_density_g_cc": 0.6,
    "particle_mean_diameter_um": 39.26,
    "particle_wall_thickness_ratio": 0.9141,
    "particle_volume_fraction": null,
    "particle_weight_fraction": null,
    "process_route": "mechanical_mixing_cast",
    "cure_or_process_temperature_c": 80.0,
    "additional_fillers": "kenaf-fibre face sheets (4 plies mat kenaf, 3 mm upper + 3 mm lower) on SFC core; sandwich panel"
   },
   "structure": {
    "measured_density_g_cc": null,
    "theoretical_density_g_cc": null,
    "matrix_porosity_fraction": null,
    "particle_breakage_fraction": null,
    "microstructure_notes": "Sandwich panel 320 x 195 x 26 mm, hand lay-up of fibre face sheets on a cast HGM/epoxy syntactic-foam core; core HGM vol% not stated explicitly (theoretical modelling in Tables 8.7-8.8 uses SFC modulus 4.57 GPa and strength 66.73 MPa, i.e. the EPT60-20 heterogeneous foam). Rule-of-mixture model using Vf/Vsf/Vm of Table 8.6."
   },
   "test": {
    "test_type": "tension",
    "strain_rate_per_s": null,
    "temperature_c": null,
    "standard": null,
    "specimen_notes": "Analytical rule-of-mixture prediction (parallel model) for the sandwich panel, not a measurement."
   },
   "properties": {
    "modulus_mpa": 3240.0,
    "strength_mpa": 235.011,
    "strain_at_failure": null,
    "energy_absorption_mj_m3": null,
    "plateau_stress_mpa": null,
    "densification_strain": null,
    "specific_modulus_mpa_per_g_cc": null,
    "specific_strength_mpa_per_g_cc": null,
    "storage_modulus_mpa": null,
    "loss_tangent": null,
    "thermal_conductivity_w_mk": null,
    "cte_per_k": null,
    "moisture_uptake_pct": null
   },
   "evidence": [
    {
     "quote": "KK | 1.42 | 2.14 | 0.64 | 4.57 | 3.60 | 3.24 | 3.42",
     "location": "Table 8.7 (p.168): Experimental and theoretical modulus (GPa) values for sandwich syntactic foam composites model"
    },
    {
     "quote": "KK | 16.42 | 40.47 | 2.82 | 66.73 | 54.53 | 235.011 | 144.77",
     "location": "Table 8.8 (p.168): Experimental and theoretical tensile strength (MPa) values for sandwich syntactic foam composites model"
    },
    {
     "quote": "KK | Vf 0.08 | Vsf 0.65 | Vm 0.27",
     "location": "Table 8.6 (p.167): Volume fractions of fiber, matrix, and syntactic foam composite used for the model"
    }
   ],
   "extractor_confidence": 0.8
  },
  {
   "record_id": null,
   "paper_id": null,
   "sample_label": "SSFC-KK (Hirsch's model prediction)",
   "data_origin": "model",
   "processing": {
    "matrix_class": "epoxy",
    "matrix_name": "DGEBA epoxy resin LR 20 with cycloaliphatic amine hardener LH281 (10:3)",
    "particle_type": "glass_microballoon",
    "particle_grade": "3M-type HGM T60 (true density 0.6 g/cc)",
    "particle_true_density_g_cc": 0.6,
    "particle_mean_diameter_um": 39.26,
    "particle_wall_thickness_ratio": 0.9141,
    "particle_volume_fraction": null,
    "particle_weight_fraction": null,
    "process_route": "mechanical_mixing_cast",
    "cure_or_process_temperature_c": 80.0,
    "additional_fillers": "kenaf-fibre face sheets (4 plies mat kenaf, 3 mm upper + 3 mm lower) on SFC core; sandwich panel"
   },
   "structure": {
    "measured_density_g_cc": null,
    "theoretical_density_g_cc": null,
    "matrix_porosity_fraction": null,
    "particle_breakage_fraction": null,
    "microstructure_notes": "Sandwich panel 320 x 195 x 26 mm, hand lay-up of fibre face sheets on a cast HGM/epoxy syntactic-foam core; core HGM vol% not stated explicitly (theoretical modelling in Tables 8.7-8.8 uses SFC modulus 4.57 GPa and strength 66.73 MPa, i.e. the EPT60-20 heterogeneous foam). Rule-of-mixture model using Vf/Vsf/Vm of Table 8.6."
   },
   "test": {
    "test_type": "tension",
    "strain_rate_per_s": null,
    "temperature_c": null,
    "standard": null,
    "specimen_notes": "Analytical rule-of-mixture prediction (Hirsch's model) for the sandwich panel, not a measurement."
   },
   "properties": {
    "modulus_mpa": 3420.0,
    "strength_mpa": 144.77,
    "strain_at_failure": null,
    "energy_absorption_mj_m3": null,
    "plateau_stress_mpa": null,
    "densification_strain": null,
    "specific_modulus_mpa_per_g_cc": null,
    "specific_strength_mpa_per_g_cc": null,
    "storage_modulus_mpa": null,
    "loss_tangent": null,
    "thermal_conductivity_w_mk": null,
    "cte_per_k": null,
    "moisture_uptake_pct": null
   },
   "evidence": [
    {
     "quote": "KK | 1.42 | 2.14 | 0.64 | 4.57 | 3.60 | 3.24 | 3.42",
     "location": "Table 8.7 (p.168): Experimental and theoretical modulus (GPa) values for sandwich syntactic foam composites model"
    },
    {
     "quote": "KK | 16.42 | 40.47 | 2.82 | 66.73 | 54.53 | 235.011 | 144.77",
     "location": "Table 8.8 (p.168): Experimental and theoretical tensile strength (MPa) values for sandwich syntactic foam composites model"
    },
    {
     "quote": "KK | Vf 0.08 | Vsf 0.65 | Vm 0.27",
     "location": "Table 8.6 (p.167): Volume fractions of fiber, matrix, and syntactic foam composite used for the model"
    }
   ],
   "extractor_confidence": 0.8
  },
  {
   "record_id": null,
   "paper_id": null,
   "sample_label": "SSFC-GG (series model prediction)",
   "data_origin": "model",
   "processing": {
    "matrix_class": "epoxy",
    "matrix_name": "DGEBA epoxy resin LR 20 with cycloaliphatic amine hardener LH281 (10:3)",
    "particle_type": "glass_microballoon",
    "particle_grade": "3M-type HGM T60 (true density 0.6 g/cc)",
    "particle_true_density_g_cc": 0.6,
    "particle_mean_diameter_um": 39.26,
    "particle_wall_thickness_ratio": 0.9141,
    "particle_volume_fraction": null,
    "particle_weight_fraction": null,
    "process_route": "mechanical_mixing_cast",
    "cure_or_process_temperature_c": 80.0,
    "additional_fillers": "woven glass-fibre face sheets (12 plies, 3 mm upper + 3 mm lower) on SFC core; sandwich panel"
   },
   "structure": {
    "measured_density_g_cc": null,
    "theoretical_density_g_cc": null,
    "matrix_porosity_fraction": null,
    "particle_breakage_fraction": null,
    "microstructure_notes": "Sandwich panel 320 x 195 x 26 mm, hand lay-up of fibre face sheets on a cast HGM/epoxy syntactic-foam core; core HGM vol% not stated explicitly (theoretical modelling in Tables 8.7-8.8 uses SFC modulus 4.57 GPa and strength 66.73 MPa, i.e. the EPT60-20 heterogeneous foam). Rule-of-mixture model using Vf/Vsf/Vm of Table 8.6."
   },
   "test": {
    "test_type": "tension",
    "strain_rate_per_s": null,
    "temperature_c": null,
    "standard": null,
    "specimen_notes": "Analytical rule-of-mixture prediction (series model) for the sandwich panel, not a measurement."
   },
   "properties": {
    "modulus_mpa": 3480.0,
