Repository: Harshelite2503/foamgpt

# FoamGPT

**An LLM-extracted, literature-scale Process–Structure–Property (PSP) dataset and benchmark for syntactic foams.**

Syntactic foams (hollow-particle-filled composites) have ~30 years of literature, but the quantitative
results live in tables and figures inside thousands of PDFs. FoamGPT turns that literature into a
machine-readable dataset and asks: *how well can classical ML and frontier LLMs predict foam properties,
and where do LLMs hallucinate?*

```
OpenAlex ──▶ OA PDFs ──▶ text+tables ──▶ Claude structured extraction ──▶ curated PSP table ──▶ benchmarks
 harvest      download      parse            extract / batch                  curate           bench-ml / bench-llm
```

File: data/extracted/agent/W4382982980.json (part 10 of 11)
{
    "strength_mpa": 54.33,
    "strain_at_failure": null,
    "energy_absorption_mj_m3": null,
    "plateau_stress_mpa": null,
    "densification_strain": null,
    "specific_modulus_mpa_per_g_cc": null,
    "specific_strength_mpa_per_g_cc": null,
    "storage_modulus_mpa": null,
    "loss_tangent": null,
    "thermal_conductivity_w_mk": null,
    "cte_per_k": null,
    "moisture_uptake_pct": null
   },
   "evidence": [
    {
     "quote": "GG | 2.48 | 2.14 | 1.14 | 4.57 | 3.48 | 5.46 | 4.47",
     "location": "Table 8.7 (p.168): Experimental and theoretical modulus (GPa) values for sandwich syntactic foam composites model"
    },
    {
     "quote": "GG | 51.06 | 40.47 | 20.72 | 66.73 | 54.33 | 1532.06 | 793.20",
     "location": "Table 8.8 (p.168): Experimental and theoretical tensile strength (MPa) values for sandwich syntactic foam composites model"
    },
    {
     "quote": "GG | Vf 0.09 | Vsf 0.58 | Vm 0.34",
     "location": "Table 8.6 (p.167): Volume fractions of fiber, matrix, and syntactic foam composite used for the model"
    }
   ],
   "extractor_confidence": 0.8
  },
  {
   "record_id": null,
   "paper_id": null,
   "sample_label": "SSFC-GG (parallel model prediction)",
   "data_origin": "model",
   "processing": {
    "matrix_class": "epoxy",
    "matrix_name": "DGEBA epoxy resin LR 20 with cycloaliphatic amine hardener LH281 (10:3)",
    "particle_type": "glass_microballoon",
    "particle_grade": "3M-type HGM T60 (true density 0.6 g/cc)",
    "particle_true_density_g_cc": 0.6,
    "particle_mean_diameter_um": 39.26,
    "particle_wall_thickness_ratio": 0.9141,
    "particle_volume_fraction": null,
    "particle_weight_fraction": null,
    "process_route": "mechanical_mixing_cast",
    "cure_or_process_temperature_c": 80.0,
    "additional_fillers": "woven glass-fibre face sheets (12 plies, 3 mm upper + 3 mm lower) on SFC core; sandwich panel"
   },
   "structure": {
    "measured_density_g_cc": null,
    "theoretical_density_g_cc": null,
    "matrix_porosity_fraction": null,
    "particle_breakage_fraction": null,
    "microstructure_notes": "Sandwich panel 320 x 195 x 26 mm, hand lay-up of fibre face sheets on a cast HGM/epoxy syntactic-foam core; core HGM vol% not stated explicitly (theoretical modelling in Tables 8.7-8.8 uses SFC modulus 4.57 GPa and strength 66.73 MPa, i.e. the EPT60-20 heterogeneous foam). Rule-of-mixture model using Vf/Vsf/Vm of Table 8.6."
   },
   "test": {
    "test_type": "tension",
    "strain_rate_per_s": null,
    "temperature_c": null,
    "standard": null,
    "specimen_notes": "Analytical rule-of-mixture prediction (parallel model) for the sandwich panel, not a measurement."
   },
   "properties": {
    "modulus_mpa": 5460.0,
    "strength_mpa": 1532.06,
    "strain_at_failure": null,
    "energy_absorption_mj_m3": null,
    "plateau_stress_mpa": null,
    "densification_strain": null,
    "specific_modulus_mpa_per_g_cc": null,
    "specific_strength_mpa_per_g_cc": null,
    "storage_modulus_mpa": null,
    "loss_tangent": null,
    "thermal_conductivity_w_mk": null,
    "cte_per_k": null,
    "moisture_uptake_pct": null
   },
   "evidence": [
    {
     "quote": "GG | 2.48 | 2.14 | 1.14 | 4.57 | 3.48 | 5.46 | 4.47",
     "location": "Table 8.7 (p.168): Experimental and theoretical modulus (GPa) values for sandwich syntactic foam composites model"
    },
    {
     "quote": "GG | 51.06 | 40.47 | 20.72 | 66.73 | 54.33 | 1532.06 | 793.20",
     "location": "Table 8.8 (p.168): Experimental and theoretical tensile strength (MPa) values for sandwich syntactic foam composites model"
    },
    {
     "quote": "GG | Vf 0.09 | Vsf 0.58 | Vm 0.34",
     "location": "Table 8.6 (p.167): Volume fractions of fiber, matrix, and syntactic foam composite used for the model"
    }
   ],
   "extractor_confidence": 0.8
  },
  {
   "record_id": null,
   "paper_id": null,
   "sample_label": "SSFC-GG (Hirsch's model prediction)",
   "data_origin": "model",
   "processing": {
    "matrix_class": "epoxy",
    "matrix_name": "DGEBA epoxy resin LR 20 with cycloaliphatic amine hardener LH281 (10:3)",
    "particle_type": "glass_microballoon",
    "particle_grade": "3M-type HGM T60 (true density 0.6 g/cc)",
    "particle_true_density_g_cc": 0.6,
    "particle_mean_diameter_um": 39.26,
    "particle_wall_thickness_ratio": 0.9141,
    "particle_volume_fraction": null,
    "particle_weight_fraction": null,
    "process_route": "mechanical_mixing_cast",
    "cure_or_process_temperature_c": 80.0,
    "additional_fillers": "woven glass-fibre face sheets (12 plies, 3 mm upper + 3 mm lower) on SFC core; sandwich panel"
   },
   "structure": {
    "measured_density_g_cc": null,
    "theoretical_density_g_cc": null,
    "matrix_porosity_fraction": null,
    "particle_breakage_fraction": null,
    "microstructure_notes": "Sandwich panel 320 x 195 x 26 mm, hand lay-up of fibre face sheets on a cast HGM/epoxy syntactic-foam core; core HGM vol% not stated explicitly (theoretical modelling in Tables 8.7-8.8 uses SFC modulus 4.57 GPa and strength 66.73 MPa, i.e. the EPT60-20 heterogeneous foam). Rule-of-mixture model using Vf/Vsf/Vm of Table 8.6."
   },
   "test": {
    "test_type": "tension",
    "strain_rate_per_s": null,
    "temperature_c": null,
    "standard": null,
    "specimen_notes": "Analytical rule-of-mixture prediction (Hirsch's model) for the sandwich panel, not a measurement."
   },
   "properties": {
    "modulus_mpa": 4470.0,
    "strength_mpa": 793.2,
    "strain_at_failure": null,
    "energy_absorption_mj_m3": null,
    "plateau_stress_mpa": null,
    "densification_strain": null,
    "specific_modulus_mpa_per_g_cc": null,
    "specific_strength_mpa_per_g_cc": null,
    "storage_modulus_mpa": null,
    "loss_tangent": null,
    "thermal_conductivity_w_mk": null,
    "cte_per_k": null,
    "moisture_uptake_pct": null
   },
   "evidence": [
    {
     "quote": "GG | 2.48 | 2.14 | 1.14 | 4.57 | 3.48 | 5.46 | 4.47",
     "location": "Table 8.7 (p.168): Experimental and theoretical modulus (GPa) values for sandwich syntactic foam composites model"
    },
    {
     "quote": "GG | 51.06 | 40.47 | 20.72 | 66.73 | 54.33 | 1532.06 | 793.20",
     "location": "Table 8.8 (p.168): Experimental and theoretical tensile strength (MPa) values for sandwich syntactic foam composites model"
    },
    {
     "quote": "GG | Vf 0.09 | Vsf 0.58 | Vm 0.34",
     "location": "Table 8.6 (p.167): Volume fractions of fiber, matrix, and syntactic foam composite used for the model"
    }
   ],
   "extractor_confidence": 0.8
  },
  {
   "record_id": null,
   "paper_id": null,
   "sample_label": "SSFC-GK (series model prediction)",
   "data_origin": "model",
   "processing": {
    "matrix_class": "epoxy",
    "matrix_name": "DGEBA epoxy resin LR 20 with cycloaliphatic amine hardener LH281 (10:3)",
    "particle_type": "glass_microballoon",
    "particle_grade": "3M-type HGM T60 (true density 0.6 g/cc)",
    "particle_true_density_g_cc": 0.6,
    "particle_mean_diameter_um": 39.26,
    "particle_wall_thickness_ratio": 0.9141,
    "particle_volume_fraction": null,
    "particle_weight_fraction": null,
    "process_route": "mechanical_mixing_cast",
    "cure_or_process_temperature_c": 80.0,
    "additional_fillers": "hybrid glass/kenaf face sheets (3 plies glass + 1 ply kenaf per skin) on SFC core; sandwich panel"
   },
   "structure": {
    "measured_density_g_cc": null,
    "theoretical_density_g_cc": null,
    "matrix_porosity_fraction": null,
    "particle_breakage_fraction": null,
    "microstructure_notes": "Sandwich panel 320 x 195 x 26 mm, hand lay-up of fibre face sheets on a cast HGM/epoxy syntactic-foam core; core HGM vol% not stated explicitly (theoretical modelling in Tables 8.7-8.8 uses SFC modulus 4.57 GPa and strength 66.73 MPa, i.e. the EPT60-20 heterogeneous foam). Rule-of-mixture model using Vf/Vsf/Vm of Table 8.6."
   },
   "test": {
    "test_type": "tension",
    "strain_rate_per_s": null,
    "temperature_c": null,
    "standard": null,
    "specimen_notes": "Analytical rule-of-mixture prediction (series model) for the sandwich panel, not a measurement."
   },
   "properties": {
    "modulus_mpa": 3270.0,
    "strength_mpa": 50.4,
    "strain_at_failure": null,
    "energy_absorption_mj_m3": null,
    "plateau_stress_mpa": null,
    "densification_strain": null,
    "specific_modulus_mpa_per_g_cc": null,
    "specific_strength_mpa_per_g_cc": null,
    "storage_modulus_mpa": null,
    "loss_tangent": null,
    "thermal_conductivity_w_mk": null,
    "cte_per_k": null,
    "moisture_uptake_pct": null
   },
   "evidence": [
    {
     "quote": "GK | 2.14 | 2.14 | 1.28 | 4.57 | 3.27 | 5.64 | 4.46",
     "location": "Table 8.7 (p.168): Experimental and theoretical modulus (GPa) values for sandwich syntactic foam composites model"
    },
    {
     "quote": "GK | 40.39 | 40.47 | 15.59 | 66.73 | 50.40 | 1163.08 | 606.74",
     "location": "Table 8.8 (p.168): Experimental and theoretical tensile strength (MPa) values for sandwich syntactic foam composites model"
    },
    {
     "quote": "GK | Vf 0.15 | Vsf 0.52 | Vm 0.33",
     "location": "Table 8.6 (p.167): Volume fractions of fiber, matrix, and syntactic foam composite used for the model"
    }
   ],
   "extractor_confidence": 0.8
  },
  {
   "record_id": null,
   "paper_id": null,
   "sample_label": "SSFC-GK (parallel model prediction)",
   "data_origin": "model",
   "processing": {
    "matrix_class": "epoxy",
    "matrix_name": "DGEBA epoxy resin LR 20 with cycloaliphatic amine hardener LH281 (10:3)",
    "particle_type": "glass_microballoon",
    "particle_grade": "3M-type HGM T60 (true density 0.6 g/cc)",
    "particle_true_density_g_cc": 0.6,
    "particle_mean_diameter_um": 39.26,
    "particle_wall_thickness_ratio": 0.9141,
    "particle_volume_fraction": null,
    "particle_weight_fraction": null,
    "process_route": "mechanical_mixing_cast",
    "cure_or_process_temperature_c": 80.0,
    "additional_fillers": "hybrid glass/kenaf face sheets (3 plies glass + 1 ply kenaf per skin) on SFC core; sandwich panel"
   },
   "structure": {
    "measured_density_g_cc": null,
    "theoretical_density_g_cc": null,
    "matrix_porosity_fraction": null,
    "particle_breakage_fraction": null,
    "microstructure_notes": "Sandwich panel 320 x 195 x 26 mm, hand lay-up of fibre face sheets on a cast HGM/epoxy syntactic-foam core; core HGM vol% not stated explicitly (theoretical modelling in Tables 8.7-8.8 uses SFC modulus 4.57 GPa and strength 66.73 MPa, i.e. the EPT60-20 heterogeneous foam). Rule-of-mixture model using Vf/Vsf/Vm of Table 8.6."
   },
   "test": {
    "test_type": "tension",
    "strain_rate_per_s": null,
    "temperature_c": null,
    "standard": null,
    "specimen_notes": "Analytical rule-of-mixture prediction (parallel model) for the sandwich panel, not a measurement."
   },
   "properties": {
    "modulus_mpa": 5640.0,
    "strength_mpa": 1163.08,
    "strain_at_failure": null,
    "energy_absorption_mj_m3": null,
    "plateau_stress_mpa": null,
    "densification_strain": null,
    "specific_modulus_mpa_per_g_cc": null,
    "specific_strength_mpa_per_g_cc": null,
    "storage_modulus_mpa": null,
    "loss_tangent": null,
    "thermal_conductivity_w_mk": null,
    "cte_per_k": null,
    "moisture_uptake_pct": null
   },
   "evidence": [
    {
     "quote": "GK | 2.14 | 2.14 | 1.28 | 4.57 | 3.27 | 5.64 | 4.46",
     "location": "Table 8.7 (p.168): Experimental and theoretical modulus (GPa) values for sandwich syntactic foam composites model"
    },
    {
     "quote": "GK | 40.39 | 40.47 | 15.59 | 66.73 | 50.40 | 1163.08 | 606.74",
     "location": "Table 8.8 (p.168): Experimental and theoretical tensile strength (MPa) values for sandwich syntactic foam composites model"
    },
    {
     "quote": "GK | Vf 0.15 | Vsf 0.52 | Vm 0.33",
     "location": "Table 8.6 (p.167): Volume fractions of fiber, matrix, and syntactic foam composite used for the model"
    }
   ],
   "extractor_confidence": 0.8
  },
  {
   "record_id": null,
   "paper_id": null,
   "sample_label": "SSFC-GK (Hirsch's model prediction)",
   "data_origin": "model",
   "processing": {
    "matrix_class": "epoxy",
    "matrix_name": "DGEBA epoxy resin LR 20 with cycloaliphatic amine hardener LH281 (10:3)",
    "particle_type": "glass_microballoon",
    "particle_grade": "3M-type HGM T60 (true density 0.6 g/cc)",
    "particle_true_density_g_cc": 0.6,
    "particle_mean_diameter_um": 39.26,
    "particle_wall_thickness_ratio": 0.9141,
    "particle_volume_fraction": null,
    "particle_weight_fraction": null,
    "process_route": "mechanical_mixing_cast",
    "cure_or_process_temperature_c": 80.0,
    "additional_fillers": "hybrid glass/kenaf face sheets (3 plies glass + 1 ply kenaf per skin) on SFC core; sandwich panel"
   },
   "structure": {
    "measured_density_g_cc": null,
    "theoretical_density_g_cc": null,
    "matrix_porosity_fraction": null,
    "particle_breakage_fraction": null,
    "microstructure_notes": "Sandwich panel 320 x 195 x 26 mm, hand lay-up of fibre face sheets on a cast HGM/epoxy syntactic-foam core; core HGM vol% not stated explicitly (theoretical modelling in Tables 8.7-8.8 uses SFC modulus 4.57 GPa and strength 66.73 MPa, i.e. the EPT60-20 heterogeneous foam). Rule-of-mixture model using Vf/Vsf/Vm of Table 8.6."
   },
   "test": {
    "test_type": "tension",
    "strain_rate_per_s": null,
    "temperature_c": null,
    "standard": null,
    "specimen_notes": "Analytical rule-of-mixture prediction (Hirsch's model) for the sandwich panel, not a measurement."
   },
   "properties": {
    "modulus_mpa": 4460.0,
    "strength_mpa": 606.74,
    "strain_at_failure": null,
    "energy_absorption_mj_m3": null,
    "plateau_stress_mpa": null,
    "densification_strain": null,
    "specific_modulus_mpa_per_g_cc": null,
    "specific_strength_mpa_per_g_cc": null,
    "storage_modulus_mpa": null,
    "loss_tangent": null,
    "thermal_conductivity_w_mk": null,
    "cte_per_k": null,
    "moisture_uptake_pct": null
   },
   "evidence": [
    {
     "quote": "GK | 2.14 | 2.14 | 1.28 | 4.57 | 3.27 | 5.64 | 4.46",
     "location": "Table 8.7 (p.168): Experimental and theoretical modulus (GPa) values for sandwich syntactic foam composites model"
    },
    {
     "quote": "GK | 40.39 | 40.47 | 15.59 | 66.73 | 50.40 | 1163.08 | 606.74",
     "location": "Table 8.8 (p.168): Experimental and theoretical tensile strength (MPa) values for sandwich syntactic foam composites model"
    },
    {
     "quote": "GK | Vf 0.15 | Vsf 0.52 | Vm 0.33",
     "location": "Table 8.6 (p.167): Volume fractions of fiber, matrix, and syntactic foam composite used for the model"
    }
   ],
   "extractor_confidence": 0.8
  },
  {
   "record_id": null,
   "paper_id": null,
   "sample_label": "SSFC-KG (series model prediction)",
   "data_origin": "model",
   "processing": {
    "matrix_class": "epoxy",
    "matrix_name": "DGEBA epoxy resin LR 20 with cycloaliphatic amine hardener LH281 (10:3)",
    "particle_type": "glass_microballoon",
    "particle_grade": "3M-type HGM T60 (true density 0.6 g/cc)",
    "particle_true_density_g_cc": 0.6,
    "particle_mean_diameter_um": 39.26,
    "particle_wall_thickness_ratio": 0.9141,
    "particle_volume_fraction": null,
    "particle_weight_fraction": null,
    "process_route": "mechanical_mixing_cast",
    "cure_or_process_temperature_c": 80.0,
    "additional_fillers": "hybrid kenaf/glass face sheets (1 ply kenaf + 3 plies glass per skin) on SFC core; sandwich panel"
   },
   "structure": {
    "measured_density_g_cc": null,
    "theoretical_density_g_cc": null,
    "matrix_porosity_fraction": null,
    "particle_breakage_fraction": null,
    "microstructure_notes": "Sandwich panel 320 x 195 x 26 mm, hand lay-up of fibre face sheets on a cast HGM/epoxy syntactic-foam core; core HGM vol% not stated explicitly (theoretical modelling in Tables 8.7-8.8 uses SFC modulus 4.57 GPa and strength 66.73 MPa, i.e. the EPT60-20 heterogeneous foam). Rule-of-mixture model using Vf/Vsf/Vm of Table 8.6."
   },
   "test": {
    "test_type": "tension",
    "strain_rate_per_s": null,
    "temperature_c": null,
    "standard": null,
    "specimen_notes": "Analytical rule-of-mixture prediction (series model) for the sandwich panel, not a measurement."
   },
   "properties": {
    "modulus_mpa": 3310.0,
    "strength_mpa": 52.16,
    "strain_at_failure": null,
    "energy_absorption_mj_m3": null,
    "plateau_stress_mpa": null,
    "densification_strain": null,
    "specific_modulus_mpa_per_g_cc": null,
    "specific_strength_mpa_per_g_cc": null,
    "storage_modulus_mpa": null,
    "loss_tangent": null,
    "thermal_conductivity_w_mk": null,
    "cte_per_k": null,
    "moisture_uptake_pct": null
   },
   "evidence": [
    {
     "quote": "KG | 2.23 | 2.14 | 1.50 | 4.57 | 3.31 | 6.48 | 4.90",
     "location": "Table 8.7 (p.168): Experimental and theoretical modulus (GPa) values for sandwich syntactic foam composites model"
    },
    {
     "quote": "KG | 32.95 | 40.47 | 26.44 | 66.73 | 52.16 | 1813.35 | 932.76",
     "location": "Table 8.8 (p.168): Experimental and theoretical tensile strength (MPa) values for sandwich syntactic foam composites model"
    },
    {
     "quote": "KG | Vf 0.14 | Vsf 0.52 | Vm 0.34",
     "location": "Table 8.6 (p.167): Volume fractions of fiber, matrix, and syntactic foam composite used for the model"
    }
   ],
   "extractor_confidence": 0.8
  },
  {
   "record_id": null,
   "paper_id": null,
   "sample_label": "SSFC-KG (parallel model prediction)",
   "data_origin": "model",
   "processing": {
    "matrix_class": "epoxy",
    "matrix_name": "DGEBA epoxy resin LR 20 with cycloaliphatic amine hardener LH281 (10:3)",
    "particle_type": "glass_microballoon",
    "particle_grade": "3M-type HGM T60 (true density 0.6 g/cc)",
    "particle_true_density_g_cc": 0.6,
    "particle_mean_diameter_um": 39.26,
    "particle_wall_thickness_ratio": 0.9141,
    "particle_volume_fraction": null,
    "particle_weight_fraction": null,
    "process_route": "mechanical_mixing_cast",
    "cure_or_process_temperature_c": 80.0,
    "additional_fillers": "hybrid kenaf/glass face sheets (1 ply kenaf + 3 plies glass per skin) on SFC core; sandwich panel"
   },
   "structure": {
    "measured_density_g_cc": null,
    "theoretical_density_g_cc": null,
    "matrix_porosity_fraction": null,
    "particle_breakage_fraction": null,
    "microstructure_notes": "Sandwich panel 320 x 195 x 26 mm, hand lay-up of fibre face sheets on a cast HGM/epoxy syntactic-foam core; core HGM vol% not stated explicitly (theoretical modelling in Tables 8.7-8.8 uses SFC modulus 4.57 GPa and strength 66.73 MPa, i.e. the EPT60-20 heterogeneous foam). Rule-of-mixture model using Vf/Vsf/Vm of Table 8.6."
   },
   "test": {
    "test_type": "tension",
    "strain_rate_per_s": null,
    "temperature_c": null,
    "standard": null,
    "specimen_notes": "Analytical rule-of-mixture prediction (parallel model) for the sandwich panel, not a measurement."
   },
   "properties": {
    "modulus_mpa": 6480.0,
    "strength_mpa": 1813.35,
    "strain_at_failure": null,
    "energy_absorption_mj_m3": null,
    "plateau_stress_mpa": null,
    "densification_strain": null,
    "specific_modulus_mpa_per_g_cc": null,
    "specific_strength_mpa_per_g_cc": null,
    "storage_modulus_mpa": null,
    "loss_tangent": null,
    "thermal_conductivity_w_mk": null,
    "cte_per_k": null,
    "moisture_uptake_pct": null
   },
   "evidence": [
    {
     "quote": "KG | 2.23 | 2.14 | 1.50 | 4.57 | 3.31 | 6.48 | 4.90",
     "location": "Table 8.7 (p.168): Experimental and theoretical modulus (GPa) values for sandwich syntactic foam composites model"
    },
    {
     "quote": "KG | 32.95 | 40.47 | 26.44 | 66.73 | 52.16 | 1813.35 | 932.76",
     "location": "Table 8.8 (p.168): Experimental and theoretical tensile strength (MPa) values for sandwich syntactic foam composites model"
    },
    {
     "quote": "KG | Vf 0.14 | Vsf 0.52 | Vm 0.34",
     "location": "Table 8.6 (p.167): Volume fractions of fiber, matrix, and syntactic foam composite used for the model"
    }
   ],
   "extractor_confidence": 0.8
  },
  {
   "record_id": null,
   "paper_id": null,
   "sample_label": "SSFC-KG (Hirsch's model prediction)",
   "data_origin": "model",
   "processing": {
    "matrix_class": "epoxy",
    "matrix_name": "DGEBA epoxy resin LR 20 with cycloaliphatic amine hardener LH281 (10:3)",
    "particle_type": "glass_microballoon",
    "particle_grade": "3M-type HGM T60 (true density 0.6 g/cc)",
    "particle_true_density_g_cc": 0.6,
    "particle_mean_diameter_um": 39.26,
    "particle_wall_thickness_ratio": 0.9141,
    "particle_volume_fraction": null,
    "particle_weight_fraction": null,
    "process_route": "mechanical_mixing_cast",
    "cure_or_process_temperature_c": 80.0,
    "additional_fillers": "hybrid kenaf/glass face sheets (1 ply kenaf + 3 plies glass per skin) on SFC core; sandwich panel"
   },
   "structure": {
    "measured_density_g_cc": null,
    "theoretical_density_g_cc": null,
    "matrix_porosity_fraction": null,
    "particle_breakage_fraction": null,
    "microstructure_notes": "Sandwich panel 320 x 195 x 26 mm, hand lay-up of fibre face sheets on a cast HGM/epoxy syntactic-foam core; core HGM vol% not stated explicitly (theoretical modelling in Tables 8.7-8.8 uses SFC modulus 4.57 GPa and strength 66.73 MPa, i.e. the EPT60-20 heterogeneous foam). Rule-of-mixture model using Vf/Vsf/Vm of Table 8.6."
   },
   "test": {
    "test_type": "tension",
    "strain_rate_per_s": null,
    "temperature_c": null,
    "standard": null,
    "specimen_notes": "Analytical rule-of-mixture prediction (Hirsch's model) for the sandwich panel, not a measurement."
   },
   "properties": {
    "modulus_mpa": 4900.0,
    "strength_mpa": 932.76,
    "strain_at_failure": null,
    "energy_absorption_mj_m3": null,
    "plateau_stress_mpa": null,
    "densification_strain": null,
    "specific_modulus_mpa_per_g_cc": null,
    "specific_strength_mpa_per_g_cc": null,
    "storage_modulus_mpa": null,
    "loss_tangent": null,
    "thermal_conductivity_w_mk": null,
    "cte_per_k": null,
    "moisture_uptake_pct": null
   },
   "evidence": [
    {
     "quote": "KG | 2.23 | 2.14 | 1.50 | 4.57 | 3.31 | 6.48 | 4.90",
     "location": "Table 8.7 (p.168): Experimental and theoretical modulus (GPa) values for sandwich syntactic foam composites model"
    },
    {
     "quote": "KG | 32.95 | 40.47 | 26.44 | 66.73 | 52.16 | 1813.35 | 932.76",
     "location": "Table 8.8 (p.168): Experimental and theoretical tensile strength (MPa) values for sandwich syntactic foam composites model"
    },
    {
     "quote": "KG | Vf 0.14 | Vsf 0.52 | Vm 0.34",
     "location": "Table 8.6 (p.167): Volume fractions of fiber, matrix, and syntactic foam composite used for the model"
    }
   ],
   "extractor_confidence": 0.8
  },
  {
   "record_id": null,
   "paper_id": null,
   "sample_label": "Epoxy DER 332, neat resin (Gupta and Nagorny 2006)",
   "data_origin": "secondary",
   "processing": {
    "matrix_class": "epoxy",
    "matrix_name": "DER 332",
    "particle_type": "glass_microballoon",
    "particle_grade": null,
    "particle_true_density_g_cc": null,
    "particle_mean_diameter_um": null,
    "particle_wall_thickness_ratio": null,
    "particle_volume_fraction": null,
    "particle_weight_fraction": null,
    "process_route": "mechanical_mixing_cast",
    "cure_or_process_temperature_c": null,
    "additional_fillers": null
   },
   "structure": {
    "measured_density_g_cc": null,
    "theoretical_density_g_cc": null,
    "matrix_porosity_fraction": null,
    "particle_breakage_fraction": null,
    "microstructure_notes": null
   },
   "test": {
    "test_type": "tension",
    "strain_rate_per_s": null,
    "temperature_c": null,
    "standard": null,
    "specimen_notes": "Value quoted from the cited literature in a comparison table; test details not restated."
   },
   "properties": {
    "modulus_mpa": 2752.0,
    "strength_mpa": 57.2,
    "strain_at_failure": null,
    "energy_absorption_mj_m3": null,
    "plateau_stress_mpa": null,
    "densification_strain": null,
    "specific_modulus_mpa_per_g_cc": null,
    "specific_strength_mpa_per_g_cc": null,
    "storage_modulus_mpa": null,
    "loss_tangent": null,
    "thermal_conductivity_w_mk": null,
    "cte_per_k": null,
    "moisture_uptake_pct": null
   },
   "evidence": [
    {
     "quote": "7 | Epoxy resin DER 332 | | 57.2 | 2752 | (Gupta and Nagorny 2006)",
     "location": "Table 6.2 (p.113-114): Comparison of tensile properties of SFCs for the present work to the existing literature"
    }
   ],
   "extractor_confidence": 0.7
  },
  {
   "record_id": null,
   "paper_id": null,
   "sample_label": "Epoxy DER 332 + 30 vol% HGM K46 (Gupta and Nagorny 2006)",
   "data_origin": "secondary",
   "processing": {
    "matrix_class": "epoxy",
    "matrix_name": "DER 332",
    "particle_type": "glass_microballoon",
    "particle_grade": "3M K46",
    "particle_true_density_g_cc": null,
    "particle_mean_diameter_um": null,
    "particle_wall_thickness_ratio": null,
    "particle_volume_fraction": 0.3,
    "particle_weight_fraction": null,
    "process_route": "mechanical_mixing_cast",
    "cure_or_process_temperature_c": null,
    "additional_fillers": null
   },
   "structure": {
    "measured_density_g_cc": null,
    "theoretical_density_g_cc": null,
    "matrix_porosity_fraction": null,
    "particle_breakage_fraction": null,
    "microstructure_notes": null
   },
   "test": {
    "test_type": "tension",
    "strain_rate_per_s": null,
    "temperature_c": null,
    "standard": null,
    "specimen_notes": "Value quoted from the cited literature in a comparison table; test details not restated."
   },
   "properties": {
    "modulus_mpa": 3700.0,
    "strength_mpa": 25.1,
    "strain_at_failure": null,
    "energy_absorption_mj_m3": null,
    "plateau_stress_mpa": null,
    "densification_strain": null,
    "specific_modulus_mpa_per_g_cc": null,
    "specific_strength_mpa_per_g_cc": null,
    "storage_modulus_mpa": null,
    "loss_tangent": null,
    "thermal_conductivity_w_mk": null,
    "cte_per_k": null,
    "moisture_uptake_pct": null
   },
   "evidence": [
    {
     "quote": "8 | Epoxy resin DER 332 | 30% HGM- K46 | 25.1 | 3700",
     "location": "Table 6.2 (p.113-114): Comparison of tensile properties of SFCs for the present work to the existing literature"
    }
   ],
   "extractor_confidence": 0.7
  },
  {
   "record_id": null,
   "paper_id": null,
   "sample_label": "Epoxy DER 332 + 40 vol% HGM K46 (Gupta and Nagorny 2006)",
   "data_origin": "secondary",
   "processing": {
    "matrix_class": "epoxy",
    "matrix_name": "DER 332",
    "particle_type": "glass_microballoon",
    "particle_grade": "3M K46",
    "particle_true_density_g_cc": null,
    "particle_mean_diameter_um": null,
    "particle_wall_thickness_ratio": null,
    "particle_volume_fraction": 0.4,
    "particle_weight_fraction": null,
    "process_route": "mechanical_mixing_cast",
    "cure_or_process_temperature_c": null,
    "additional_fillers": null
   },
   "structure": {
    "measured_density_g_cc": null,
    "theoretical_density_g_cc": null,
    "matrix_porosity_fraction": null,
    "particle_breakage_fraction": null,
    "microstructure_notes": null
   },
   "test": {
    "test_type": "tension",
    "strain_rate_per_s": null,
    "temperature_c": null,
    "standard": null,
    "specimen_notes": "Value quoted from the cited literature in a comparison table; test details not restated."
   },
   "properties": {
    "modulus_mpa": 3641.0,
    "strength_mpa": 20.7,
    "strain_at_failure": null,
    "energy_absorption_mj_m3": null,
    "plateau_stress_mpa": null,
    "densification_strain": null,
    "specific_modulus_mpa_per_g_cc": null,
    "specific_strength_mpa_per_g_cc": null,
    "storage_modulus_mpa": null,
    "loss_tangent": null,
    "thermal_conductivity_w_mk": null,
    "cte_per_k": null,
    "moisture_uptake_pct": null
   },
   "evidence": [
    {
     "quote": "9 | Epoxy resin DER 332 | 40% HGM-K46 | 20.7 | 3641",
     "location": "Table 6.2 (p.113-114): Comparison of tensile properties of SFCs for the present work to the existing literature"
    }
   ],
   "extractor_confidence": 0.7
  },
  {
   "record_id": null,
   "paper_id": null,
   "sample_label": "Epoxy DER 332 + 50 vol% HGM K46 (Gupta and Nagorny 2006)",
   "data_origin": "secondary",
   "processing": {
    "matrix_class": "epoxy",
    "matrix_name": "DER 332",
    "particle_type": "glass_microballoon",
    "particle_grade": "3M K46",
    "particle_true_density_g_cc": null,
    "particle_mean_diameter_um": null,
    "particle_wall_thickness_ratio": null,
    "particle_volume_fraction": 0.5,
    "particle_weight_fraction": null,
    "process_route": "mechanical_mixing_cast",
    "cure_or_process_temperature_c": null,
    "additional_fillers": null
   },
   "structure": {
    "measured_density_g_cc": null,
    "theoretical_density_g_cc": null,
    "matrix_porosity_fraction": null,
    "particle_breakage_fraction": null,
    "microstructure_notes": null
   },
   "test": {
    "test_type": "tension",
    "strain_rate_per_s": null,
    "temperature_c": null,
    "standard": null,
    "specimen_notes": "Value quoted from the cited literature in a comparison table; test details not restated."
   },
   "properties": {
    "modulus_mpa": 3615.0,
    "strength_mpa": 15.6,
    "strain_at_failure": null,
    "energy_absorption_mj_m3": null,
    "plateau_stress_mpa": null,
    "densification_strain": null,
    "specific_modulus_mpa_per_g_cc": null,
    "specific_strength_mpa_per_g_cc": null,
    "storage_modulus_mpa": null,
    "loss_tangent": null,
    "thermal_conductivity_w_mk": null,
    "cte_per_k": null,
    "moisture_uptake_pct": null
   },
   "evidence": [
    {
     "quote": "10 | Epoxy resin | 50% HGM-K46 | 15.6 | 3615 | DER 332",
     "location": "Table 6.2 (p.113-114): Comparison of tensile properties of SFCs for the present work to the existing literature"
    }
   ],
   "extractor_confidence": 0.7
  },
  {
   "record_id": null,
   "paper_id": null,
   "sample_label": "Epoxy DER 332 + 60 vol% HGM K46 (Gupta and Nagorny 2006)",
   "data_origin": "secondary",
   "processing": {
    "matrix_class": "epoxy",
    "matrix_name": "DER 332",
    "particle_type": "glass_microballoon",
    "particle_grade": "3M K46",
    "particle_true_density_g_cc": null,
    "particle_mean_diameter_um": null,
    "particle_wall_thickness_ratio": null,
    "particle_volume_fraction": 0.6,
    "particle_weight_fraction": null,
    "process_route": "mechanical_mixing_cast",
    "cure_or_process_temperature_c": null,
    "additional_fillers": null
   },
   "structure": {
    "measured_density_g_cc": null,
    "theoretical_density_g_cc": null,
    "matrix_porosity_fraction": null,
    "particle_breakage_fraction": null,
    "microstructure_notes": null
   },
   "test": {
    "test_type": "tension",
    "strain_rate_per_s": null,
    "temperature_c": null,
    "standard": null,
    "specimen_notes": "Value quoted from the cited literature in a comparison table; test details not restated."
   },
   "properties": {
    "modulus_mpa": 3491.0,
    "strength_mpa": 12.8,
    "strain_at_failure": null,
    "energy_absorption_mj_m3": null,
    "plateau_stress_mpa": null,
    "densification_strain": null,
    "specific_modulus_mpa_per_g_cc": null,
    "specific_strength_mpa_per_g_cc": null,
    "storage_modulus_mpa": null,
    "loss_tangent": null,
    "thermal_conductivity_w_mk": null,
    "cte_per_k": null,
    "moisture_uptake_pct": null
   },
   "evidence": [
    {
     "quote": "11 | Epoxy DER 332 resin | 60% HGM-K46 | 12.8 | 3491",
     "location": "Table 6.2 (p.113-114): Comparison of tensile properties of SFCs for the present work to the existing literature"
    }
   ],
   "extractor_confidence": 0.7
  },
  {
   "record_id": null,
   "paper_id": null,
   "sample_label": "Epoxy DER 332, neat resin (Colloca, Gupta and Porfiri 2013)",
   "data_origin": "secondary",
   "processing": {
    "matrix_class": "epoxy",
    "matrix_name": "DER 332",
    "particle_type": "glass_microballoon",
    "particle_grade": null,
    "particle_true_density_g_cc": null,
    "particle_mean_diameter_um": null,
    "particle_wall_thickness_ratio": null,
    "particle_volume_fraction": null,
    "particle_weight_fraction": null,
    "process_route": "mechanical_mixing_cast",
    "cure_or_process_temperature_c": null,
    "additional_fillers": null
   },
   "structure": {
    "measured_density_g_cc": null,
    "theoretical_density_g_cc": null,
    "matrix_porosity_fraction": null,
    "particle_breakage_fraction": null,
    "microstructure_notes": null
   },
   "test": {
    "test_type": "tension",
    "strain_rate_per_s": null,
    "temperature_c": null,
    "standard": null,
    "specimen_notes": "Value quoted from the cited literature in a comparison table; test details not restated."
   },
   "properties": {
    "modulus_mpa": 2700.0,
    "strength_mpa": 26.0,
    "strain_at_failure": null,
    "energy_absorption_mj_m3": null,
    "plateau_stress_mpa": null,
    "densification_strain": null,
    "specific_modulus_mpa_per_g_cc": null,
    "specific_strength_mpa_per_g_cc": null,
    "storage_modulus_mpa": null,
    "loss_tangent": null,
    "thermal_conductivity_w_mk": null,
    "cte_per_k": null,
    "moisture_uptake_pct": null
   },
   "evidence": [
    {
     "quote": "12 | Epoxy | resin | | 26.0 | 2700 | (Colloca, Gupta and Porfiri 2013)",
     "location": "Table 6.2 (p.113-114): Comparison of tensile properties of SFCs for the present work to the existing literature"
    }
   ],
   "extractor_confidence": 0.7
  },
  {
   "record_id": null,
   "paper_id": null,
   "sample_label": "Epoxy DER 332 + 30 vol% HGM S22 (Colloca, Gupta and Porfiri 2013)",
   "data_origin": "secondary",
   "processing": {
    "matrix_class": "epoxy",
    "matrix_name": "DER 332",
    "particle_type": "glass_microballoon",
    "particle_grade": "3M S22",
    "particle_true_density_g_cc": null,
    "particle_mean_diameter_um": null,
    "particle_wall_thickness_ratio": null,
    "particle_volume_fraction": 0.3,
    "particle_weight_fraction": null,
    "process_route": "mechanical_mixing_cast",
    "cure_or_process_temperature_c": null,
    "additional_fillers": null
   },
   "structure": {
    "measured_density_g_cc": null,
    "theoretical_density_g_cc": null,
    "matrix_porosity_fraction": null,
    "particle_breakage_fraction": null,
    "microstructure_notes": null
   },
   "test": {
    "test_type": "tension",
    "strain_rate_per_s": null,
    "temperature_c": null,
    "standard": null,
    "specimen_notes": "Value quoted from the cited literature in a comparison table; test details not restated."
   },
   "properties": {
    "modulus_mpa": 2200.0,
    "strength_mpa": 17.0,
    "strain_at_failure": null,
    "energy_absorption_mj_m3": null,
    "plateau_stress_mpa": null,
    "densification_strain": null,
    "specific_modulus_mpa_per_g_cc": null,
    "specific_strength_mpa_per_g_cc": null,
    "storage_modulus_mpa": null,
    "loss_tangent": null,
    "thermal_conductivity_w_mk": null,
    "cte_per_k": null,
    "moisture_uptake_pct": null
   },
   "evidence": [
    {
     "quote": "13 | Epoxy DER 332 resin | 30% HGM - S22 | 17.0 | 2200",
     "location": "Table 6.2 (p.113-114): Comparison of tensile properties of SFCs for the present work to the existing literature"
    }
   ],
   "extractor_confidence": 0.7
  },
  {
   "record_id": null,
   "paper_id": null,
   "sample_label": "Epoxy DER 332 + 50 vol% HGM S22 (Colloca, Gupta and Porfiri 2013)",
   "data_origin": "secondary",
   "processing": {
    "matrix_class": "epoxy",
    "matrix_name": "DER 332",
    "particle_type": "glass_microballoon",
    "particle_grade": "3M S22",
    "particle_true_density_g_cc": null,
    "particle_mean_diameter_um": null,
    "particle_wall_thickness_ratio": null,
    "particle_volume_fraction": 0.5,
    "particle_weight_fraction": null,
    "process_route": "mechanical_mixing_cast",
    "cure_or_process_temperature_c": null,
    "additional_fillers": null
   },
   "structure": {
    "measured_density_g_cc": null,
    "theoretical_density_g_cc": null,
    "matrix_porosity_fraction": null,
    "particle_breakage_fraction": null,
    "microstructure_notes": null
   },
   "test": {
    "test_type": "tension",
    "strain_rate_per_s": null,
    "temperature_c": null,
    "standard": null,
    "specimen_notes": "Value quoted from the cited literature in a comparison table; test details not restated."
   },
   "properties": {
    "modulus_mpa": 2100.0,
    "strength_mpa": 16.5,
    "strain_at_failure": null,
    "energy_absorption_mj_m3": null,
    "plateau_stress_mpa": null,
    "densification_strain": null,
    "specific_modulus_mpa_per_g_cc": null,
    "specific_strength_mpa_per_g_cc": null,
    "storage_modulus_mpa": null,
    "loss_tangent": null,
    "thermal_conductivity_w_mk": null,
    "cte_per_k": null,
    "moisture_uptake_pct": null
   },
   "evidence": [
    {
     "quote": "14 | Epoxy DER 332 resin | 50% HGM-S22 | 16.5 | 2100",
     "location": "Table 6.2 (p.113-114): Comparison of tensile properties of SFCs for the present work to the existing literature"
    }
   ],
   "extractor_confidence": 0.7
  },
  {
   "record_id": null,
   "paper_id": null,
   "sample_label": "Epoxy DER 332 + 30 vol% HGM K46 (Colloca, Gupta and Porfiri 2013)",
   "data_origin": "secondary",
   "processing": {
    "matrix_class": "epoxy",
    "matrix_name": "DER 332",
    "particle_type": "glass_microballoon",
    "particle_grade": "3M K46",
    "particle_true_density_g_cc": null,
    "particle_mean_diameter_um": null,
    "particle_wall_thickness_ratio": null,
    "particle_volume_fraction": 0.3,
    "particle_weight_fraction": null,
    "process_route": "mechanical_mixing_cast",
    "cure_or_process_temperature_c": null,
    "additional_fillers": null
   },
   "structure": {
    "measured_density_g_cc": null,
    "theoretical_density_g_cc": null,
    "matrix_porosity_fraction": null,
    "particle_breakage_fraction": null,
    "microstructure_notes": null
   },
   "test": {
    "test_type": "tension",
    "strain_rate_per_s": null,
    "temperature_c": null,
    "standard": null,
    "specimen_notes": "Value quoted from the cited literature in a comparison table; test details not restated."
   },
   "properties": {
    "modulus_mpa": 3200.0,
    "strength_mpa": 21.5,
    "strain_at_failure": null,
    "energy_absorption_mj_m3": null,
    "plateau_stress_mpa": null,
    "densification_strain": null,
    "specific_modulus_mpa_per_g_cc": null,
    "specific_strength_mpa_per_g_cc": null,
    "storage_modulus_mpa": null,
    "loss_tangent": null,
    "thermal_conductivity_w_mk": null,
    "cte_per_k": null,
    "moisture_uptake_pct": null
   },
   "evidence": [
    {
     "quote": "15 | Epoxy DER 332 resin | 30% HGM-K46 | 21.5 | 3200",
     "location": "Table 6.2 (p.113-114): Comparison of tensile properties of SFCs for the present work to the existing literature"
    }
   ],
   "extractor_confidence": 0.7
  },
  {
   "record_id": null,
   "paper_id": null,
   "sample_label": "Epoxy DER 332 + 50 vol% HGM K46 (Colloca, Gupta and Porfiri 2013)",
   "data_origin": "secondary",
   "processing": {
    "matrix_class": "epoxy",
    "matrix_name": "DER 332",
    "particle_type": "glass_microballoon",
    "particle_grade": "3M K46",
    "particle_true_density_g_cc": null,
    "particle_mean_diameter_um": null,
    "particle_wall_thickness_ratio": null,
    "particle_volume_fraction": 0.5,
    "particle_weight_fraction": null,
    "process_route": "mechanical_mixing_cast",
    "cure_or_process_temperature_c": null,
    "additional_fillers": null
   },
   "structure": {
    "measured_density_g_cc": null,
    "theoretical_density_g_cc": null,
