Repository: Harshelite2503/foamgpt

# FoamGPT

**An LLM-extracted, literature-scale Process–Structure–Property (PSP) dataset and benchmark for syntactic foams.**

Syntactic foams (hollow-particle-filled composites) have ~30 years of literature, but the quantitative
results live in tables and figures inside thousands of PDFs. FoamGPT turns that literature into a
machine-readable dataset and asks: *how well can classical ML and frontier LLMs predict foam properties,
and where do LLMs hallucinate?*

```
OpenAlex ──▶ OA PDFs ──▶ text+tables ──▶ Claude structured extraction ──▶ curated PSP table ──▶ benchmarks
 harvest      download      parse            extract / batch                  curate           bench-ml / bench-llm
```

File: data/extracted/agent/W4382982980.json (part 11 of 11)
{
    "matrix_porosity_fraction": null,
    "particle_breakage_fraction": null,
    "microstructure_notes": null
   },
   "test": {
    "test_type": "tension",
    "strain_rate_per_s": null,
    "temperature_c": null,
    "standard": null,
    "specimen_notes": "Value quoted from the cited literature in a comparison table; test details not restated."
   },
   "properties": {
    "modulus_mpa": 4100.0,
    "strength_mpa": 23.0,
    "strain_at_failure": null,
    "energy_absorption_mj_m3": null,
    "plateau_stress_mpa": null,
    "densification_strain": null,
    "specific_modulus_mpa_per_g_cc": null,
    "specific_strength_mpa_per_g_cc": null,
    "storage_modulus_mpa": null,
    "loss_tangent": null,
    "thermal_conductivity_w_mk": null,
    "cte_per_k": null,
    "moisture_uptake_pct": null
   },
   "evidence": [
    {
     "quote": "16 | Epoxy DER 332 resin | 50% HGM-K46 | 23.0 | 4100",
     "location": "Table 6.2 (p.113-114): Comparison of tensile properties of SFCs for the present work to the existing literature"
    }
   ],
   "extractor_confidence": 0.7
  },
  {
   "record_id": null,
   "paper_id": null,
   "sample_label": "Epoxy E51 + 47% HGM S38 (Yingjie Q.Y. et al. [19])",
   "data_origin": "secondary",
   "processing": {
    "matrix_class": "epoxy",
    "matrix_name": "E51",
    "particle_type": "glass_microballoon",
    "particle_grade": "3M S38",
    "particle_true_density_g_cc": null,
    "particle_mean_diameter_um": null,
    "particle_wall_thickness_ratio": null,
    "particle_volume_fraction": 0.47,
    "particle_weight_fraction": null,
    "process_route": "mechanical_mixing_cast",
    "cure_or_process_temperature_c": null,
    "additional_fillers": null
   },
   "structure": {
    "measured_density_g_cc": null,
    "theoretical_density_g_cc": null,
    "matrix_porosity_fraction": null,
    "particle_breakage_fraction": null,
    "microstructure_notes": null
   },
   "test": {
    "test_type": "flexure",
    "strain_rate_per_s": null,
    "temperature_c": null,
    "standard": null,
    "specimen_notes": "Value quoted from the cited literature in a comparison table; test details not restated."
   },
   "properties": {
    "modulus_mpa": 2120.0,
    "strength_mpa": 21.8,
    "strain_at_failure": null,
    "energy_absorption_mj_m3": null,
    "plateau_stress_mpa": null,
    "densification_strain": null,
    "specific_modulus_mpa_per_g_cc": null,
    "specific_strength_mpa_per_g_cc": null,
    "storage_modulus_mpa": null,
    "loss_tangent": null,
    "thermal_conductivity_w_mk": null,
    "cte_per_k": null,
    "moisture_uptake_pct": null
   },
   "evidence": [
    {
     "quote": "12 | Epoxy resin E51 | 47% HGM-S38 | 21.8 | 2120 | Yingjie Q.Y et al [19]",
     "location": "Table 7.2 (p.132-133): Comparison of flexural properties of uniform HGM filler SFC with existing literature"
    }
   ],
   "extractor_confidence": 0.7
  },
  {
   "record_id": null,
   "paper_id": null,
   "sample_label": "Epoxy E51 + 49% HGM S38 (Yingjie Q.Y. et al. [19])",
   "data_origin": "secondary",
   "processing": {
    "matrix_class": "epoxy",
    "matrix_name": "E51",
    "particle_type": "glass_microballoon",
    "particle_grade": "3M S38",
    "particle_true_density_g_cc": null,
    "particle_mean_diameter_um": null,
    "particle_wall_thickness_ratio": null,
    "particle_volume_fraction": 0.49,
    "particle_weight_fraction": null,
    "process_route": "mechanical_mixing_cast",
    "cure_or_process_temperature_c": null,
    "additional_fillers": null
   },
   "structure": {
    "measured_density_g_cc": null,
    "theoretical_density_g_cc": null,
    "matrix_porosity_fraction": null,
    "particle_breakage_fraction": null,
    "microstructure_notes": null
   },
   "test": {
    "test_type": "flexure",
    "strain_rate_per_s": null,
    "temperature_c": null,
    "standard": null,
    "specimen_notes": "Value quoted from the cited literature in a comparison table; test details not restated."
   },
   "properties": {
    "modulus_mpa": 2090.0,
    "strength_mpa": 21.8,
    "strain_at_failure": null,
    "energy_absorption_mj_m3": null,
    "plateau_stress_mpa": null,
    "densification_strain": null,
    "specific_modulus_mpa_per_g_cc": null,
    "specific_strength_mpa_per_g_cc": null,
    "storage_modulus_mpa": null,
    "loss_tangent": null,
    "thermal_conductivity_w_mk": null,
    "cte_per_k": null,
    "moisture_uptake_pct": null
   },
   "evidence": [
    {
     "quote": "13 | Epoxy resin E51 | 49% HGM-S38 | 21.8 | 2090",
     "location": "Table 7.2 (p.132-133): Comparison of flexural properties of uniform HGM filler SFC with existing literature"
    }
   ],
   "extractor_confidence": 0.7
  },
  {
   "record_id": null,
   "paper_id": null,
   "sample_label": "Epoxy E51 + 51% HGM S38 (Yingjie Q.Y. et al. [19])",
   "data_origin": "secondary",
   "processing": {
    "matrix_class": "epoxy",
    "matrix_name": "E51",
    "particle_type": "glass_microballoon",
    "particle_grade": "3M S38",
    "particle_true_density_g_cc": null,
    "particle_mean_diameter_um": null,
    "particle_wall_thickness_ratio": null,
    "particle_volume_fraction": 0.51,
    "particle_weight_fraction": null,
    "process_route": "mechanical_mixing_cast",
    "cure_or_process_temperature_c": null,
    "additional_fillers": null
   },
   "structure": {
    "measured_density_g_cc": null,
    "theoretical_density_g_cc": null,
    "matrix_porosity_fraction": null,
    "particle_breakage_fraction": null,
    "microstructure_notes": null
   },
   "test": {
    "test_type": "flexure",
    "strain_rate_per_s": null,
    "temperature_c": null,
    "standard": null,
    "specimen_notes": "Value quoted from the cited literature in a comparison table; test details not restated."
   },
   "properties": {
    "modulus_mpa": 2080.0,
    "strength_mpa": 18.3,
    "strain_at_failure": null,
    "energy_absorption_mj_m3": null,
    "plateau_stress_mpa": null,
    "densification_strain": null,
    "specific_modulus_mpa_per_g_cc": null,
    "specific_strength_mpa_per_g_cc": null,
    "storage_modulus_mpa": null,
    "loss_tangent": null,
    "thermal_conductivity_w_mk": null,
    "cte_per_k": null,
    "moisture_uptake_pct": null
   },
   "evidence": [
    {
     "quote": "14 | Epoxy resin E51 | 51% HGM-S38 | 18.3 | 2080",
     "location": "Table 7.2 (p.132-133): Comparison of flexural properties of uniform HGM filler SFC with existing literature"
    }
   ],
   "extractor_confidence": 0.7
  },
  {
   "record_id": null,
   "paper_id": null,
   "sample_label": "Epoxy E51 + 53% HGM S38 (Yingjie Q.Y. et al. [19])",
   "data_origin": "secondary",
   "processing": {
    "matrix_class": "epoxy",
    "matrix_name": "E51",
    "particle_type": "glass_microballoon",
    "particle_grade": "3M S38",
    "particle_true_density_g_cc": null,
    "particle_mean_diameter_um": null,
    "particle_wall_thickness_ratio": null,
    "particle_volume_fraction": 0.53,
    "particle_weight_fraction": null,
    "process_route": "mechanical_mixing_cast",
    "cure_or_process_temperature_c": null,
    "additional_fillers": null
   },
   "structure": {
    "measured_density_g_cc": null,
    "theoretical_density_g_cc": null,
    "matrix_porosity_fraction": null,
    "particle_breakage_fraction": null,
    "microstructure_notes": null
   },
   "test": {
    "test_type": "flexure",
    "strain_rate_per_s": null,
    "temperature_c": null,
    "standard": null,
    "specimen_notes": "Value quoted from the cited literature in a comparison table; test details not restated."
   },
   "properties": {
    "modulus_mpa": 2050.0,
    "strength_mpa": 16.0,
    "strain_at_failure": null,
    "energy_absorption_mj_m3": null,
    "plateau_stress_mpa": null,
    "densification_strain": null,
    "specific_modulus_mpa_per_g_cc": null,
    "specific_strength_mpa_per_g_cc": null,
    "storage_modulus_mpa": null,
    "loss_tangent": null,
    "thermal_conductivity_w_mk": null,
    "cte_per_k": null,
    "moisture_uptake_pct": null
   },
   "evidence": [
    {
     "quote": "15 | Epoxy resin E51 | 53% HGM-S38 | 16.0 | 2050",
     "location": "Table 7.2 (p.132-133): Comparison of flexural properties of uniform HGM filler SFC with existing literature"
    }
   ],
   "extractor_confidence": 0.7
  },
  {
   "record_id": null,
   "paper_id": null,
   "sample_label": "Epoxy E51 + 55% HGM S38 (Yingjie Q.Y. et al. [19])",
   "data_origin": "secondary",
   "processing": {
    "matrix_class": "epoxy",
    "matrix_name": "E51",
    "particle_type": "glass_microballoon",
    "particle_grade": "3M S38",
    "particle_true_density_g_cc": null,
    "particle_mean_diameter_um": null,
    "particle_wall_thickness_ratio": null,
    "particle_volume_fraction": 0.55,
    "particle_weight_fraction": null,
    "process_route": "mechanical_mixing_cast",
    "cure_or_process_temperature_c": null,
    "additional_fillers": null
   },
   "structure": {
    "measured_density_g_cc": null,
    "theoretical_density_g_cc": null,
    "matrix_porosity_fraction": null,
    "particle_breakage_fraction": null,
    "microstructure_notes": null
   },
   "test": {
    "test_type": "flexure",
    "strain_rate_per_s": null,
    "temperature_c": null,
    "standard": null,
    "specimen_notes": "Value quoted from the cited literature in a comparison table; test details not restated."
   },
   "properties": {
    "modulus_mpa": 1940.0,
    "strength_mpa": 14.4,
    "strain_at_failure": null,
    "energy_absorption_mj_m3": null,
    "plateau_stress_mpa": null,
    "densification_strain": null,
    "specific_modulus_mpa_per_g_cc": null,
    "specific_strength_mpa_per_g_cc": null,
    "storage_modulus_mpa": null,
    "loss_tangent": null,
    "thermal_conductivity_w_mk": null,
    "cte_per_k": null,
    "moisture_uptake_pct": null
   },
   "evidence": [
    {
     "quote": "16 | Epoxy resin E51 | 55% HGM-S38 | 14.4 | 1940",
     "location": "Table 7.2 (p.132-133): Comparison of flexural properties of uniform HGM filler SFC with existing literature"
    }
   ],
   "extractor_confidence": 0.7
  },
  {
   "record_id": null,
   "paper_id": null,
   "sample_label": "Epoxy E51 + 57% HGM S38 (Yingjie Q.Y. et al. [19])",
   "data_origin": "secondary",
   "processing": {
    "matrix_class": "epoxy",
    "matrix_name": "E51",
    "particle_type": "glass_microballoon",
    "particle_grade": "3M S38",
    "particle_true_density_g_cc": null,
    "particle_mean_diameter_um": null,
    "particle_wall_thickness_ratio": null,
    "particle_volume_fraction": 0.57,
    "particle_weight_fraction": null,
    "process_route": "mechanical_mixing_cast",
    "cure_or_process_temperature_c": null,
    "additional_fillers": null
   },
   "structure": {
    "measured_density_g_cc": null,
    "theoretical_density_g_cc": null,
    "matrix_porosity_fraction": null,
    "particle_breakage_fraction": null,
    "microstructure_notes": null
   },
   "test": {
    "test_type": "flexure",
    "strain_rate_per_s": null,
    "temperature_c": null,
    "standard": null,
    "specimen_notes": "Value quoted from the cited literature in a comparison table; test details not restated."
   },
   "properties": {
    "modulus_mpa": 1794.0,
    "strength_mpa": 12.3,
    "strain_at_failure": null,
    "energy_absorption_mj_m3": null,
    "plateau_stress_mpa": null,
    "densification_strain": null,
    "specific_modulus_mpa_per_g_cc": null,
    "specific_strength_mpa_per_g_cc": null,
    "storage_modulus_mpa": null,
    "loss_tangent": null,
    "thermal_conductivity_w_mk": null,
    "cte_per_k": null,
    "moisture_uptake_pct": null
   },
   "evidence": [
    {
     "quote": "17 | Epoxy resin E51 | 57% HGM-S38 | 12.3 | 1794",
     "location": "Table 7.2 (p.132-133): Comparison of flexural properties of uniform HGM filler SFC with existing literature"
    }
   ],
   "extractor_confidence": 0.7
  },
  {
   "record_id": null,
   "paper_id": null,
   "sample_label": "Epoxy araldite LY5052 + S25 HGM (Karthikeyan C.S. et al. [24])",
   "data_origin": "secondary",
   "processing": {
    "matrix_class": "epoxy",
    "matrix_name": "araldite LY5052",
    "particle_type": "glass_microballoon",
    "particle_grade": "3M S25",
    "particle_true_density_g_cc": null,
    "particle_mean_diameter_um": null,
    "particle_wall_thickness_ratio": null,
    "particle_volume_fraction": null,
    "particle_weight_fraction": null,
    "process_route": "mechanical_mixing_cast",
    "cure_or_process_temperature_c": null,
    "additional_fillers": null
   },
   "structure": {
    "measured_density_g_cc": null,
    "theoretical_density_g_cc": null,
    "matrix_porosity_fraction": null,
    "particle_breakage_fraction": null,
    "microstructure_notes": null
   },
   "test": {
    "test_type": "flexure",
    "strain_rate_per_s": null,
    "temperature_c": null,
    "standard": null,
    "specimen_notes": "Value quoted from the cited literature in a comparison table; test details not restated."
   },
   "properties": {
    "modulus_mpa": null,
    "strength_mpa": 37.4,
    "strain_at_failure": null,
    "energy_absorption_mj_m3": null,
    "plateau_stress_mpa": null,
    "densification_strain": null,
    "specific_modulus_mpa_per_g_cc": null,
    "specific_strength_mpa_per_g_cc": null,
    "storage_modulus_mpa": null,
    "loss_tangent": null,
    "thermal_conductivity_w_mk": null,
    "cte_per_k": null,
    "moisture_uptake_pct": null
   },
   "evidence": [
    {
     "quote": "18 | Epoxy resin araldite LY5052 | S25 HGM | 37.4 | | Karthikeyan C.S. et at [24]",
     "location": "Table 7.2 (p.132-133): Comparison of flexural properties of uniform HGM filler SFC with existing literature"
    }
   ],
   "extractor_confidence": 0.7
  }
 ],
 "extraction_notes": "Units: all moduli converted GPa -> MPa; tan delta values in Table 9.7 are tabulated as 'x10^3' and were divided by 1000; volume fractions converted from % to fractions; sandwich porosity (void) % converted to a fraction in matrix_porosity_fraction. particle_volume_fraction for the sieved homogeneous foams uses the nominal 5-25 vol% loading; particle_true_density_g_cc uses the size-class powder density rho_d of Table 4.2 (OO 0.600, AA 0.7548, BB 0.7286, CC 0.7083, DD 0.5529 g/cc) and particle_mean_diameter_um the measured mean diameter d of the same table (OO 39.26, AA 29.62, BB 30.86, CC 29.40, DD 55.04 um); Table 3.1 quotes the manufacturer's nominal T60 true density of 0.6 g/cc for all sizes. SFC bulk densities per composition are only shown graphically (Figs. 5.2-5.4), so measured_density_g_cc is left null for all SFC records even though the tables report specific (density-normalised) properties; only the sandwich panels have tabulated densities (Table 8.1). Table 7.2 restates the present-work flexural moduli as 2359/3485/3728/3931/4292/5752 MPa, which differ slightly from the 2.4/3.5/3.7/3.9/4.3/4.8 GPa of Table 7.1; the Table 7.1 values (consistent with the narrative text) were used. Table 7.2 also lists neat-epoxy flexural strength as 53.3 MPa vs 53.5 MPa in Table 7.1; 53.5 was used. Charpy impact results (neat epoxy 84.57 kJ/m2, EPT60-5 113.12 kJ/m2, remaining compositions given only as percentage increases that are inconsistent with the quoted peak value) are reported per unit area, which cannot be converted to the schema's MJ/m3 energy_absorption field, so no impact records were created. TGA decomposition temperatures (Tables 9.1-9.2), Tg/Tmax (Table 9.4), loss modulus E'' (Tables 9.5-9.6), Barcol hardness (Tables 10.1-10.2), buoyancy force (Tables 10.7-10.8) and acoustic sound level/pressure (Tables 10.9-10.10) have no corresponding schema field and were omitted. The HGM volume fraction of the syntactic-foam core used in the sandwich panels is never stated; the modelling tables (8.7/8.8) use SFC modulus 4.57 GPa and strength 66.73 MPa, i.e. the EPT60-20 heterogeneous foam, so core particle_volume_fraction is left null and noted in microstructure_notes. Sandwich rows carry the fibre face-sheet description in additional_fillers; their properties are panel-level, not core-level. Rows from Tables 6.2 and 7.2 quoting other authors are marked secondary and carry the citation in sample_label; the series/parallel/Hirsch predictions of Tables 8.7-8.8 are marked model. Test 'strain rate' quoted in the thesis (50 mm/mm tensile, 5 mm/mm flexural) is not a strain rate, so strain_rate_per_s is left null; tests were at room temperature (taken as 25 C)."
}
