Repository: Harshelite2503/foamgpt

# FoamGPT

**An LLM-extracted, literature-scale Process–Structure–Property (PSP) dataset and benchmark for syntactic foams.**

Syntactic foams (hollow-particle-filled composites) have ~30 years of literature, but the quantitative
results live in tables and figures inside thousands of PDFs. FoamGPT turns that literature into a
machine-readable dataset and asks: *how well can classical ML and frontier LLMs predict foam properties,
and where do LLMs hallucinate?*

```
OpenAlex ──▶ OA PDFs ──▶ text+tables ──▶ Claude structured extraction ──▶ curated PSP table ──▶ benchmarks
 harvest      download      parse            extract / batch                  curate           bench-ml / bench-llm
```

File: data/extracted/extractions_pre_redo.jsonl (part 1 of 29)
{"paper_id": "W3103969871", "model": "claude-opus-5", "prompt_version": "v1.0", "usage": {"cache_creation": {"ephemeral_1h_input_tokens": 0, "ephemeral_5m_input_tokens": 0}, "cache_creation_input_tokens": 0, "cache_read_input_tokens": 0, "inference_geo": "global", "input_tokens": 35628, "output_tokens": 9853, "output_tokens_details": {"thinking_tokens": 2216}, "server_tool_use": null, "service_tier": "standard"}, "mode": "sync", "extraction": {"is_syntactic_foam_paper": true, "paper_summary": "This is a review paper on aluminum matrix syntactic foams (AMSFs), covering fabrication routes (pressure/counter-gravity/gas-vacuum infiltration, stir/centrifugal/buoyancy dispersion casting), macro/micro structure, densities of published foams (Table 3), and compressive mechanical properties compiled from the literature (Table 4), plus prospective automotive/aerospace applications. Reported foam densities span ~0.7-2.3 g/cm3 and compressive strengths from ~37 MPa up to ~190 MPa quasi-statically (572 MPa reported for a dynamic Al2014/cenosphere case). No new experiments are performed; all data are literature compilations.", "records": [{"record_id": "W3103969871-000", "paper_id": "W3103969871", "sample_label": "A356/SiC (Gupta [8], quasi-static)", "processing": {"matrix_class": "aluminum", "matrix_name": "A356", "particle_type": "ceramic_hollow", "particle_grade": "SiC hollow spheres", "particle_true_density_g_cc": null, "particle_mean_diameter_um": 1000.0, "particle_wall_thickness_ratio": null, "particle_volume_fraction": null, "particle_weight_fraction": null, "process_route": "other", "cure_or_process_temperature_c": null, "additional_fillers": null}, "structure": {"measured_density_g_cc": 1.81, "theoretical_density_g_cc": null, "matrix_porosity_fraction": null, "particle_breakage_fraction": null, "microstructure_notes": null}, "test": {"test_type": "compression", "strain_rate_per_s": null, "temperature_c": null, "standard": "ISO 13314", "specimen_notes": "Quasi-static compression; review-compiled data"}, "properties": {"modulus_mpa": null, "strength_mpa": 181.0, "strain_at_failure": null, "energy_absorption_mj_m3": null, "plateau_stress_mpa": 126.0, "densification_strain": 0.45, "specific_modulus_mpa_per_g_cc": null, "specific_strength_mpa_per_g_cc": null, "storage_modulus_mpa": null, "loss_tangent": null, "thermal_conductivity_w_mk": null, "cte_per_k": null, "moisture_uptake_pct": null}, "evidence": [{"quote": "Gupta [8] | Quasi-static | A356/SiC | 181 | 126 | 0,45", "location": "Table 4"}, {"quote": "Gupta, 2013 [8] | A356 | SiC | 1 mm | 1,81", "location": "Table 3"}], "extractor_confidence": 0.75}, {"record_id": "W3103969871-001", "paper_id": "W3103969871", "sample_label": "A356/SiC (Gupta [8], dynamic)", "processing": {"matrix_class": "aluminum", "matrix_name": "A356", "particle_type": "ceramic_hollow", "particle_grade": "SiC hollow spheres", "particle_true_density_g_cc": null, "particle_mean_diameter_um": 1000.0, "particle_wall_thickness_ratio": null, "particle_volume_fraction": null, "particle_weight_fraction": null, "process_route": "other", "cure_or_process_temperature_c": null, "additional_fillers": null}, "structure": {"measured_density_g_cc": 1.81, "theoretical_density_g_cc": null, "matrix_porosity_fraction": null, "particle_breakage_fraction": null, "microstructure_notes": null}, "test": {"test_type": "compression", "strain_rate_per_s": null, "temperature_c": null, "standard": "ISO 13314", "specimen_notes": "Dynamic (high strain rate) compression; rate not stated in review"}, "properties": {"modulus_mpa": null, "strength_mpa": 130.0, "strain_at_failure": null, "energy_absorption_mj_m3": null, "plateau_stress_mpa": null, "densification_strain": null, "specific_modulus_mpa_per_g_cc": null, "specific_strength_mpa_per_g_cc": null, "storage_modulus_mpa": null, "loss_tangent": null, "thermal_conductivity_w_mk": null, "cte_per_k": null, "moisture_uptake_pct": null}, "evidence": [{"quote": "Gupta [8] | Dynamic | A356/SiC | 130 | * | *", "location": "Table 4"}], "extractor_confidence": 0.7}, {"record_id": "W3103969871-002", "paper_id": "W3103969871", "sample_label": "Al 6082/SiO2-Al2O3 (Zhao [10], quasi-static)", "processing": {"matrix_class": "aluminum", "matrix_name": "Al 6082", "particle_type": "ceramic_hollow", "particle_grade": "Ceramic (SiO2-Al2O3) microspheres, 75-125 \u00b5m", "particle_true_density_g_cc": null, "particle_mean_diameter_um": null, "particle_wall_thickness_ratio": null, "particle_volume_fraction": null, "particle_weight_fraction": null, "process_route": "pressure_infiltration", "cure_or_process_temperature_c": null, "additional_fillers": null}, "structure": {"measured_density_g_cc": null, "theoretical_density_g_cc": null, "matrix_porosity_fraction": null, "particle_breakage_fraction": null, "microstructure_notes": "Density reported as a range 1.14-1.41 g/cm3 in Table 3 (bimodal ceramic microspheres)"}, "test": {"test_type": "compression", "strain_rate_per_s": null, "temperature_c": null, "standard": "ISO 13314", "specimen_notes": "Quasi-static compression"}, "properties": {"modulus_mpa": null, "strength_mpa": 53.3, "strain_at_failure": null, "energy_absorption_mj_m3": null, "plateau_stress_mpa": 63.7, "densification_strain": 0.43, "specific_modulus_mpa_per_g_cc": null, "specific_strength_mpa_per_g_cc": null, "storage_modulus_mpa": null, "loss_tangent": null, "thermal_conductivity_w_mk": null, "cte_per_k": null, "moisture_uptake_pct": null}, "evidence": [{"quote": "Zhao [10] | Quasi-static | Al 6082/ SiO2-Al2O3 | 53,3 | 63,7 | 0,43", "location": "Table 4"}, {"quote": "Zhao, 2009 [10] | Al 6082 | Ceramic (SiO2-Al2O3) | 75-125 \u00b5m | 1,14 - 1,41", "location": "Table 3"}], "extractor_confidence": 0.7}, {"record_id": "W3103969871-003", "paper_id": "W3103969871", "sample_label": "A356/Al2O3 (Gupta [12], quasi-static)", "processing": {"matrix_class": "aluminum", "matrix_name": "A356", "particle_type": "ceramic_hollow", "particle_grade": "Alumina hollow particles, 3 mm", "particle_true_density_g_cc": null, "particle_mean_diameter_um": 3000.0, "particle_wall_thickness_ratio": null, "particle_volume_fraction": null, "particle_weight_fraction": null, "process_route": "other", "cure_or_process_temperature_c": null, "additional_fillers": null}, "structure": {"measured_density_g_cc": null, "theoretical_density_g_cc": null, "matrix_porosity_fraction": null, "particle_breakage_fraction": null, "microstructure_notes": "Density range 1.62-2.11 g/cm3 reported in Table 3"}, "test": {"test_type": "compression", "strain_rate_per_s": null, "temperature_c": null, "standard": "ISO 13314", "specimen_notes": "Quasi-static compression"}, "properties": {"modulus_mpa": null, "strength_mpa": 106.5, "strain_at_failure": null, "energy_absorption_mj_m3": null, "plateau_stress_mpa": 62.8, "densification_strain": 0.6, "specific_modulus_mpa_per_g_cc": null, "specific_strength_mpa_per_g_cc": null, "storage_modulus_mpa": null, "loss_tangent": null, "thermal_conductivity_w_mk": null, "cte_per_k": null, "moisture_uptake_pct": null}, "evidence": [{"quote": "Gupta [12] | Quasi-static | A356/Al2O3 | 106,5 | 62,8 | 0,6", "location": "Table 4"}], "extractor_confidence": 0.75}, {"record_id": "W3103969871-004", "paper_id": "W3103969871", "sample_label": "A356/Al2O3 (Gupta [12], dynamic)", "processing": {"matrix_class": "aluminum", "matrix_name": "A356", "particle_type": "ceramic_hollow", "particle_grade": "Alumina hollow particles, 3 mm", "particle_true_density_g_cc": null, "particle_mean_diameter_um": 3000.0, "particle_wall_thickness_ratio": null, "particle_volume_fraction": null, "particle_weight_fraction": null, "process_route": "other", "cure_or_process_temperature_c": null, "additional_fillers": null}, "structure": {"measured_density_g_cc": null, "theoretical_density_g_cc": null, "matrix_porosity_fraction": null, "particle_breakage_fraction": null, "microstructure_notes": null}, "test": {"test_type": "compression", "strain_rate_per_s": null, "temperature_c": null, "standard": "ISO 13314", "specimen_notes": "Dynamic (high strain rate) compression"}, "properties": {"modulus_mpa": null, "strength_mpa": 164.0, "strain_at_failure": null, "energy_absorption_mj_m3": null, "plateau_stress_mpa": null, "densification_strain": null, "specific_modulus_mpa_per_g_cc": null, "specific_strength_mpa_per_g_cc": null, "storage_modulus_mpa": null, "loss_tangent": null, "thermal_conductivity_w_mk": null, "cte_per_k": null, "moisture_uptake_pct": null}, "evidence": [{"quote": "Gupta [12] | Dynamic | A356/Al2O3 | 164 | * | *", "location": "Table 4"}], "extractor_confidence": 0.7}, {"record_id": "W3103969871-005", "paper_id": "W3103969871", "sample_label": "A356/Pumice (Taherishargh [5], quasi-static)", "processing": {"matrix_class": "aluminum", "matrix_name": "A356", "particle_type": "other", "particle_grade": "Pumice (porous volcanic rock), 2.8-4 mm", "particle_true_density_g_cc": null, "particle_mean_diameter_um": null, "particle_wall_thickness_ratio": null, "particle_volume_fraction": null, "particle_weight_fraction": null, "process_route": "pressure_infiltration", "cure_or_process_temperature_c": 720.0, "additional_fillers": null}, "structure": {"measured_density_g_cc": null, "theoretical_density_g_cc": null, "matrix_porosity_fraction": null, "particle_breakage_fraction": null, "microstructure_notes": "Density 1.48-1.5 g/cm3 (Table 3); produced by counter-gravity (backward) infiltration, 27 mm diameter x 41 mm height samples"}, "test": {"test_type": "compression", "strain_rate_per_s": null, "temperature_c": null, "standard": "ISO 13314", "specimen_notes": "Quasi-static compression"}, "properties": {"modulus_mpa": null, "strength_mpa": 47.0, "strain_at_failure": null, "energy_absorption_mj_m3": null, "plateau_stress_mpa": 65.0, "densification_strain": 0.45, "specific_modulus_mpa_per_g_cc": null, "specific_strength_mpa_per_g_cc": null, "storage_modulus_mpa": null, "loss_tangent": null, "thermal_conductivity_w_mk": null, "cte_per_k": null, "moisture_uptake_pct": null}, "evidence": [{"quote": "Taherishargh [5] | Quasi-static | A356/Pumice | 47 | 65 | 0,45", "location": "Table 4"}, {"quote": "the same group produced A356/pumice(2-4 mm) syntactic foam having 27 mm diameter and 41 mm height with the same backward infiltration method [5]", "location": "Sec. 2.1"}], "extractor_confidence": 0.7}, {"record_id": "W3103969871-006", "paper_id": "W3103969871", "sample_label": "Al99,5/Globocer (Orbulov [57], quasi-static)", "processing": {"matrix_class": "aluminum", "matrix_name": "Al99,5 (commercially pure Al)", "particle_type": "ceramic_hollow", "particle_grade": "Globocer ceramic hollow spheres", "particle_true_density_g_cc": null, "particle_mean_diameter_um": null, "particle_wall_thickness_ratio": null, "particle_volume_fraction": null, "particle_weight_fraction": null, "process_route": "pressure_infiltration", "cure_or_process_temperature_c": null, "additional_fillers": null}, "structure": {"measured_density_g_cc": null, "theoretical_density_g_cc": null, "matrix_porosity_fraction": null, "particle_breakage_fraction": null, "microstructure_notes": null}, "test": {"test_type": "compression", "strain_rate_per_s": null, "temperature_c": null, "standard": "ISO 13314", "specimen_notes": "Quasi-static compression"}, "properties": {"modulus_mpa": null, "strength_mpa": 50.0, "strain_at_failure": null, "energy_absorption_mj_m3": null, "plateau_stress_mpa": 51.0, "densification_strain": null, "specific_modulus_mpa_per_g_cc": null, "specific_strength_mpa_per_g_cc": null, "storage_modulus_mpa": null, "loss_tangent": null, "thermal_conductivity_w_mk": null, "cte_per_k": null, "moisture_uptake_pct": null}, "evidence": [{"quote": "Orbulov [57] | Quasi-static | Al99,5/Globocer | 50 | 51 | *", "location": "Table 4"}], "extractor_confidence": 0.7}, {"record_id": "W3103969871-007", "paper_id": "W3103969871", "sample_label": "AlSi12/Globocer (Orbulov [57], quasi-static)", "processing": {"matrix_class": "aluminum", "matrix_name": "AlSi12", "particle_type": "ceramic_hollow", "particle_grade": "Globocer ceramic hollow spheres", "particle_true_density_g_cc": null, "particle_mean_diameter_um": null, "particle_wall_thickness_ratio": null, "particle_volume_fraction": null, "particle_weight_fraction": null, "process_route": "pressure_infiltration", "cure_or_process_temperature_c": null, "additional_fillers": null}, "structure": {"measured_density_g_cc": null, "theoretical_density_g_cc": null, "matrix_porosity_fraction": null, "particle_breakage_fraction": null, "microstructure_notes": null}, "test": {"test_type": "compression", "strain_rate_per_s": null, "temperature_c": null, "standard": "ISO 13314", "specimen_notes": "Quasi-static compression"}, "properties": {"modulus_mpa": null, "strength_mpa": 114.0, "strain_at_failure": null, "energy_absorption_mj_m3": null, "plateau_stress_mpa": 57.0, "densification_strain": null, "specific_modulus_mpa_per_g_cc": null, "specific_strength_mpa_per_g_cc": null, "storage_modulus_mpa": null, "loss_tangent": null, "thermal_conductivity_w_mk": null, "cte_per_k": null, "moisture_uptake_pct": null}, "evidence": [{"quote": "Orbulov [57] | Quasi-static | AlSi12/Globocer | 114 | 57 | *", "location": "Table 4"}], "extractor_confidence": 0.7}, {"record_id": "W3103969871-008", "paper_id": "W3103969871", "sample_label": "Al 6061/Cenosphere (Wu [58], quasi-static)", "processing": {"matrix_class": "aluminum", "matrix_name": "Al 6061", "particle_type": "fly_ash_cenosphere", "particle_grade": null, "particle_true_density_g_cc": null, "particle_mean_diameter_um": null, "particle_wall_thickness_ratio": null, "particle_volume_fraction": null, "particle_weight_fraction": null, "process_route": "other", "cure_or_process_temperature_c": null, "additional_fillers": null}, "structure": {"measured_density_g_cc": null, "theoretical_density_g_cc": null, "matrix_porosity_fraction": null, "particle_breakage_fraction": null, "microstructure_notes": null}, "test": {"test_type": "compression", "strain_rate_per_s": null, "temperature_c": null, "standard": "ISO 13314", "specimen_notes": "Quasi-static compression"}, "properties": {"modulus_mpa": null, "strength_mpa": 45.0, "strain_at_failure": null, "energy_absorption_mj_m3": null, "plateau_stress_mpa": 40.5, "densification_strain": 0.5, "specific_modulus_mpa_per_g_cc": null, "specific_strength_mpa_per_g_cc": null, "storage_modulus_mpa": null, "loss_tangent": null, "thermal_conductivity_w_mk": null, "cte_per_k": null, "moisture_uptake_pct": null}, "evidence": [{"quote": "Wu [58] | Quasi-static | Al 6061/Cenosphere | 45 | 40,5 | 0,5", "location": "Table 4"}], "extractor_confidence": 0.7}, {"record_id": "W3103969871-009", "paper_id": "W3103969871", "sample_label": "Al 6061/Cenosphere (Wu [58], dynamic)", "processing": {"matrix_class": "aluminum", "matrix_name": "Al 6061", "particle_type": "fly_ash_cenosphere", "particle_grade": null, "particle_true_density_g_cc": null, "particle_mean_diameter_um": null, "particle_wall_thickness_ratio": null, "particle_volume_fraction": null, "particle_weight_fraction": null, "process_route": "other", "cure_or_process_temperature_c": null, "additional_fillers": null}, "structure": {"measured_density_g_cc": null, "theoretical_density_g_cc": null, "matrix_porosity_fraction": null, "particle_breakage_fraction": null, "microstructure_notes": null}, "test": {"test_type": "compression", "strain_rate_per_s": null, "temperature_c": null, "standard": "ISO 13314", "specimen_notes": "Dynamic (high strain rate) compression"}, "properties": {"modulus_mpa": null, "strength_mpa": 55.0, "strain_at_failure": null, "energy_absorption_mj_m3": null, "plateau_stress_mpa": null, "densification_strain": null, "specific_modulus_mpa_per_g_cc": null, "specific_strength_mpa_per_g_cc": null, "storage_modulus_mpa": null, "loss_tangent": null, "thermal_conductivity_w_mk": null, "cte_per_k": null, "moisture_uptake_pct": null}, "evidence": [{"quote": "Wu [58] | Dynamic | Al 6061/Cenosphere | 55 | * | *", "location": "Table 4"}], "extractor_confidence": 0.7}, {"record_id": "W3103969871-010", "paper_id": "W3103969871", "sample_label": "A380/Al2O3 (Schultz [59], dynamic)", "processing": {"matrix_class": "aluminum", "matrix_name": "Al-A380", "particle_type": "ceramic_hollow", "particle_grade": "Al2O3 hollow spheres", "particle_true_density_g_cc": null, "particle_mean_diameter_um": null, "particle_wall_thickness_ratio": null, "particle_volume_fraction": null, "particle_weight_fraction": null, "process_route": "other", "cure_or_process_temperature_c": null, "additional_fillers": null}, "structure": {"measured_density_g_cc": null, "theoretical_density_g_cc": null, "matrix_porosity_fraction": null, "particle_breakage_fraction": null, "microstructure_notes": null}, "test": {"test_type": "compression", "strain_rate_per_s": null, "temperature_c": null, "standard": "ISO 13314", "specimen_notes": "Dynamic (high strain rate) compression"}, "properties": {"modulus_mpa": null, "strength_mpa": 120.0, "strain_at_failure": null, "energy_absorption_mj_m3": null, "plateau_stress_mpa": null, "densification_strain": null, "specific_modulus_mpa_per_g_cc": null, "specific_strength_mpa_per_g_cc": null, "storage_modulus_mpa": null, "loss_tangent": null, "thermal_conductivity_w_mk": null, "cte_per_k": null, "moisture_uptake_pct": null}, "evidence": [{"quote": "Schultz [59] | Dynamic | A380/Al2O3 | 120 | * | *", "location": "Table 4"}], "extractor_confidence": 0.7}, {"record_id": "W3103969871-011", "paper_id": "W3103969871", "sample_label": "A356/Expanded perlite (Taherishargh [19], quasi-static)", "processing": {"matrix_class": "aluminum", "matrix_name": "A356", "particle_type": "other", "particle_grade": "Expanded perlite, 3-4 mm", "particle_true_density_g_cc": null, "particle_mean_diameter_um": null, "particle_wall_thickness_ratio": null, "particle_volume_fraction": null, "particle_weight_fraction": null, "process_route": "pressure_infiltration", "cure_or_process_temperature_c": 720.0, "additional_fillers": null}, "structure": {"measured_density_g_cc": null, "theoretical_density_g_cc": null, "matrix_porosity_fraction": null, "particle_breakage_fraction": null, "microstructure_notes": "Density 1.05-1.13 g/cm3 (Table 3); counter-gravity (backward) infiltration"}, "test": {"test_type": "compression", "strain_rate_per_s": null, "temperature_c": null, "standard": "ISO 13314", "specimen_notes": "Quasi-static compression"}, "properties": {"modulus_mpa": null, "strength_mpa": 37.2, "strain_at_failure": null, "energy_absorption_mj_m3": null, "plateau_stress_mpa": 44.7, "densification_strain": 0.59, "specific_modulus_mpa_per_g_cc": null, "specific_strength_mpa_per_g_cc": null, "storage_modulus_mpa": null, "loss_tangent": null, "thermal_conductivity_w_mk": null, "cte_per_k": null, "moisture_uptake_pct": null}, "evidence": [{"quote": "Taherishargh [19] | Quasi-static | A356/Expanded perlite | 37,2 | 44,7 | 0,59", "location": "Table 4"}, {"quote": "Taherishargh, 2014 [19] | A356 | Expanded perlite | 3 - 4 mm | 1,05 - 1,13", "location": "Table 3"}], "extractor_confidence": 0.7}, {"record_id": "W3103969871-012", "paper_id": "W3103969871", "sample_label": "cp-Al/SiO2-Al2O3 (Zhao [17], quasi-static)", "processing": {"matrix_class": "aluminum", "matrix_name": "cp-Al (pure aluminium)", "particle_type": "ceramic_hollow", "particle_grade": "Glass/ceramic spheres, 0.5-4 mm", "particle_true_density_g_cc": null, "particle_mean_diameter_um": null, "particle_wall_thickness_ratio": null, "particle_volume_fraction": null, "particle_weight_fraction": null, "process_route": "pressure_infiltration", "cure_or_process_temperature_c": null, "additional_fillers": null}, "structure": {"measured_density_g_cc": null, "theoretical_density_g_cc": null, "matrix_porosity_fraction": null, "particle_breakage_fraction": null, "microstructure_notes": "Density 1.58-1.88 g/cm3 (Table 3); pressure infiltration at 4 MPa, 20 mm dia x 30 mm high samples"}, "test": {"test_type": "compression", "strain_rate_per_s": null, "temperature_c": null, "standard": "ISO 13314", "specimen_notes": "Quasi-static compression"}, "properties": {"modulus_mpa": null, "strength_mpa": null, "strain_at_failure": null, "energy_absorption_mj_m3": null, "plateau_stress_mpa": 41.7, "densification_strain": 0.3, "specific_modulus_mpa_per_g_cc": null, "specific_strength_mpa_per_g_cc": null, "storage_modulus_mpa": null, "loss_tangent": null, "thermal_conductivity_w_mk": null, "cte_per_k": null, "moisture_uptake_pct": null}, "evidence": [{"quote": "Zhao [17] | Quasi-static | cp-Al/SiO2-Al2O3 | * | 41,7 | 0,3", "location": "Table 4"}, {"quote": "Zhao et al. tried a similar method for fabrication of cp-Al/porous 0,25-4 mm ceramic foam with 20 mm diameter and 30 mm height... infiltration pressure of 4 MPa [17]", "location": "Sec. 2.1"}], "extractor_confidence": 0.7}, {"record_id": "W3103969871-013", "paper_id": "W3103969871", "sample_label": "AlSi9Cu3/Glass bubble (Weise [18], quasi-static)", "processing": {"matrix_class": "aluminum", "matrix_name": "AlSi9Cu3", "particle_type": "glass_microballoon", "particle_grade": "S60HS hollow glass microspheres", "particle_true_density_g_cc": null, "particle_mean_diameter_um": null, "particle_wall_thickness_ratio": null, "particle_volume_fraction": null, "particle_weight_fraction": null, "process_route": "pressure_infiltration", "cure_or_process_temperature_c": 730.0, "additional_fillers": null}, "structure": {"measured_density_g_cc": null, "theoretical_density_g_cc": null, "matrix_porosity_fraction": null, "particle_breakage_fraction": null, "microstructure_notes": null}, "test": {"test_type": "compression", "strain_rate_per_s": null, "temperature_c": null, "standard": "ISO 13314", "specimen_notes": "Quasi-static compression"}, "properties": {"modulus_mpa": null, "strength_mpa": 190.0, "strain_at_failure": null, "energy_absorption_mj_m3": null, "plateau_stress_mpa": 180.0, "densification_strain": 0.45, "specific_modulus_mpa_per_g_cc": null, "specific_strength_mpa_per_g_cc": null, "storage_modulus_mpa": null, "loss_tangent": null, "thermal_conductivity_w_mk": null, "cte_per_k": null, "moisture_uptake_pct": null}, "evidence": [{"quote": "Weise [18] | Quasi-static | AlSi9Cu3/Glass bubble | 190 | 180 | 0,45", "location": "Table 4"}, {"quote": "the research group produced A380/S60HS hollow microsphere foams at 730\u00b0C in the pre heated (295\u00b0C) sleeve", "location": "Sec. 2.1"}], "extractor_confidence": 0.65}, {"record_id": "W3103969871-014", "paper_id": "W3103969871", "sample_label": "cp-Al/Cenosphere (Zhang [38], quasi-static)", "processing": {"matrix_class": "aluminum", "matrix_name": "Pure Al", "particle_type": "fly_ash_cenosphere", "particle_grade": "Cenospheres, 80-160 \u00b5m", "particle_true_density_g_cc": null, "particle_mean_diameter_um": null, "particle_wall_thickness_ratio": null, "particle_volume_fraction": null, "particle_weight_fraction": null, "process_route": "other", "cure_or_process_temperature_c": null, "additional_fillers": null}, "structure": {"measured_density_g_cc": null, "theoretical_density_g_cc": null, "matrix_porosity_fraction": null, "particle_breakage_fraction": null, "microstructure_notes": "Density 1.43-1.52 g/cm3 (Table 3)"}, "test": {"test_type": "compression", "strain_rate_per_s": null, "temperature_c": null, "standard": "ISO 13314", "specimen_notes": "Quasi-static compression"}, "properties": {"modulus_mpa": null, "strength_mpa": 64.7, "strain_at_failure": null, "energy_absorption_mj_m3": null, "plateau_stress_mpa": 60.8, "densification_strain": 0.37, "specific_modulus_mpa_per_g_cc": null, "specific_strength_mpa_per_g_cc": null, "storage_modulus_mpa": null, "loss_tangent": null, "thermal_conductivity_w_mk": null, "cte_per_k": null, "moisture_uptake_pct": null}, "evidence": [{"quote": "Zhang [38] | Quasi-static | cp-Al/Cenosphere | 64,7 | 60,8 | 0,37", "location": "Table 4"}, {"quote": "Zhang, 2016 [38] | Pure Al | Cenosphere | 80 \u2013 160 \u00b5m | 1,43 - 1,52", "location": "Table 3"}], "extractor_confidence": 0.7}, {"record_id": "W3103969871-015", "paper_id": "W3103969871", "sample_label": "cp-Al/Cenosphere (Zhang [38], dynamic)", "processing": {"matrix_class": "aluminum", "matrix_name": "Pure Al", "particle_type": "fly_ash_cenosphere", "particle_grade": "Cenospheres, 80-160 \u00b5m", "particle_true_density_g_cc": null, "particle_mean_diameter_um": null, "particle_wall_thickness_ratio": null, "particle_volume_fraction": null, "particle_weight_fraction": null, "process_route": "other", "cure_or_process_temperature_c": null, "additional_fillers": null}, "structure": {"measured_density_g_cc": null, "theoretical_density_g_cc": null, "matrix_porosity_fraction": null, "particle_breakage_fraction": null, "microstructure_notes": "Density 1.43-1.52 g/cm3 (Table 3)"}, "test": {"test_type": "compression", "strain_rate_per_s": null, "temperature_c": null, "standard": "ISO 13314", "specimen_notes": "Dynamic (high strain rate) compression"}, "properties": {"modulus_mpa": null, "strength_mpa": 106.5, "strain_at_failure": null, "energy_absorption_mj_m3": null, "plateau_stress_mpa": null, "densification_strain": null, "specific_modulus_mpa_per_g_cc": null, "specific_strength_mpa_per_g_cc": null, "storage_modulus_mpa": null, "loss_tangent": null, "thermal_conductivity_w_mk": null, "cte_per_k": null, "moisture_uptake_pct": null}, "evidence": [{"quote": "Zhang [38] | Dynamic | cp-Al/Cenosphere | 106,5 | * | *", "location": "Table 4"}], "extractor_confidence": 0.7}, {"record_id": "W3103969871-016", "paper_id": "W3103969871", "sample_label": "ZL111/Al2O3 (Hao [60], quasi-static)", "processing": {"matrix_class": "aluminum", "matrix_name": "ZL111", "particle_type": "ceramic_hollow", "particle_grade": "Al2O3 hollow spheres", "particle_true_density_g_cc": null, "particle_mean_diameter_um": null, "particle_wall_thickness_ratio": null, "particle_volume_fraction": null, "particle_weight_fraction": null, "process_route": "stir_casting", "cure_or_process_temperature_c": null, "additional_fillers": null}, "structure": {"measured_density_g_cc": null, "theoretical_density_g_cc": null, "matrix_porosity_fraction": null, "particle_breakage_fraction": null, "microstructure_notes": null}, "test": {"test_type": "compression", "strain_rate_per_s": null, "temperature_c": null, "standard": "ISO 13314", "specimen_notes": "Quasi-static compression"}, "properties": {"modulus_mpa": null, "strength_mpa": 61.8, "strain_at_failure": null, "energy_absorption_mj_m3": null, "plateau_stress_mpa": 56.4, "densification_strain": 0.44, "specific_modulus_mpa_per_g_cc": null, "specific_strength_mpa_per_g_cc": null, "storage_modulus_mpa": null, "loss_tangent": null, "thermal_conductivity_w_mk": null, "cte_per_k": null, "moisture_uptake_pct": null}, "evidence": [{"quote": "Hao [60] | Quasi-static | ZL111/Al2O3 | 61,8 | 56,4 | 0,44", "location": "Table 4"}, {"quote": "Su, M., Wang, H., Hao, H. (2019). Compressive properties of aluminum matrix syntactic foams prepared by stir casting method.", "location": "Reference [60]"}], "extractor_confidence": 0.65}, {"record_id": "W3103969871-017", "paper_id": "W3103969871", "sample_label": "cp-Al/Al2O3 (Hao [60], quasi-static)", "processing": {"matrix_class": "aluminum", "matrix_name": "cp-Al", "particle_type": "ceramic_hollow", "particle_grade": "Al2O3 hollow spheres", "particle_true_density_g_cc": null, "particle_mean_diameter_um": null, "particle_wall_thickness_ratio": null, "particle_volume_fraction": null, "particle_weight_fraction": null, "process_route": "stir_casting", "cure_or_process_temperature_c": null, "additional_fillers": null}, "structure": {"measured_density_g_cc": null, "theoretical_density_g_cc": null, "matrix_porosity_fraction": null, "particle_breakage_fraction": null, "microstructure_notes": null}, "test": {"test_type": "compression", "strain_rate_per_s": null, "temperature_c": null, "standard": "ISO 13314", "specimen_notes": "Quasi-static compression"}, "properties": {"modulus_mpa": null, "strength_mpa": 61.5, "strain_at_failure": null, "energy_absorption_mj_m3": null, "plateau_stress_mpa": 46.5, "densification_strain": 0.46, "specific_modulus_mpa_per_g_cc": null, "specific_strength_mpa_per_g_cc": null, "storage_modulus_mpa": null, "loss_tangent": null, "thermal_conductivity_w_mk": null, "cte_per_k": null, "moisture_uptake_pct": null}, "evidence": [{"quote": "Hao [60] | Quasi-static | cp-Al/Al2O3 | 61,5 | 46,5 | 0,46", "location": "Table 4"}], "extractor_confidence": 0.65}, {"record_id": "W3103969871-018", "paper_id": "W3103969871", "sample_label": "cp-Al/Cenosphere (Akinwekomi [61], quasi-static)", "processing": {"matrix_class": "aluminum", "matrix_name": "cp-Al", "particle_type": "fly_ash_cenosphere", "particle_grade": null, "particle_true_density_g_cc": null, "particle_mean_diameter_um": null, "particle_wall_thickness_ratio": null, "particle_volume_fraction": null, "particle_weight_fraction": null, "process_route": "powder_metallurgy", "cure_or_process_temperature_c": null, "additional_fillers": null}, "structure": {"measured_density_g_cc": null, "theoretical_density_g_cc": null, "matrix_porosity_fraction": null, "particle_breakage_fraction": null, "microstructure_notes": null}, "test": {"test_type": "compression", "strain_rate_per_s": null, "temperature_c": null, "standard": "ISO 13314", "specimen_notes": "Quasi-static compression; foam processed by microwave sintering"}, "properties": {"modulus_mpa": null, "strength_mpa": 38.6, "strain_at_failure": null, "energy_absorption_mj_m3": null, "plateau_stress_mpa": 26.8, "densification_strain": 0.6, "specific_modulus_mpa_per_g_cc": null, "specific_strength_mpa_per_g_cc": null, "storage_modulus_mpa": null, "loss_tangent": null, "thermal_conductivity_w_mk": null, "cte_per_k": null, "moisture_uptake_pct": null}, "evidence": [{"quote": "Akinwekomi [61] | Quasi-static | cp-Al/Cenosphere | 38,6 | 26,8 | 0,6", "location": "Table 4"}, {"quote": "Akinwekomi, A.D. ... Compressive characteristics of aluminum-fly ash syntactic foams processed by microwave sintering.", "location": "Reference [61]"}], "extractor_confidence": 0.65}, {"record_id": "W3103969871-019", "paper_id": "W3103969871", "sample_label": "Al 2014/Cenosphere (Goel [36], dynamic)", "processing": {"matrix_class": "aluminum", "matrix_name": "Al 2014", "particle_type": "fly_ash_cenosphere", "particle_grade": "Cenospheres, 75-150 \u00b5m", "particle_true_density_g_cc": null, "particle_mean_diameter_um": null, "particle_wall_thickness_ratio": null, "particle_volume_fraction": null, "particle_weight_fraction": null, "process_route": "stir_casting", "cure_or_process_temperature_c": null, "additional_fillers": null}, "structure": {"measured_density_g_cc": null, "theoretical_density_g_cc": null, "matrix_porosity_fraction": null, "particle_breakage_fraction": null, "microstructure_notes": "Density 1.85-1.88 g/cm3 (Table 3)"}, "test": {"test_type": "compression", "strain_rate_per_s": null, "temperature_c": null, "standard": "ISO 13314", "specimen_notes": "Dynamic (high strain rate) compression"}, "properties": {"modulus_mpa": null, "strength_mpa": 572.0, "strain_at_failure": null, "energy_absorption_mj_m3": null, "plateau_stress_mpa": null, "densification_strain": 0.4, "specific_modulus_mpa_per_g_cc": null, "specific_strength_mpa_per_g_cc": null, "storage_modulus_mpa": null, "loss_tangent": null, "thermal_conductivity_w_mk": null, "cte_per_k": null, "moisture_uptake_pct": null}, "evidence": [{"quote": "Goel [36] | Dynamic | Al 2014/Cenosphere | 572 | * | 0,4", "location": "Table 4"}, {"quote": "Goel, 2019 [36] | Al 2014 | Cenosphere | 75 - 150 \u00b5m | 1,85 - 1,88", "location": "Table 3"}], "extractor_confidence": 0.65}], "extraction_notes": "This is a review; all records are literature-compiled values from Table 4 (mechanical) cross-referenced with Table 3 (densities) by citation number. sigma_com (1% offset yield stress per ISO 13314) was mapped to strength_mpa; sigma_plt to plateau_stress_mpa; eps_den to densification_strain. '*' entries in Table 4 mean not reported and were left null. Strain rates were not given numerically ('quasi-static' vs 'dynamic' only), so strain_rate_per_s is null and the distinction is captured in specimen_notes. Densities reported as ranges in Table 3 were not assigned to specific records (left null, noted in microstructure_notes); only the single-valued density (A356/SiC, 1.81 g/cm3) was used. Particle sizes given as ranges were left null in particle_mean_diameter_um; single values (1 mm, 3 mm) were converted to \u00b5m and entered, though the paper lists them as filler sizes rather than mean diameters. Process routes were assigned only where the review's text or reference titles state them; otherwise 'other'. Counter-gravity infiltration ([5],[19]) was mapped to pressure_infiltration; microwave sintering ([61]) to powder_metallurgy. Volume/weight fractions of fillers are not reported in this review."}}
