Repository: Harshelite2503/foamgpt

# FoamGPT

**An LLM-extracted, literature-scale Process–Structure–Property (PSP) dataset and benchmark for syntactic foams.**

Syntactic foams (hollow-particle-filled composites) have ~30 years of literature, but the quantitative
results live in tables and figures inside thousands of PDFs. FoamGPT turns that literature into a
machine-readable dataset and asks: *how well can classical ML and frontier LLMs predict foam properties,
and where do LLMs hallucinate?*

```
OpenAlex ──▶ OA PDFs ──▶ text+tables ──▶ Claude structured extraction ──▶ curated PSP table ──▶ benchmarks
 harvest      download      parse            extract / batch                  curate           bench-ml / bench-llm
```

File: data/extracted/extractions_pre_redo.jsonl (part 2 of 29)
{"paper_id": "W2802757567", "model": "claude-opus-5", "prompt_version": "v1.0", "usage": {"cache_creation": {"ephemeral_1h_input_tokens": 0, "ephemeral_5m_input_tokens": 0}, "cache_creation_input_tokens": 0, "cache_read_input_tokens": 0, "inference_geo": "global", "input_tokens": 27533, "output_tokens": 4912, "output_tokens_details": {"thinking_tokens": 514}, "server_tool_use": null, "service_tier": "standard"}, "mode": "sync", "extraction": {"is_syntactic_foam_paper": true, "paper_summary": "The paper studies elastomeric syntactic foams made of a Sylgard 184 PDMS matrix filled with 3M A16-500 borosilicate glass microballoons (GMB) at 10-46.2 vol%, combining cyclic uniaxial compression experiments, analytic composite theory (equivalent solid-sphere + Christensen composite spheres), and finite element homogenization of RVEs. It compares undamaged, fully debonded, and fully crushed GMB states, finding that the composite bulk modulus is drastically reduced by crushed GMBs (even 5% crushed number fraction) but nearly insensitive to debonding, while the shear modulus is reduced by both mechanisms. Debonding also produces tension-compression asymmetry and loss of major symmetry of the homogenized stiffness tensor.", "records": [{"record_id": "W2802757567-000", "paper_id": "W2802757567", "sample_label": "100:10:1.98 (10 vol% GMB)", "processing": {"matrix_class": "other_thermoset", "matrix_name": "Sylgard 184 PDMS silicone (100:10 base resin:curing agent)", "particle_type": "glass_microballoon", "particle_grade": "3M A16-500 borosilicate glass bubbles", "particle_true_density_g_cc": null, "particle_mean_diameter_um": 60.0, "particle_wall_thickness_ratio": 0.9667, "particle_volume_fraction": 0.1, "particle_weight_fraction": 0.018, "process_route": "mechanical_mixing_cast", "cure_or_process_temperature_c": 71.0, "additional_fillers": null}, "structure": {"measured_density_g_cc": null, "theoretical_density_g_cc": null, "matrix_porosity_fraction": null, "particle_breakage_fraction": null, "microstructure_notes": "GMBs sieved (No. 100 sieve) and dried at 107 C for 1 h; diameter range 30-115 um; nominal radius ratio 0.9667, wall thickness ~1 um."}, "test": {"test_type": "compression", "strain_rate_per_s": 0.15, "temperature_c": 25.0, "standard": null, "specimen_notes": "Cylindrical specimen cast in 10 mL syringe, ~28 mm long, 14.310 mm diameter; cyclic load/unload in 5% strain increments up to 60% strain; two tests per volume fraction."}, "properties": {"modulus_mpa": null, "strength_mpa": null, "strain_at_failure": null, "energy_absorption_mj_m3": null, "plateau_stress_mpa": null, "densification_strain": null, "specific_modulus_mpa_per_g_cc": null, "specific_strength_mpa_per_g_cc": null, "storage_modulus_mpa": null, "loss_tangent": null, "thermal_conductivity_w_mk": null, "cte_per_k": null, "moisture_uptake_pct": null}, "evidence": [{"quote": "100 : 10 : 1.98 | 1.8 | 10", "location": "Table 1 (Compositions of Sylgard 184/GMB elastomeric syntactic foam)"}, {"quote": "Each sample was tested in uniaxial compression using a servohydraulic load frame at room temperature using displacement control at a strain rate of 0.15 s\u22121.", "location": "Sec. 2 Experimental Details"}], "extractor_confidence": 0.85}, {"record_id": "W2802757567-001", "paper_id": "W2802757567", "sample_label": "100:10:4.38 (20 vol% GMB)", "processing": {"matrix_class": "other_thermoset", "matrix_name": "Sylgard 184 PDMS silicone (100:10 base resin:curing agent)", "particle_type": "glass_microballoon", "particle_grade": "3M A16-500 borosilicate glass bubbles", "particle_true_density_g_cc": null, "particle_mean_diameter_um": 60.0, "particle_wall_thickness_ratio": 0.9667, "particle_volume_fraction": 0.2, "particle_weight_fraction": 0.038, "process_route": "mechanical_mixing_cast", "cure_or_process_temperature_c": 71.0, "additional_fillers": null}, "structure": {"measured_density_g_cc": null, "theoretical_density_g_cc": null, "matrix_porosity_fraction": null, "particle_breakage_fraction": null, "microstructure_notes": "GMB diameter range 30-115 um, mean 60 um; radius ratio 0.9667."}, "test": {"test_type": "compression", "strain_rate_per_s": 0.15, "temperature_c": 25.0, "standard": null, "specimen_notes": "Cyclic uniaxial compression, 5% strain increments to 60% strain; Young's modulus taken from initial loading (undamaged) and final unloading (damaged) between 5-10% strain; values only shown graphically in Fig. 8."}, "properties": {"modulus_mpa": null, "strength_mpa": null, "strain_at_failure": null, "energy_absorption_mj_m3": null, "plateau_stress_mpa": null, "densification_strain": null, "specific_modulus_mpa_per_g_cc": null, "specific_strength_mpa_per_g_cc": null, "storage_modulus_mpa": null, "loss_tangent": null, "thermal_conductivity_w_mk": null, "cte_per_k": null, "moisture_uptake_pct": null}, "evidence": [{"quote": "100 : 10 : 4.38 | 3.8 | 20", "location": "Table 1"}, {"quote": "Stress-strain behavior of the composite with 20% GMB volume fraction is shown in Figure 7a for the entire test duration.", "location": "Sec. 5.3"}], "extractor_confidence": 0.85}, {"record_id": "W2802757567-002", "paper_id": "W2802757567", "sample_label": "100:10:7.38 (30 vol% GMB)", "processing": {"matrix_class": "other_thermoset", "matrix_name": "Sylgard 184 PDMS silicone (100:10 base resin:curing agent)", "particle_type": "glass_microballoon", "particle_grade": "3M A16-500 borosilicate glass bubbles", "particle_true_density_g_cc": null, "particle_mean_diameter_um": 60.0, "particle_wall_thickness_ratio": 0.9667, "particle_volume_fraction": 0.3, "particle_weight_fraction": 0.063, "process_route": "mechanical_mixing_cast", "cure_or_process_temperature_c": 71.0, "additional_fillers": null}, "structure": {"measured_density_g_cc": null, "theoretical_density_g_cc": null, "matrix_porosity_fraction": null, "particle_breakage_fraction": null, "microstructure_notes": null}, "test": {"test_type": "compression", "strain_rate_per_s": 0.15, "temperature_c": 25.0, "standard": null, "specimen_notes": "Cyclic uniaxial compression to 60% strain; moduli reported only in Fig. 8."}, "properties": {"modulus_mpa": null, "strength_mpa": null, "strain_at_failure": null, "energy_absorption_mj_m3": null, "plateau_stress_mpa": null, "densification_strain": null, "specific_modulus_mpa_per_g_cc": null, "specific_strength_mpa_per_g_cc": null, "storage_modulus_mpa": null, "loss_tangent": null, "thermal_conductivity_w_mk": null, "cte_per_k": null, "moisture_uptake_pct": null}, "evidence": [{"quote": "100 : 10 : 7.38 | 6.3 | 30", "location": "Table 1"}], "extractor_confidence": 0.85}, {"record_id": "W2802757567-003", "paper_id": "W2802757567", "sample_label": "100:10:10 (37 vol% GMB)", "processing": {"matrix_class": "other_thermoset", "matrix_name": "Sylgard 184 PDMS silicone (100:10 base resin:curing agent)", "particle_type": "glass_microballoon", "particle_grade": "3M A16-500 borosilicate glass bubbles", "particle_true_density_g_cc": null, "particle_mean_diameter_um": 60.0, "particle_wall_thickness_ratio": 0.9667, "particle_volume_fraction": 0.37, "particle_weight_fraction": 0.091, "process_route": "mechanical_mixing_cast", "cure_or_process_temperature_c": 71.0, "additional_fillers": null}, "structure": {"measured_density_g_cc": null, "theoretical_density_g_cc": null, "matrix_porosity_fraction": null, "particle_breakage_fraction": null, "microstructure_notes": null}, "test": {"test_type": "compression", "strain_rate_per_s": 0.15, "temperature_c": 25.0, "standard": null, "specimen_notes": "Cyclic uniaxial compression to 60% strain; moduli reported only in Fig. 8."}, "properties": {"modulus_mpa": null, "strength_mpa": null, "strain_at_failure": null, "energy_absorption_mj_m3": null, "plateau_stress_mpa": null, "densification_strain": null, "specific_modulus_mpa_per_g_cc": null, "specific_strength_mpa_per_g_cc": null, "storage_modulus_mpa": null, "loss_tangent": null, "thermal_conductivity_w_mk": null, "cte_per_k": null, "moisture_uptake_pct": null}, "evidence": [{"quote": "100 : 10 : 10 | 9.1 | 37", "location": "Table 1"}], "extractor_confidence": 0.85}, {"record_id": "W2802757567-004", "paper_id": "W2802757567", "sample_label": "100:10:14.7 (46.2 vol% GMB)", "processing": {"matrix_class": "other_thermoset", "matrix_name": "Sylgard 184 PDMS silicone (100:10 base resin:curing agent)", "particle_type": "glass_microballoon", "particle_grade": "3M A16-500 borosilicate glass bubbles", "particle_true_density_g_cc": null, "particle_mean_diameter_um": 60.0, "particle_wall_thickness_ratio": 0.9667, "particle_volume_fraction": 0.462, "particle_weight_fraction": 0.118, "process_route": "mechanical_mixing_cast", "cure_or_process_temperature_c": 71.0, "additional_fillers": null}, "structure": {"measured_density_g_cc": null, "theoretical_density_g_cc": null, "matrix_porosity_fraction": null, "particle_breakage_fraction": null, "microstructure_notes": null}, "test": {"test_type": "compression", "strain_rate_per_s": 0.15, "temperature_c": 25.0, "standard": null, "specimen_notes": "Cyclic uniaxial compression to 60% strain; moduli reported only in Fig. 8."}, "properties": {"modulus_mpa": null, "strength_mpa": null, "strain_at_failure": null, "energy_absorption_mj_m3": null, "plateau_stress_mpa": null, "densification_strain": null, "specific_modulus_mpa_per_g_cc": null, "specific_strength_mpa_per_g_cc": null, "storage_modulus_mpa": null, "loss_tangent": null, "thermal_conductivity_w_mk": null, "cte_per_k": null, "moisture_uptake_pct": null}, "evidence": [{"quote": "100 : 10 : 14.7 | 11.8 | 46.2", "location": "Table 1"}, {"quote": "composite theory predictions of Young's modulus were reasonably close to experimentally measured values at GMB volume fractions up to 46%.", "location": "Sec. 6 Conclusions"}], "extractor_confidence": 0.85}], "extraction_notes": "The paper reports experimental Young's modulus (undamaged from initial loading, damaged from final unloading, 5-10% strain) only graphically in Fig. 8; no numeric modulus/strength values are given in text or tables for any composition, so all property fields are null. Neat matrix (unfilled Sylgard 184) properties from Table 2 (K = 920 MPa, E = 2.52 MPa, mu = 0.84 MPa, nu = 0.4995) are reference constituent data, not a syntactic foam composition, and were not entered as a record. Weight and volume fractions converted from percent to fractions. Test temperature recorded as 25 C ('room temperature'). Numerical/FEA parametric results (normalized moduli vs. volume fraction, radius ratio, crushed fraction) are only presented as normalized plots and were not extracted. Radius ratio 0.9667 is the nominal value stated for the A16 GMBs used."}}
{"paper_id": "W4302024750", "model": "claude-opus-5", "prompt_version": "v1.0", "usage": {"cache_creation": {"ephemeral_1h_input_tokens": 0, "ephemeral_5m_input_tokens": 0}, "cache_creation_input_tokens": 0, "cache_read_input_tokens": 0, "inference_geo": "global", "input_tokens": 34327, "output_tokens": 6071, "output_tokens_details": {"thinking_tokens": 751}, "server_tool_use": null, "service_tier": "standard"}, "mode": "sync", "extraction": {"is_syntactic_foam_paper": true, "paper_summary": "The paper characterises Al7075-T aluminium matrix syntactic foams made by pressure infiltration casting with ceramic hollow microspheres (66 vol.%, 88 wt.%) in three size ranges (25-75, 100-250, 250-500 um), tested under quasi-static compression, Split Hopkinson Pressure Bar, ballistic impact and blast loading. Quasi-static plastic collapse stress ranged from 75-179 MPa (densities 1585-2388 kg/m3), while dynamic compressive strengths reached 203-601 MPa at strain rates of 882-1578 1/s, showing strong rate sensitivity above 1000 1/s. Concrete Damage Plasticity FE models reproduced compression, ballistic and blast responses and predicted a 20 mm thickness is needed to arrest a 7.62x39 mm projectile at 750 m/s.", "records": [{"record_id": "W4302024750-000", "paper_id": "W4302024750", "sample_label": "CM(I)", "processing": {"matrix_class": "aluminum", "matrix_name": "Al7075-T (Al 7075-T6 reference properties)", "particle_type": "ceramic_hollow", "particle_grade": "ceramic microspheres, 25-75 um size range", "particle_true_density_g_cc": null, "particle_mean_diameter_um": null, "particle_wall_thickness_ratio": null, "particle_volume_fraction": 0.66, "particle_weight_fraction": 0.88, "process_route": "pressure_infiltration", "cure_or_process_temperature_c": null, "additional_fillers": null}, "structure": {"measured_density_g_cc": 2.388, "theoretical_density_g_cc": null, "matrix_porosity_fraction": null, "particle_breakage_fraction": null, "microstructure_notes": "Ceramic micro-spheres of 25-75 um diameter; micrograph shows some spheres partly infiltrated with molten aluminium."}, "test": {"test_type": "compression", "strain_rate_per_s": 0.00083, "temperature_c": 25.0, "standard": null, "specimen_notes": "20x20x20 mm cube, crosshead displacement rate 1 mm/min"}, "properties": {"modulus_mpa": 3220.0, "strength_mpa": 179.0, "strain_at_failure": null, "energy_absorption_mj_m3": null, "plateau_stress_mpa": 175.0, "densification_strain": 0.36, "specific_modulus_mpa_per_g_cc": null, "specific_strength_mpa_per_g_cc": null, "storage_modulus_mpa": null, "loss_tangent": null, "thermal_conductivity_w_mk": null, "cte_per_k": null, "moisture_uptake_pct": null}, "evidence": [{"quote": "CM(I) | 2388 | 179 | 3.22 | 175 | 36", "location": "Table 3"}, {"quote": "The volume fraction of the ceramic microspheres within the foam was 66 % (weighing 6 g), with aluminium matrix material representing the volume fraction of 34 % (weighing 45 g).", "location": "Sec. 2 para 1"}], "extractor_confidence": 0.85}, {"record_id": "W4302024750-001", "paper_id": "W4302024750", "sample_label": "CM(II)", "processing": {"matrix_class": "aluminum", "matrix_name": "Al7075-T", "particle_type": "ceramic_hollow", "particle_grade": "ceramic microspheres, 100-250 um size range", "particle_true_density_g_cc": null, "particle_mean_diameter_um": null, "particle_wall_thickness_ratio": null, "particle_volume_fraction": 0.66, "particle_weight_fraction": 0.88, "process_route": "pressure_infiltration", "cure_or_process_temperature_c": null, "additional_fillers": null}, "structure": {"measured_density_g_cc": 2.321, "theoretical_density_g_cc": null, "matrix_porosity_fraction": null, "particle_breakage_fraction": null, "microstructure_notes": "Ceramic micro-spheres of 100-250 um diameter"}, "test": {"test_type": "compression", "strain_rate_per_s": 0.00083, "temperature_c": 25.0, "standard": null, "specimen_notes": "20x20x20 mm cube, crosshead displacement rate 1 mm/min"}, "properties": {"modulus_mpa": 2830.0, "strength_mpa": 167.0, "strain_at_failure": null, "energy_absorption_mj_m3": null, "plateau_stress_mpa": 150.0, "densification_strain": 0.41, "specific_modulus_mpa_per_g_cc": null, "specific_strength_mpa_per_g_cc": null, "storage_modulus_mpa": null, "loss_tangent": null, "thermal_conductivity_w_mk": null, "cte_per_k": null, "moisture_uptake_pct": null}, "evidence": [{"quote": "CM(II) | 2321 | 167 | 2.83 | 150 | 41", "location": "Table 3"}], "extractor_confidence": 0.85}, {"record_id": "W4302024750-002", "paper_id": "W4302024750", "sample_label": "CM(III)", "processing": {"matrix_class": "aluminum", "matrix_name": "Al7075-T", "particle_type": "ceramic_hollow", "particle_grade": "ceramic microspheres, 250-500 um size range", "particle_true_density_g_cc": null, "particle_mean_diameter_um": null, "particle_wall_thickness_ratio": null, "particle_volume_fraction": 0.66, "particle_weight_fraction": 0.88, "process_route": "pressure_infiltration", "cure_or_process_temperature_c": null, "additional_fillers": null}, "structure": {"measured_density_g_cc": 2.25, "theoretical_density_g_cc": null, "matrix_porosity_fraction": null, "particle_breakage_fraction": null, "microstructure_notes": "Ceramic micro-spheres of 250-500 um diameter"}, "test": {"test_type": "compression", "strain_rate_per_s": 0.00083, "temperature_c": 25.0, "standard": null, "specimen_notes": "20x20x20 mm cube, crosshead displacement rate 1 mm/min"}, "properties": {"modulus_mpa": 2450.0, "strength_mpa": 160.0, "strain_at_failure": null, "energy_absorption_mj_m3": null, "plateau_stress_mpa": 148.0, "densification_strain": 0.43, "specific_modulus_mpa_per_g_cc": null, "specific_strength_mpa_per_g_cc": null, "storage_modulus_mpa": null, "loss_tangent": null, "thermal_conductivity_w_mk": null, "cte_per_k": null, "moisture_uptake_pct": null}, "evidence": [{"quote": "CM(III) | 2250 | 160 | 2.45 | 148 | 43", "location": "Table 3"}], "extractor_confidence": 0.85}, {"record_id": "W4302024750-003", "paper_id": "W4302024750", "sample_label": "CM(IV)", "processing": {"matrix_class": "aluminum", "matrix_name": "Al7075-T", "particle_type": "ceramic_hollow", "particle_grade": null, "particle_true_density_g_cc": null, "particle_mean_diameter_um": null, "particle_wall_thickness_ratio": null, "particle_volume_fraction": null, "particle_weight_fraction": null, "process_route": "pressure_infiltration", "cure_or_process_temperature_c": null, "additional_fillers": null}, "structure": {"measured_density_g_cc": 1.79, "theoretical_density_g_cc": null, "matrix_porosity_fraction": null, "particle_breakage_fraction": null, "microstructure_notes": "Sphere size range not specified for CM(IV) in the paper"}, "test": {"test_type": "compression", "strain_rate_per_s": 0.00083, "temperature_c": 25.0, "standard": null, "specimen_notes": "20x20x20 mm cube, crosshead displacement rate 1 mm/min"}, "properties": {"modulus_mpa": 2400.0, "strength_mpa": 130.0, "strain_at_failure": null, "energy_absorption_mj_m3": null, "plateau_stress_mpa": 128.0, "densification_strain": 0.43, "specific_modulus_mpa_per_g_cc": null, "specific_strength_mpa_per_g_cc": null, "storage_modulus_mpa": null, "loss_tangent": null, "thermal_conductivity_w_mk": null, "cte_per_k": null, "moisture_uptake_pct": null}, "evidence": [{"quote": "CM(IV) | 1790 | 130 | 2.40 | 128 | 43", "location": "Table 3"}], "extractor_confidence": 0.8}, {"record_id": "W4302024750-004", "paper_id": "W4302024750", "sample_label": "CM(V)", "processing": {"matrix_class": "aluminum", "matrix_name": "Al7075-T", "particle_type": "ceramic_hollow", "particle_grade": null, "particle_true_density_g_cc": null, "particle_mean_diameter_um": null, "particle_wall_thickness_ratio": null, "particle_volume_fraction": null, "particle_weight_fraction": null, "process_route": "pressure_infiltration", "cure_or_process_temperature_c": null, "additional_fillers": null}, "structure": {"measured_density_g_cc": 1.68, "theoretical_density_g_cc": null, "matrix_porosity_fraction": null, "particle_breakage_fraction": null, "microstructure_notes": "Sphere size range not specified for CM(V) in the paper"}, "test": {"test_type": "compression", "strain_rate_per_s": 0.00083, "temperature_c": 25.0, "standard": null, "specimen_notes": "20x20x20 mm cube, crosshead displacement rate 1 mm/min"}, "properties": {"modulus_mpa": 2250.0, "strength_mpa": 101.0, "strain_at_failure": null, "energy_absorption_mj_m3": null, "plateau_stress_mpa": 78.0, "densification_strain": 0.44, "specific_modulus_mpa_per_g_cc": null, "specific_strength_mpa_per_g_cc": null, "storage_modulus_mpa": null, "loss_tangent": null, "thermal_conductivity_w_mk": null, "cte_per_k": null, "moisture_uptake_pct": null}, "evidence": [{"quote": "CM (V) | 1680 | 101 | 2.25 | 78 | 44", "location": "Table 3"}], "extractor_confidence": 0.8}, {"record_id": "W4302024750-005", "paper_id": "W4302024750", "sample_label": "CM(VI)", "processing": {"matrix_class": "aluminum", "matrix_name": "Al7075-T", "particle_type": "ceramic_hollow", "particle_grade": null, "particle_true_density_g_cc": null, "particle_mean_diameter_um": null, "particle_wall_thickness_ratio": null, "particle_volume_fraction": null, "particle_weight_fraction": null, "process_route": "pressure_infiltration", "cure_or_process_temperature_c": null, "additional_fillers": null}, "structure": {"measured_density_g_cc": 1.585, "theoretical_density_g_cc": null, "matrix_porosity_fraction": null, "particle_breakage_fraction": null, "microstructure_notes": "Sphere size range not specified for CM(VI) in the paper"}, "test": {"test_type": "compression", "strain_rate_per_s": 0.00083, "temperature_c": 25.0, "standard": null, "specimen_notes": "20x20x20 mm cube, crosshead displacement rate 1 mm/min"}, "properties": {"modulus_mpa": 2100.0, "strength_mpa": 75.0, "strain_at_failure": null, "energy_absorption_mj_m3": null, "plateau_stress_mpa": 65.0, "densification_strain": 0.5, "specific_modulus_mpa_per_g_cc": null, "specific_strength_mpa_per_g_cc": null, "storage_modulus_mpa": null, "loss_tangent": null, "thermal_conductivity_w_mk": null, "cte_per_k": null, "moisture_uptake_pct": null}, "evidence": [{"quote": "CM(VI) | 1585 | 75 | 2.10 | 65 | 50", "location": "Table 3"}], "extractor_confidence": 0.8}, {"record_id": "W4302024750-006", "paper_id": "W4302024750", "sample_label": "CM(I)1", "processing": {"matrix_class": "aluminum", "matrix_name": "Al7075-T", "particle_type": "ceramic_hollow", "particle_grade": "ceramic microspheres, 25-75 um size range", "particle_true_density_g_cc": null, "particle_mean_diameter_um": null, "particle_wall_thickness_ratio": null, "particle_volume_fraction": 0.66, "particle_weight_fraction": 0.88, "process_route": "pressure_infiltration", "cure_or_process_temperature_c": null, "additional_fillers": null}, "structure": {"measured_density_g_cc": null, "theoretical_density_g_cc": null, "matrix_porosity_fraction": null, "particle_breakage_fraction": null, "microstructure_notes": "Relative density (rho/rho_s) = 0.891 with rho_s = 2810 kg/m3 for Al7075-T6"}, "test": {"test_type": "compression", "strain_rate_per_s": 1578.0, "temperature_c": 25.0, "standard": null, "specimen_notes": "Split Hopkinson Pressure Bar, steel bars"}, "properties": {"modulus_mpa": 14220.0, "strength_mpa": 601.4, "strain_at_failure": null, "energy_absorption_mj_m3": null, "plateau_stress_mpa": null, "densification_strain": null, "specific_modulus_mpa_per_g_cc": null, "specific_strength_mpa_per_g_cc": null, "storage_modulus_mpa": null, "loss_tangent": null, "thermal_conductivity_w_mk": null, "cte_per_k": null, "moisture_uptake_pct": null}, "evidence": [{"quote": "CM(I)1 | 14.22 | 601.4 | 1578 | 0.891 | 0.752 | 0.151 | 0.204", "location": "Table 4"}, {"quote": "the peak stress for CM (III)2 increased from 203 MPa at 882 s-1 to 601 MPa at 1578 s-1 CM (I)1", "location": "Sec. 4.1.2"}], "extractor_confidence": 0.85}, {"record_id": "W4302024750-007", "paper_id": "W4302024750", "sample_label": "CM(I)2", "processing": {"matrix_class": "aluminum", "matrix_name": "Al7075-T", "particle_type": "ceramic_hollow", "particle_grade": "ceramic microspheres, 25-75 um size range", "particle_true_density_g_cc": null, "particle_mean_diameter_um": null, "particle_wall_thickness_ratio": null, "particle_volume_fraction": 0.66, "particle_weight_fraction": 0.88, "process_route": "pressure_infiltration", "cure_or_process_temperature_c": null, "additional_fillers": null}, "structure": {"measured_density_g_cc": null, "theoretical_density_g_cc": null, "matrix_porosity_fraction": null, "particle_breakage_fraction": null, "microstructure_notes": "Relative density (rho/rho_s) = 0.890"}, "test": {"test_type": "compression", "strain_rate_per_s": 1547.0, "temperature_c": 25.0, "standard": null, "specimen_notes": "Split Hopkinson Pressure Bar"}, "properties": {"modulus_mpa": 13950.0, "strength_mpa": 574.9, "strain_at_failure": null, "energy_absorption_mj_m3": null, "plateau_stress_mpa": null, "densification_strain": null, "specific_modulus_mpa_per_g_cc": null, "specific_strength_mpa_per_g_cc": null, "storage_modulus_mpa": null, "loss_tangent": null, "thermal_conductivity_w_mk": null, "cte_per_k": null, "moisture_uptake_pct": null}, "evidence": [{"quote": "CM(I)2 | 13.95 | 574.9 | 1547 | 0.890 | 0.719 | 0.148 | 0.192", "location": "Table 4"}], "extractor_confidence": 0.85}, {"record_id": "W4302024750-008", "paper_id": "W4302024750", "sample_label": "CM(II)1", "processing": {"matrix_class": "aluminum", "matrix_name": "Al7075-T", "particle_type": "ceramic_hollow", "particle_grade": "ceramic microspheres, 100-250 um size range", "particle_true_density_g_cc": null, "particle_mean_diameter_um": null, "particle_wall_thickness_ratio": null, "particle_volume_fraction": 0.66, "particle_weight_fraction": 0.88, "process_route": "pressure_infiltration", "cure_or_process_temperature_c": null, "additional_fillers": null}, "structure": {"measured_density_g_cc": null, "theoretical_density_g_cc": null, "matrix_porosity_fraction": null, "particle_breakage_fraction": null, "microstructure_notes": "Relative density (rho/rho_s) = 0.889"}, "test": {"test_type": "compression", "strain_rate_per_s": 1517.0, "temperature_c": 25.0, "standard": null, "specimen_notes": "Split Hopkinson Pressure Bar"}, "properties": {"modulus_mpa": 13160.0, "strength_mpa": 487.9, "strain_at_failure": null, "energy_absorption_mj_m3": null, "plateau_stress_mpa": null, "densification_strain": null, "specific_modulus_mpa_per_g_cc": null, "specific_strength_mpa_per_g_cc": null, "storage_modulus_mpa": null, "loss_tangent": null, "thermal_conductivity_w_mk": null, "cte_per_k": null, "moisture_uptake_pct": null}, "evidence": [{"quote": "CM(II)1 | 13.16 | 487.9 | 1517 | 0.889 | 0.609 | 0.139 | 0.151", "location": "Table 4"}], "extractor_confidence": 0.85}, {"record_id": "W4302024750-009", "paper_id": "W4302024750", "sample_label": "CM(II)2", "processing": {"matrix_class": "aluminum", "matrix_name": "Al7075-T", "particle_type": "ceramic_hollow", "particle_grade": "ceramic microspheres, 100-250 um size range", "particle_true_density_g_cc": null, "particle_mean_diameter_um": null, "particle_wall_thickness_ratio": null, "particle_volume_fraction": 0.66, "particle_weight_fraction": 0.88, "process_route": "pressure_infiltration", "cure_or_process_temperature_c": null, "additional_fillers": null}, "structure": {"measured_density_g_cc": null, "theoretical_density_g_cc": null, "matrix_porosity_fraction": null, "particle_breakage_fraction": null, "microstructure_notes": "Relative density (rho/rho_s) = 0.880"}, "test": {"test_type": "compression", "strain_rate_per_s": 1273.0, "temperature_c": 25.0, "standard": null, "specimen_notes": "Split Hopkinson Pressure Bar"}, "properties": {"modulus_mpa": 12870.0, "strength_mpa": 461.0, "strain_at_failure": null, "energy_absorption_mj_m3": null, "plateau_stress_mpa": null, "densification_strain": null, "specific_modulus_mpa_per_g_cc": null, "specific_strength_mpa_per_g_cc": null, "storage_modulus_mpa": null, "loss_tangent": null, "thermal_conductivity_w_mk": null, "cte_per_k": null, "moisture_uptake_pct": null}, "evidence": [{"quote": "CM(II)2 | 12.87 | 461.0 | 1273 | 0.880 | 0.922 | 0.184 | 0.140", "location": "Table 4"}], "extractor_confidence": 0.85}, {"record_id": "W4302024750-010", "paper_id": "W4302024750", "sample_label": "CM(III)1", "processing": {"matrix_class": "aluminum", "matrix_name": "Al7075-T", "particle_type": "ceramic_hollow", "particle_grade": "ceramic microspheres, 250-500 um size range", "particle_true_density_g_cc": null, "particle_mean_diameter_um": null, "particle_wall_thickness_ratio": null, "particle_volume_fraction": 0.66, "particle_weight_fraction": 0.88, "process_route": "pressure_infiltration", "cure_or_process_temperature_c": null, "additional_fillers": null}, "structure": {"measured_density_g_cc": null, "theoretical_density_g_cc": null, "matrix_porosity_fraction": null, "particle_breakage_fraction": null, "microstructure_notes": "Relative density (rho/rho_s) = 0.797"}, "test": {"test_type": "compression", "strain_rate_per_s": 1263.0, "temperature_c": 25.0, "standard": null, "specimen_notes": "Split Hopkinson Pressure Bar"}, "properties": {"modulus_mpa": 11930.0, "strength_mpa": 265.0, "strain_at_failure": null, "energy_absorption_mj_m3": null, "plateau_stress_mpa": null, "densification_strain": null, "specific_modulus_mpa_per_g_cc": null, "specific_strength_mpa_per_g_cc": null, "storage_modulus_mpa": null, "loss_tangent": null, "thermal_conductivity_w_mk": null, "cte_per_k": null, "moisture_uptake_pct": null}, "evidence": [{"quote": "CM (III)1 | 11.93 | 265.0 | 1263 | 0.797 | 0.650 | 0.099 | 0.043", "location": "Table 4"}], "extractor_confidence": 0.85}, {"record_id": "W4302024750-011", "paper_id": "W4302024750", "sample_label": "CM(III)2", "processing": {"matrix_class": "aluminum", "matrix_name": "Al7075-T", "particle_type": "ceramic_hollow", "particle_grade": "ceramic microspheres, 250-500 um size range", "particle_true_density_g_cc": null, "particle_mean_diameter_um": null, "particle_wall_thickness_ratio": null, "particle_volume_fraction": 0.66, "particle_weight_fraction": 0.88, "process_route": "pressure_infiltration", "cure_or_process_temperature_c": null, "additional_fillers": null}, "structure": {"measured_density_g_cc": null, "theoretical_density_g_cc": null, "matrix_porosity_fraction": null, "particle_breakage_fraction": null, "microstructure_notes": "Relative density (rho/rho_s) = 0.755"}, "test": {"test_type": "compression", "strain_rate_per_s": 882.0, "temperature_c": 25.0, "standard": null, "specimen_notes": "Split Hopkinson Pressure Bar"}, "properties": {"modulus_mpa": 9040.0, "strength_mpa": 203.0, "strain_at_failure": null, "energy_absorption_mj_m3": null, "plateau_stress_mpa": null, "densification_strain": null, "specific_modulus_mpa_per_g_cc": null, "specific_strength_mpa_per_g_cc": null, "storage_modulus_mpa": null, "loss_tangent": null, "thermal_conductivity_w_mk": null, "cte_per_k": null, "moisture_uptake_pct": null}, "evidence": [{"quote": "CM(III)2 | 9.04 | 203.0 | 882 | 0.755 | 0.490 | 0.057 | 0.018", "location": "Table 4"}], "extractor_confidence": 0.85}], "extraction_notes": "Moduli converted from GPa to MPa; densities from kg/m3 to g/cm3; densification strains from % to fraction. Quasi-static strain rate was not stated explicitly; it was computed as 1 mm/min crosshead on a 20 mm specimen ~= 8.3e-4 1/s. Table 4 (SHPB) gives only relative densities (rho/rho_s with rho_s = 2810 kg/m3 for Al7075-T6); these differ slightly from the Table 3 bulk densities, so measured density was left null for the dynamic records and recorded in microstructure_notes. Particle mean diameters were not reported (only size ranges 25-75, 100-250, 250-500 um for CM(I)-CM(III)); left null. Specific energy absorption vs strain rate is only shown graphically (Fig. 11a), so no numeric values extracted. Ballistic (Tables 5-6: depth of penetration, residual velocity) and blast (Table 7: impulse, mid-point deflection) results do not map to the schema property fields and were not converted into records; the reported 66 vol.% / 88 wt.% microsphere content and Al7075-T matrix apply to all specimens."}}
