Repository: Harshelite2503/foamgpt

# FoamGPT

**An LLM-extracted, literature-scale Process–Structure–Property (PSP) dataset and benchmark for syntactic foams.**

Syntactic foams (hollow-particle-filled composites) have ~30 years of literature, but the quantitative
results live in tables and figures inside thousands of PDFs. FoamGPT turns that literature into a
machine-readable dataset and asks: *how well can classical ML and frontier LLMs predict foam properties,
and where do LLMs hallucinate?*

```
OpenAlex ──▶ OA PDFs ──▶ text+tables ──▶ Claude structured extraction ──▶ curated PSP table ──▶ benchmarks
 harvest      download      parse            extract / batch                  curate           bench-ml / bench-llm
```

File: data/extracted/extractions.jsonl (part 3 of 5)
{"paper_id": "W1965067647", "model": "claude-opus-5", "prompt_version": "v1.1", "mode": "claude_code_agent", "model_note": "claude-fable-5 via Claude Code subagent", "usage": null, "extraction": {"is_syntactic_foam_paper": true, "paper_summary": "Injection-molded PP/EPR syntactic foams with 10 vol% pores made either from Expancel PMMA microballoons (Balloon 80, Balloon 120; spherical pores) or supercritical CO2 gas foaming (Gas 50, Gas 250; elliptical pores) were tensile tested at 0.3-100 1/s and dart-impact tested at 0.1-10 m/s, and modelled with a craze-evolution constitutive law and microstructural FE. Elastic modulus was unaffected by pore shape; yield stress and strain energy dropped more for gas-foamed (elliptical) pores, and microballoon foams absorbed about 1.4x more dart-impact energy than SCF gas foams.", "records": [{"record_id": "W1965067647-000", "paper_id": "W1965067647", "sample_label": "Balloon 80", "data_origin": "primary", "processing": {"matrix_class": "pp", "matrix_name": "Polypropylene blended with 30 wt% ethylene propylene rubber (EPR)", "particle_type": "polymer_hollow", "particle_grade": "Expancel 950-80 (Akzo Nobel), PMMA shell", "particle_true_density_g_cc": null, "particle_mean_diameter_um": 42.2, "particle_wall_thickness_ratio": null, "particle_volume_fraction": 0.1, "particle_weight_fraction": null, "process_route": "injection_molding", "cure_or_process_temperature_c": 200.0, "additional_fillers": "EPR elastomer 30 wt% in matrix"}, "structure": {"measured_density_g_cc": null, "theoretical_density_g_cc": null, "matrix_porosity_fraction": null, "particle_breakage_fraction": null, "microstructure_notes": "Spherical pores from thermally expanded microballoons (diameter min/mean/max 18.1/42.2/89.0 um, Table 1) located in central layer of 3 mm plate; relative density foam/neat = 0.90 (Table 2); shell ~0.08 vol% at 10 vol% pores"}, "test": {"test_type": "tension", "strain_rate_per_s": null, "temperature_c": 25.0, "standard": "ASTM D1708", "specimen_notes": "ASTM D1708 dumbbell, 3 mm thick, 22.2 mm clamping distance; nominal strain rates 0.3-100 1/s on servo-hydraulic Shimadzu EHF U2H-20L; 3 repeats per condition"}, "properties": {"modulus_mpa": null, "strength_mpa": null, "strain_at_failure": null, "energy_absorption_mj_m3": null, "plateau_stress_mpa": null, "densification_strain": null, "specific_modulus_mpa_per_g_cc": null, "specific_strength_mpa_per_g_cc": null, "storage_modulus_mpa": null, "loss_tangent": null, "thermal_conductivity_w_mk": null, "cte_per_k": null, "moisture_uptake_pct": null}, "evidence": [{"quote": "The microballoons were Expancel grade 950-80 (Akzo Nobel) for the small diameter and 950-120 (Akzo Nobel) for the large diameter. The material of microballoon shell was made of polymethyl methacrylate (PMMA).", "location": "Sec. 2.1 Materials"}, {"quote": "All syntactic foams are 10 volume percent of micro pores in the PP matrix.", "location": "Sec. 1 Introduction"}, {"quote": "Balloon 80 18.1 42.2 89.0", "location": "Table 1 Diameter of microballoons"}, {"quote": "Tensile tests are conducted at the nominal strain rates from 3 x 10-1 to 102 s-1. In addition, the dart impact tests are conducted at the impact velocities of 0.1, 1 and 10 m/s.", "location": "Abstract"}], "extractor_confidence": 0.6}, {"record_id": "W1965067647-001", "paper_id": "W1965067647", "sample_label": "Balloon 80", "data_origin": "primary", "processing": {"matrix_class": "pp", "matrix_name": "Polypropylene blended with 30 wt% ethylene propylene rubber (EPR)", "particle_type": "polymer_hollow", "particle_grade": "Expancel 950-80 (Akzo Nobel), PMMA shell", "particle_true_density_g_cc": null, "particle_mean_diameter_um": 42.2, "particle_wall_thickness_ratio": null, "particle_volume_fraction": 0.1, "particle_weight_fraction": null, "process_route": "injection_molding", "cure_or_process_temperature_c": 200.0, "additional_fillers": "EPR elastomer 30 wt% in matrix"}, "structure": {"measured_density_g_cc": null, "theoretical_density_g_cc": null, "matrix_porosity_fraction": null, "particle_breakage_fraction": null, "microstructure_notes": "Spherical pores from thermally expanded microballoons (diameter min/mean/max 18.1/42.2/89.0 um, Table 1) located in central layer of 3 mm plate; relative density foam/neat = 0.90 (Table 2); shell ~0.08 vol% at 10 vol% pores"}, "test": {"test_type": "impact", "strain_rate_per_s": null, "temperature_c": 25.0, "standard": null, "specimen_notes": "Dart impact, 12.7 mm dart, 150x150x3 mm plate clamped over 76 mm hole, impact velocities 0.1, 1 and 10 m/s"}, "properties": {"modulus_mpa": null, "strength_mpa": null, "strain_at_failure": null, "energy_absorption_mj_m3": null, "plateau_stress_mpa": null, "densification_strain": null, "specific_modulus_mpa_per_g_cc": null, "specific_strength_mpa_per_g_cc": null, "storage_modulus_mpa": null, "loss_tangent": null, "thermal_conductivity_w_mk": null, "cte_per_k": null, "moisture_uptake_pct": null}, "evidence": [{"quote": "The microballoons were Expancel grade 950-80 (Akzo Nobel) for the small diameter and 950-120 (Akzo Nobel) for the large diameter. The material of microballoon shell was made of polymethyl methacrylate (PMMA).", "location": "Sec. 2.1 Materials"}, {"quote": "All syntactic foams are 10 volume percent of micro pores in the PP matrix.", "location": "Sec. 1 Introduction"}, {"quote": "Balloon 80 18.1 42.2 89.0", "location": "Table 1 Diameter of microballoons"}, {"quote": "Tensile tests are conducted at the nominal strain rates from 3 x 10-1 to 102 s-1. In addition, the dart impact tests are conducted at the impact velocities of 0.1, 1 and 10 m/s.", "location": "Abstract"}], "extractor_confidence": 0.6}, {"record_id": "W1965067647-002", "paper_id": "W1965067647", "sample_label": "Balloon 120", "data_origin": "primary", "processing": {"matrix_class": "pp", "matrix_name": "Polypropylene blended with 30 wt% ethylene propylene rubber (EPR)", "particle_type": "polymer_hollow", "particle_grade": "Expancel 950-120 (Akzo Nobel), PMMA shell", "particle_true_density_g_cc": null, "particle_mean_diameter_um": 55.9, "particle_wall_thickness_ratio": null, "particle_volume_fraction": 0.1, "particle_weight_fraction": null, "process_route": "injection_molding", "cure_or_process_temperature_c": 200.0, "additional_fillers": "EPR elastomer 30 wt% in matrix"}, "structure": {"measured_density_g_cc": null, "theoretical_density_g_cc": null, "matrix_porosity_fraction": null, "particle_breakage_fraction": null, "microstructure_notes": "Spherical pores from thermally expanded microballoons (diameter min/mean/max 24.6/55.9/99.6 um, Table 1) located in central layer of 3 mm plate; relative density foam/neat = 0.90 (Table 2); shell ~0.08 vol% at 10 vol% pores"}, "test": {"test_type": "tension", "strain_rate_per_s": null, "temperature_c": 25.0, "standard": "ASTM D1708", "specimen_notes": "ASTM D1708 dumbbell, 3 mm thick, 22.2 mm clamping distance; nominal strain rates 0.3-100 1/s on servo-hydraulic Shimadzu EHF U2H-20L; 3 repeats per condition"}, "properties": {"modulus_mpa": null, "strength_mpa": null, "strain_at_failure": null, "energy_absorption_mj_m3": null, "plateau_stress_mpa": null, "densification_strain": null, "specific_modulus_mpa_per_g_cc": null, "specific_strength_mpa_per_g_cc": null, "storage_modulus_mpa": null, "loss_tangent": null, "thermal_conductivity_w_mk": null, "cte_per_k": null, "moisture_uptake_pct": null}, "evidence": [{"quote": "The microballoons were Expancel grade 950-80 (Akzo Nobel) for the small diameter and 950-120 (Akzo Nobel) for the large diameter. The material of microballoon shell was made of polymethyl methacrylate (PMMA).", "location": "Sec. 2.1 Materials"}, {"quote": "All syntactic foams are 10 volume percent of micro pores in the PP matrix.", "location": "Sec. 1 Introduction"}, {"quote": "Balloon 120 24.6 55.9 99.6", "location": "Table 1 Diameter of microballoons"}, {"quote": "Tensile tests are conducted at the nominal strain rates from 3 x 10-1 to 102 s-1. In addition, the dart impact tests are conducted at the impact velocities of 0.1, 1 and 10 m/s.", "location": "Abstract"}], "extractor_confidence": 0.6}, {"record_id": "W1965067647-003", "paper_id": "W1965067647", "sample_label": "Balloon 120", "data_origin": "primary", "processing": {"matrix_class": "pp", "matrix_name": "Polypropylene blended with 30 wt% ethylene propylene rubber (EPR)", "particle_type": "polymer_hollow", "particle_grade": "Expancel 950-120 (Akzo Nobel), PMMA shell", "particle_true_density_g_cc": null, "particle_mean_diameter_um": 55.9, "particle_wall_thickness_ratio": null, "particle_volume_fraction": 0.1, "particle_weight_fraction": null, "process_route": "injection_molding", "cure_or_process_temperature_c": 200.0, "additional_fillers": "EPR elastomer 30 wt% in matrix"}, "structure": {"measured_density_g_cc": null, "theoretical_density_g_cc": null, "matrix_porosity_fraction": null, "particle_breakage_fraction": null, "microstructure_notes": "Spherical pores from thermally expanded microballoons (diameter min/mean/max 24.6/55.9/99.6 um, Table 1) located in central layer of 3 mm plate; relative density foam/neat = 0.90 (Table 2); shell ~0.08 vol% at 10 vol% pores"}, "test": {"test_type": "impact", "strain_rate_per_s": null, "temperature_c": 25.0, "standard": null, "specimen_notes": "Dart impact, 12.7 mm dart, 150x150x3 mm plate clamped over 76 mm hole, impact velocities 0.1, 1 and 10 m/s"}, "properties": {"modulus_mpa": null, "strength_mpa": null, "strain_at_failure": null, "energy_absorption_mj_m3": null, "plateau_stress_mpa": null, "densification_strain": null, "specific_modulus_mpa_per_g_cc": null, "specific_strength_mpa_per_g_cc": null, "storage_modulus_mpa": null, "loss_tangent": null, "thermal_conductivity_w_mk": null, "cte_per_k": null, "moisture_uptake_pct": null}, "evidence": [{"quote": "The microballoons were Expancel grade 950-80 (Akzo Nobel) for the small diameter and 950-120 (Akzo Nobel) for the large diameter. The material of microballoon shell was made of polymethyl methacrylate (PMMA).", "location": "Sec. 2.1 Materials"}, {"quote": "All syntactic foams are 10 volume percent of micro pores in the PP matrix.", "location": "Sec. 1 Introduction"}, {"quote": "Balloon 120 24.6 55.9 99.6", "location": "Table 1 Diameter of microballoons"}, {"quote": "Tensile tests are conducted at the nominal strain rates from 3 x 10-1 to 102 s-1. In addition, the dart impact tests are conducted at the impact velocities of 0.1, 1 and 10 m/s.", "location": "Abstract"}], "extractor_confidence": 0.6}], "extraction_notes": "Only the two microballoon-filled materials (Balloon 80/120) are hollow-particle composites; the SCF gas-foamed PP (Gas 50/250) and neat PP references are not and were not recorded. All quantitative mechanical results (apparent elastic modulus, yield stress, rupture strain, strain energy up to failure vs strain rate in Figs. 9-12; dart maximum load and absorbed energy in Figs. 14-15) are shown only as plots with no numeric values in text or tables, so property fields are left null; records carry composition/process/test metadata only. Text states modulus of microballoon shell ~2 GPa and neat PP E = 800 MPa, sigma_y,neat = 17.432 MPa (model parameters, Table 2) - not foam properties. Relative density 0.90 is a model input. Test temperature assumed room temperature. Records are per (material x test type); per-strain-rate splitting was not done because no per-rate values are readable."}}
{"paper_id": "W2096196253", "model": "claude-opus-5", "prompt_version": "v1.1", "mode": "claude_code_agent", "model_note": "claude-fable-5 via Claude Code subagent", "usage": null, "extraction": {"is_syntactic_foam_paper": true, "paper_summary": "Choqueuse et al. (IFREMER, 2010) describe test methods for hollow-glass-microsphere syntactic foams used as deep-sea pipeline thermal insulation: a buoyancy-based hydrostatic compression test giving bulk modulus and crush pressure, and Iosipescu / modified Arcan shear tests. An epoxy-matrix foam (Mat A) shows near-linear hydrostatic response with crush pressure ~90 MPa versus ~50 MPa for a polyurethane-matrix foam (Mat B) with the same microspheres; Mat A shear modulus ~800 MPa; Mat B is strongly rate-sensitive and cracks at ~120% shear strain. Temperature (4-100 C) strongly affects an epoxy foam (Mat C) but no numbers are given.", "records": [{"record_id": "W2096196253-000", "paper_id": "W2096196253", "sample_label": "Typical syntactic foam (Fig. 3, matrix not specified)", "data_origin": "primary", "processing": {"matrix_class": "other", "matrix_name": null, "particle_type": "glass_microballoon", "particle_grade": null, "particle_true_density_g_cc": null, "particle_mean_diameter_um": null, "particle_wall_thickness_ratio": null, "particle_volume_fraction": null, "particle_weight_fraction": null, "process_route": "other", "cure_or_process_temperature_c": null, "additional_fillers": null}, "structure": {"measured_density_g_cc": null, "theoretical_density_g_cc": null, "matrix_porosity_fraction": null, "particle_breakage_fraction": null, "microstructure_notes": "Hollow glass microspheres 10-150 um diameter, wall thickness ~1.5 um, in polymer matrix; density < 1000 kg/m3."}, "test": {"test_type": "hydrostatic", "strain_rate_per_s": null, "temperature_c": null, "standard": null, "specimen_notes": "IFREMER buoyancy method: ~1 dm3 sample in hyperbaric tank, pressure ramp ~1 h; modulus_mpa = bulk modulus, strength_mpa = crush (collapse) pressure."}, "properties": {"modulus_mpa": 2900.0, "strength_mpa": 95.0, "strain_at_failure": null, "energy_absorption_mj_m3": null, "plateau_stress_mpa": null, "densification_strain": null, "specific_modulus_mpa_per_g_cc": null, "specific_strength_mpa_per_g_cc": null, "storage_modulus_mpa": null, "loss_tangent": null, "thermal_conductivity_w_mk": null, "cte_per_k": null, "moisture_uptake_pct": null}, "evidence": [{"quote": "The global behavior of the materials can be characterized by a first linear elastic response, where the bulk modulus of the material is identified (2.9 GPa), and the collapse pressure (95 MPa), called \"crush pressure\".", "location": "Sec. Hydrostatic compression, Fig. 3"}], "extractor_confidence": 0.5}, {"record_id": "W2096196253-001", "paper_id": "W2096196253", "sample_label": "Mat A (rigid epoxy matrix)", "data_origin": "primary", "processing": {"matrix_class": "epoxy", "matrix_name": null, "particle_type": "glass_microballoon", "particle_grade": null, "particle_true_density_g_cc": null, "particle_mean_diameter_um": null, "particle_wall_thickness_ratio": null, "particle_volume_fraction": null, "particle_weight_fraction": null, "process_route": "other", "cure_or_process_temperature_c": null, "additional_fillers": null}, "structure": {"measured_density_g_cc": null, "theoretical_density_g_cc": null, "matrix_porosity_fraction": null, "particle_breakage_fraction": null, "microstructure_notes": "Same grade of hollow glass microspheres as Mat B."}, "test": {"test_type": "hydrostatic", "strain_rate_per_s": null, "temperature_c": null, "standard": null, "specimen_notes": "Buoyancy-based hydrostatic test; apparent linear elastic behaviour up to 80% of crush pressure; strength_mpa = crush pressure. Initial bulk modulus stated as comparable to Mat B but value not given."}, "properties": {"modulus_mpa": null, "strength_mpa": 90.0, "strain_at_failure": null, "energy_absorption_mj_m3": null, "plateau_stress_mpa": null, "densification_strain": null, "specific_modulus_mpa_per_g_cc": null, "specific_strength_mpa_per_g_cc": null, "storage_modulus_mpa": null, "loss_tangent": null, "thermal_conductivity_w_mk": null, "cte_per_k": null, "moisture_uptake_pct": null}, "evidence": [{"quote": "the crush pressure of the material with rigid matrix is significantly higher than for the material with the soft matrix (90 MPa compared to 50 MPa)", "location": "Sec. Hydrostatic compression, Fig. 4a"}], "extractor_confidence": 0.75}, {"record_id": "W2096196253-002", "paper_id": "W2096196253", "sample_label": "Mat B (soft PU matrix)", "data_origin": "primary", "processing": {"matrix_class": "polyurethane", "matrix_name": null, "particle_type": "glass_microballoon", "particle_grade": null, "particle_true_density_g_cc": null, "particle_mean_diameter_um": null, "particle_wall_thickness_ratio": null, "particle_volume_fraction": null, "particle_weight_fraction": null, "process_route": "other", "cure_or_process_temperature_c": null, "additional_fillers": null}, "structure": {"measured_density_g_cc": null, "theoretical_density_g_cc": null, "matrix_porosity_fraction": null, "particle_breakage_fraction": null, "microstructure_notes": "Same grade of hollow glass microspheres as Mat A."}, "test": {"test_type": "hydrostatic", "strain_rate_per_s": null, "temperature_c": null, "standard": null, "specimen_notes": "Buoyancy-based hydrostatic test; non-linear from start of test; strength_mpa = crush pressure."}, "properties": {"modulus_mpa": null, "strength_mpa": 50.0, "strain_at_failure": null, "energy_absorption_mj_m3": null, "plateau_stress_mpa": null, "densification_strain": null, "specific_modulus_mpa_per_g_cc": null, "specific_strength_mpa_per_g_cc": null, "storage_modulus_mpa": null, "loss_tangent": null, "thermal_conductivity_w_mk": null, "cte_per_k": null, "moisture_uptake_pct": null}, "evidence": [{"quote": "the crush pressure of the material with rigid matrix is significantly higher than for the material with the soft matrix (90 MPa compared to 50 MPa)", "location": "Sec. Hydrostatic compression, Fig. 4a"}], "extractor_confidence": 0.75}, {"record_id": "W2096196253-003", "paper_id": "W2096196253", "sample_label": "Mat A (rigid epoxy matrix) - modified Arcan shear", "data_origin": "primary", "processing": {"matrix_class": "epoxy", "matrix_name": null, "particle_type": "glass_microballoon", "particle_grade": null, "particle_true_density_g_cc": null, "particle_mean_diameter_um": null, "particle_wall_thickness_ratio": null, "particle_volume_fraction": null, "particle_weight_fraction": null, "process_route": "other", "cure_or_process_temperature_c": null, "additional_fillers": null}, "structure": {"measured_density_g_cc": null, "theoretical_density_g_cc": null, "matrix_porosity_fraction": null, "particle_breakage_fraction": null, "microstructure_notes": null}, "test": {"test_type": "shear", "strain_rate_per_s": null, "temperature_c": null, "standard": null, "specimen_notes": "Modified Arcan fixture, 0.5 x 7.6 x 66 mm specimen bonded on aluminium supports; shear modulus comparable to Iosipescu result; sudden failure."}, "properties": {"modulus_mpa": 800.0, "strength_mpa": null, "strain_at_failure": null, "energy_absorption_mj_m3": null, "plateau_stress_mpa": null, "densification_strain": null, "specific_modulus_mpa_per_g_cc": null, "specific_strength_mpa_per_g_cc": null, "storage_modulus_mpa": null, "loss_tangent": null, "thermal_conductivity_w_mk": null, "cte_per_k": null, "moisture_uptake_pct": null}, "evidence": [{"quote": "The shear modulus obtained on material A (rigid matrix) is comparable (800 MPa) to the modulus obtained through the Iosipescu test whereas the results obtained on material B are significantly different.", "location": "Sec. Shear test, Fig. 7"}], "extractor_confidence": 0.7}, {"record_id": "W2096196253-004", "paper_id": "W2096196253", "sample_label": "Mat B (soft PU matrix) - modified Arcan shear", "data_origin": "primary", "processing": {"matrix_class": "polyurethane", "matrix_name": null, "particle_type": "glass_microballoon", "particle_grade": null, "particle_true_density_g_cc": null, "particle_mean_diameter_um": null, "particle_wall_thickness_ratio": null, "particle_volume_fraction": null, "particle_weight_fraction": null, "process_route": "other", "cure_or_process_temperature_c": null, "additional_fillers": null}, "structure": {"measured_density_g_cc": null, "theoretical_density_g_cc": null, "matrix_porosity_fraction": null, "particle_breakage_fraction": null, "microstructure_notes": null}, "test": {"test_type": "shear", "strain_rate_per_s": null, "temperature_c": null, "standard": null, "specimen_notes": "Modified Arcan fixture; strain_at_failure = shear strain at cracking initiation (~120%); strongly loading-rate sensitive (0.05-50 mm/min, Fig. 8, no values stated)."}, "properties": {"modulus_mpa": null, "strength_mpa": null, "strain_at_failure": 1.2, "energy_absorption_mj_m3": null, "plateau_stress_mpa": null, "densification_strain": null, "specific_modulus_mpa_per_g_cc": null, "specific_strength_mpa_per_g_cc": null, "storage_modulus_mpa": null, "loss_tangent": null, "thermal_conductivity_w_mk": null, "cte_per_k": null, "moisture_uptake_pct": null}, "evidence": [{"quote": "It can be noted that the response of the material can be observed right up to cracking initiation, noted around 120% strain for material B.", "location": "Sec. Shear test, Fig. 7"}], "extractor_confidence": 0.6}], "extraction_notes": "Text is heavily duplicated by the PDF extraction (each paragraph repeated many times); content is a 6-page conference paper with no data tables. Microsphere grade, volume fraction, densities and manufacturing route are not specified (paper only says foams are made by co-extrusion, lateral extrusion or moulding), so process_route='other' and particle details are null. Fig. 3 values (bulk modulus 2.9 GPa, crush pressure 95 MPa) are for an unnamed 'typical' material, matrix unspecified (matrix_class='other'). For hydrostatic records, modulus_mpa holds the bulk modulus and strength_mpa the crush pressure. Mat C epoxy temperature study (4, 50, 100 C) and Mat B loading-rate study are only plotted, no numbers given, so not recorded. Iosipescu shear curves (Fig. 5) and Arcan strengths (Fig. 7) not read from plots."}}
{"paper_id": "W2109042867", "model": "claude-opus-5", "prompt_version": "v1.1", "mode": "claude_code_agent", "model_note": "claude-fable-5 via Claude Code subagent", "usage": null, "extraction": {"is_syntactic_foam_paper": false, "paper_summary": "de Lorgeril, Wyss and Orbulov (Periodica Polytechnica Mech. Eng. 2011) propose a mathematical description (modified Chesler-Cram peak function plus fifth-order polynomial) of the compressive engineering stress-strain curves of pressure-infiltrated aluminium matrix syntactic foams (Al99.5, AlSi12, AlMgSi1, AlCu5, AlZn5 matrices with 64 vol% Envirospheres SL150 or SL300 ceramic microballoons). 540 upsetting tests (three aspect ratios, three heat-treatment/temperature conditions) were fitted, and only qualitative trends of compressive strength, fracture strain, structural stiffness and absorbed energy versus H/D ratio are reported in the annex tables.", "records": [], "extraction_notes": "FLAGGED FALSE PER RULE 10 (no quantitative hollow-particle composite data), although the subject IS metal matrix syntactic foam. The paper is clearly about metal matrix syntactic foams, but it reports NO numerical property values: compressive strength, fracture strain, stiffness and absorbed energy are shown only as trend words (increase/decrease/constant/hat/valley/unknown) in Tab. 4-7 and in unreadable Figs. 4-7. Therefore no records were created. Material descriptors available for future use: matrices Al99.5, AlSi12, AlMgSi1, AlCu5, AlZn5; microballoons Envirospheres SL150 (100 um average diameter, bulk density 0.576 g/cm3 at 64 vol%) and SL300 (150 um, 0.691 g/cm3 at 64 vol%), 30-35 wt% Al2O3 / 45-50 wt% amorphous SiO2 / 19 wt% mullite / 1 wt% quartz; 64 vol% microballoons in all cases; pressure infiltration; 14 mm diameter cylinders with H/D = 1, 1.5, 2; conditions ST 20 (solution treated, 20 C), HT 20 (T6, 20 C), ST 220 (solution treated, tested at 220 C); T6 parameters in Tab. 3. The 'Density (at 64 vol%)' column in Tab. 2 refers to the microballoon bed, not the foam."}}
{"paper_id": "W2315084925", "model": "claude-opus-5", "prompt_version": "v1.1", "mode": "claude_code_agent", "model_note": "claude-fable-5 via Claude Code subagent", "usage": null, "extraction": {"is_syntactic_foam_paper": false, "paper_summary": "Kozma et al. (Int. J. Computer Theory and Engineering 2015) present a CT-image-based 'radius incrementation' circle-fitting algorithm to reconstruct the outer surfaces of ceramic hollow spheres in an aluminium matrix syntactic foam specimen (15 x 22.5 mm cylinder, 900 CT slices at 7 um resolution) and build a CAD model for finite element analysis. Only image-fitting errors (1.0-1.5 % average) are reported; no processing, density or mechanical property data of the foam are given.", "records": [], "extraction_notes": "The material studied is an Al matrix syntactic foam with ceramic spherical shells, but the paper is purely about the image-processing/reconstruction algorithm. No composition, volume fraction, density, or mechanical/thermal property values are reported, so there are no extractable records; flagged as not a syntactic-foam data paper per rule 10 (no hollow-particle composite data)."}}
{"paper_id": "W2396011947", "model": "claude-opus-5", "prompt_version": "v1.1", "mode": "claude_code_agent", "model_note": "claude-fable-5 via Claude Code subagent", "usage": null, "extraction": {"is_syntactic_foam_paper": true, "paper_summary": "Yazici (Acta Physica Polonica A 2016) develops syntactic foams from a rigid two-part polyurethane casting resin (Smooth-On Task 3) toughened with 10 wt% silicone rubber (MoldStar30) and filled with 10, 30 or 50 wt% 3M A20/1000 glass bubbles (0.2 g/cm3, 105 um), cast by hand mixing into wax molds. Quasi-static compression (Instron, 1 mm/min) shows density and yield strength decreasing with GB content while the plateau region extends; split Hopkinson pressure bar tests (about 2800 1/s) show type B (30 wt% GB) foam has roughly eight times higher strength than under quasi-static loading.", "records": [{"record_id": "W2396011947-000", "paper_id": "W2396011947", "sample_label": "matrix (silicone rubber mixed PU resin)", "data_origin": "primary", "processing": {"matrix_class": "polyurethane", "matrix_name": "Smooth-On Task 3 rigid two-part PU casting resin with 10 wt% MoldStar30 silicone rubber", "particle_type": "glass_microballoon", "particle_grade": "3M A20/1000 (none in this sample)", "particle_true_density_g_cc": 0.2, "particle_mean_diameter_um": 105.0, "particle_wall_thickness_ratio": null, "particle_volume_fraction": null, "particle_weight_fraction": 0.0, "process_route": "mechanical_mixing_cast", "cure_or_process_temperature_c": 23.0, "additional_fillers": "10 wt% silicone rubber (MoldStar30, 30 Shore A)"}, "structure": {"measured_density_g_cc": 0.952, "theoretical_density_g_cc": null, "matrix_porosity_fraction": null, "particle_breakage_fraction": null, "microstructure_notes": "Unfilled baseline; density from weight and specimen geometry."}, "test": {"test_type": "compression", "strain_rate_per_s": 0.00098, "temperature_c": 25.0, "standard": null, "specimen_notes": "Cylinder 25 mm diameter x 17 mm height, Instron 5585 at 1 mm/min crosshead speed"}, "properties": {"modulus_mpa": 696.0, "strength_mpa": 40.0, "strain_at_failure": 0.65, "energy_absorption_mj_m3": null, "plateau_stress_mpa": null, "densification_strain": null, "specific_modulus_mpa_per_g_cc": null, "specific_strength_mpa_per_g_cc": null, "storage_modulus_mpa": null, "loss_tangent": null, "thermal_conductivity_w_mk": null, "cte_per_k": null, "moisture_uptake_pct": null}, "evidence": [{"quote": "matrix 952 40 696 65", "location": "Table II"}, {"quote": "All produced matrix and syntactic foam mixtures contain constant 10% weight percentage of silicone rubber.", "location": "Sec. 2"}], "extractor_confidence": 0.85}, {"record_id": "W2396011947-001", "paper_id": "W2396011947", "sample_label": "syntactic foam type A (10% GB)", "data_origin": "primary", "processing": {"matrix_class": "polyurethane", "matrix_name": "Smooth-On Task 3 rigid two-part PU casting resin with 10 wt% MoldStar30 silicone rubber", "particle_type": "glass_microballoon", "particle_grade": "3M A20/1000", "particle_true_density_g_cc": 0.2, "particle_mean_diameter_um": 105.0, "particle_wall_thickness_ratio": null, "particle_volume_fraction": null, "particle_weight_fraction": 0.1, "process_route": "mechanical_mixing_cast", "cure_or_process_temperature_c": 23.0, "additional_fillers": "10 wt% silicone rubber (MoldStar30, 30 Shore A)"}, "structure": {"measured_density_g_cc": 0.44428, "theoretical_density_g_cc": null, "matrix_porosity_fraction": null, "particle_breakage_fraction": null, "microstructure_notes": "Closed-cell structure from glass bubbles; density from weight and specimen geometry."}, "test": {"test_type": "compression", "strain_rate_per_s": 0.00098, "temperature_c": 25.0, "standard": null, "specimen_notes": "Cylinder 25 mm diameter x 17 mm height, Instron 5585 at 1 mm/min crosshead speed"}, "properties": {"modulus_mpa": 454.0, "strength_mpa": 11.7, "strain_at_failure": 0.73, "energy_absorption_mj_m3": null, "plateau_stress_mpa": null, "densification_strain": null, "specific_modulus_mpa_per_g_cc": null, "specific_strength_mpa_per_g_cc": null, "storage_modulus_mpa": null, "loss_tangent": null, "thermal_conductivity_w_mk": null, "cte_per_k": null, "moisture_uptake_pct": null}, "evidence": [{"quote": "syntactic foam type A 444.28 11.7 454 73", "location": "Table II"}, {"quote": "syntactic foam type A: 10% GB incorporated into matrix", "location": "Sec. 2"}], "extractor_confidence": 0.85}, {"record_id": "W2396011947-002", "paper_id": "W2396011947", "sample_label": "syntactic foam type B (30% GB)", "data_origin": "primary", "processing": {"matrix_class": "polyurethane", "matrix_name": "Smooth-On Task 3 rigid two-part PU casting resin with 10 wt% MoldStar30 silicone rubber", "particle_type": "glass_microballoon", "particle_grade": "3M A20/1000", "particle_true_density_g_cc": 0.2, "particle_mean_diameter_um": 105.0, "particle_wall_thickness_ratio": null, "particle_volume_fraction": null, "particle_weight_fraction": 0.3, "process_route": "mechanical_mixing_cast", "cure_or_process_temperature_c": 23.0, "additional_fillers": "10 wt% silicone rubber (MoldStar30, 30 Shore A)"}, "structure": {"measured_density_g_cc": 0.252, "theoretical_density_g_cc": null, "matrix_porosity_fraction": null, "particle_breakage_fraction": null, "microstructure_notes": "Closed-cell structure from glass bubbles; density decreased by 77.5% vs matrix."}, "test": {"test_type": "compression", "strain_rate_per_s": 0.00098, "temperature_c": 25.0, "standard": null, "specimen_notes": "Cylinder 25 mm diameter x 17 mm height, Instron 5585 at 1 mm/min crosshead speed"}, "properties": {"modulus_mpa": 553.0, "strength_mpa": 8.5, "strain_at_failure": 0.76, "energy_absorption_mj_m3": null, "plateau_stress_mpa": null, "densification_strain": null, "specific_modulus_mpa_per_g_cc": null, "specific_strength_mpa_per_g_cc": null, "storage_modulus_mpa": null, "loss_tangent": null, "thermal_conductivity_w_mk": null, "cte_per_k": null, "moisture_uptake_pct": null}, "evidence": [{"quote": "syntactic foam type B 252 8.5 553 76", "location": "Table II"}, {"quote": "In the syntactic foam type B, containing 30% GBs by weight, the density decreased by 77.5%.", "location": "Sec. 3 para 1"}], "extractor_confidence": 0.85}, {"record_id": "W2396011947-003", "paper_id": "W2396011947", "sample_label": "syntactic foam type C (50% GB)", "data_origin": "primary", "processing": {"matrix_class": "polyurethane", "matrix_name": "Smooth-On Task 3 rigid two-part PU casting resin with 10 wt% MoldStar30 silicone rubber", "particle_type": "glass_microballoon", "particle_grade": "3M A20/1000", "particle_true_density_g_cc": 0.2, "particle_mean_diameter_um": 105.0, "particle_wall_thickness_ratio": null, "particle_volume_fraction": null, "particle_weight_fraction": 0.5, "process_route": "mechanical_mixing_cast", "cure_or_process_temperature_c": 23.0, "additional_fillers": "10 wt% silicone rubber (MoldStar30, 30 Shore A)"}, "structure": {"measured_density_g_cc": 0.376, "theoretical_density_g_cc": null, "matrix_porosity_fraction": null, "particle_breakage_fraction": null, "microstructure_notes": "Closed-cell structure from glass bubbles. Note: reported density (376 kg/m3) is higher than type B (252 kg/m3) despite higher GB content, as printed in Table II."}, "test": {"test_type": "compression", "strain_rate_per_s": 0.00098, "temperature_c": 25.0, "standard": null, "specimen_notes": "Cylinder 25 mm diameter x 17 mm height, Instron 5585 at 1 mm/min crosshead speed"}, "properties": {"modulus_mpa": 206.94, "strength_mpa": 7.5, "strain_at_failure": 0.77, "energy_absorption_mj_m3": null, "plateau_stress_mpa": null, "densification_strain": null, "specific_modulus_mpa_per_g_cc": null, "specific_strength_mpa_per_g_cc": null, "storage_modulus_mpa": null, "loss_tangent": null, "thermal_conductivity_w_mk": null, "cte_per_k": null, "moisture_uptake_pct": null}, "evidence": [{"quote": "syntactic foam type C 376 7.5 206.94 77", "location": "Table II"}, {"quote": "syntactic foam type C: 50% GB incorporated into matrix", "location": "Sec. 2"}], "extractor_confidence": 0.8}, {"record_id": "W2396011947-004", "paper_id": "W2396011947", "sample_label": "syntactic foam type B (30% GB) - SHPB high strain rate", "data_origin": "primary", "processing": {"matrix_class": "polyurethane", "matrix_name": "Smooth-On Task 3 rigid two-part PU casting resin with 10 wt% MoldStar30 silicone rubber", "particle_type": "glass_microballoon", "particle_grade": "3M A20/1000", "particle_true_density_g_cc": 0.2, "particle_mean_diameter_um": 105.0, "particle_wall_thickness_ratio": null, "particle_volume_fraction": null, "particle_weight_fraction": 0.3, "process_route": "mechanical_mixing_cast", "cure_or_process_temperature_c": 23.0, "additional_fillers": "10 wt% silicone rubber (MoldStar30, 30 Shore A)"}, "structure": {"measured_density_g_cc": 0.252, "theoretical_density_g_cc": null, "matrix_porosity_fraction": null, "particle_breakage_fraction": null, "microstructure_notes": "Post-mortem SEM shows fractured glass bubbles after 2800 1/s test."}, "test": {"test_type": "compression", "strain_rate_per_s": 2800.0, "temperature_c": 25.0, "standard": null, "specimen_notes": "Split Hopkinson pressure bar; cylinder 8.5 mm diameter x 4 mm height; true stress-true strain reported only in Fig. 3b"}, "properties": {"modulus_mpa": null, "strength_mpa": null, "strain_at_failure": null, "energy_absorption_mj_m3": null, "plateau_stress_mpa": null, "densification_strain": null, "specific_modulus_mpa_per_g_cc": null, "specific_strength_mpa_per_g_cc": null, "storage_modulus_mpa": null, "loss_tangent": null, "thermal_conductivity_w_mk": null, "cte_per_k": null, "moisture_uptake_pct": null}, "evidence": [{"quote": "Fracture surfaces of syntactic foam type B specimen at strain rate 2800 1/s", "location": "Fig. 4 caption"}, {"quote": "Developed syntactic foam type B material has eight times higher strength under high strain rates than quasi-static loading case.", "location": "Sec. 4 Conclusions"}], "extractor_confidence": 0.5}, {"record_id": "W2396011947-005", "paper_id": "W2396011947", "sample_label": "polyurea [20] (Gardner et al., Exp. Mech. 52, 119 (2012)) - comparison row, not a syntactic foam", "data_origin": "secondary", "processing": {"matrix_class": "other", "matrix_name": "polyurea impact-resistive coating", "particle_type": "other", "particle_grade": null, "particle_true_density_g_cc": null, "particle_mean_diameter_um": null, "particle_wall_thickness_ratio": null, "particle_volume_fraction": null, "particle_weight_fraction": 0.0, "process_route": "other", "cure_or_process_temperature_c": null, "additional_fillers": null}, "structure": {"measured_density_g_cc": 1.0, "theoretical_density_g_cc": null, "matrix_porosity_fraction": null, "particle_breakage_fraction": null, "microstructure_notes": "Unfilled polyurea elastomer quoted from literature for comparison."}, "test": {"test_type": "compression", "strain_rate_per_s": null, "temperature_c": 25.0, "standard": null, "specimen_notes": "Quasi-static values as quoted in Table II from ref. [20]"}, "properties": {"modulus_mpa": 8.9, "strength_mpa": 5.38, "strain_at_failure": 0.619, "energy_absorption_mj_m3": null, "plateau_stress_mpa": null, "densification_strain": null, "specific_modulus_mpa_per_g_cc": null, "specific_strength_mpa_per_g_cc": null, "storage_modulus_mpa": null, "loss_tangent": null, "thermal_conductivity_w_mk": null, "cte_per_k": null, "moisture_uptake_pct": null}, "evidence": [{"quote": "polyurea [20] 1000 5.38 8.9 61.9", "location": "Table II"}], "extractor_confidence": 0.6}], "extraction_notes": "Unit conversions: densities kg/m3 / 1000 -> g/cm3; 'Elongation [%]' in Table II interpreted as compressive strain at end of test (fraction); 'Comp. yield strength' mapped to strength_mpa. Quasi-static strain rate 0.00098 1/s is derived by the extractor from 1 mm/min crosshead speed on a 17 mm high specimen (not stated explicitly). GB contents are weight percentages ('30% GBs by weight'); volume fractions are not given and were not computed. Cure temperature 23 C assumed as room-temperature curing (resin datasheet values at 23 C). High-strain-rate (SHPB, ~2800 1/s) stress-strain curves for matrix and type B are only shown in Fig. 3b; the paper states type B strength is about eight times higher than quasi-static but gives no numerical value, so those properties are left null. The polyurea row is a literature comparison material (not a hollow-particle composite) included as a secondary record per rule 8; it may be filtered out downstream. Type C density (376 kg/m3) being higher than type B (252 kg/m3) is as printed in the paper."}}
