Repository: Harshelite2503/foamgpt

# FoamGPT

**An LLM-extracted, literature-scale Process–Structure–Property (PSP) dataset and benchmark for syntactic foams.**

Syntactic foams (hollow-particle-filled composites) have ~30 years of literature, but the quantitative
results live in tables and figures inside thousands of PDFs. FoamGPT turns that literature into a
machine-readable dataset and asks: *how well can classical ML and frontier LLMs predict foam properties,
and where do LLMs hallucinate?*

```
OpenAlex ──▶ OA PDFs ──▶ text+tables ──▶ Claude structured extraction ──▶ curated PSP table ──▶ benchmarks
 harvest      download      parse            extract / batch                  curate           bench-ml / bench-llm
```

File: data/extracted/extractions_pre_redo.jsonl (part 4 of 29)
{"paper_id": "W2524658422", "model": "claude-opus-5", "prompt_version": "v1.1", "mode": "claude_code_agent", "model_note": "claude-fable-5 via Claude Code subagent", "usage": null, "extraction": {"is_syntactic_foam_paper": true, "paper_summary": "Al-12Si syntactic foams were made by vacuum infiltration of a tap-packed bed (~65%) of 1-2 mm expanded soda-lime glass particles (EGP, 0.35 g/cm3) in stainless steel moulds preheated at 200-600 C. Foams had density ~1.14 g/cm3; mould preheats >=400 C caused clamping and EGP damage, lowering stiffness, 25%-strain crush strength and energy absorption but removing the yield load drop and raising energy absorption efficiency (84-88%). Liquid-nitrogen quenching of low-preheat samples produced the same effect; CTE was reduced to 17-19e-6/K for undamaged foams.", "records": [{"record_id": "W2524658422-000", "paper_id": "W2524658422", "sample_label": "EGP foam 600 As-cast", "data_origin": "primary", "processing": {"matrix_class": "aluminum", "matrix_name": "Al-12wt.% Si alloy (near-eutectic)", "particle_type": "other", "particle_grade": "Expanded soda-lime glass particles (EGP), OMYA, 1-2 mm, closed surface", "particle_true_density_g_cc": 0.35, "particle_mean_diameter_um": null, "particle_wall_thickness_ratio": null, "particle_volume_fraction": 0.65, "particle_weight_fraction": null, "process_route": "pressure_infiltration", "cure_or_process_temperature_c": 600.0, "additional_fillers": null}, "structure": {"measured_density_g_cc": 1.15, "theoretical_density_g_cc": 1.17, "matrix_porosity_fraction": null, "particle_breakage_fraction": null, "microstructure_notes": "Mould preheat 600 C; condition: As-cast. EGP porosity ~80-85%, internal pores 100-200 um; >97% infiltration of bed; small un-infiltrated regions at EGP contact points. Higher preheats (>=400 C) cause mould clamping and EGP damage."}, "test": {"test_type": "compression", "strain_rate_per_s": 0.01, "temperature_c": 25.0, "standard": null, "specimen_notes": "Cylinders 32 mm dia x 40 mm long; crosshead 0.4 mm/s; stiffness from 4 load/unload cycles at 25-75% of yield; strength reported at 25% strain; Eab = energy absorbed (MJ/m3) with efficiency 88%"}, "properties": {"modulus_mpa": 6.3, "strength_mpa": 24.1, "strain_at_failure": null, "energy_absorption_mj_m3": 5.3, "plateau_stress_mpa": null, "densification_strain": null, "specific_modulus_mpa_per_g_cc": null, "specific_strength_mpa_per_g_cc": null, "storage_modulus_mpa": null, "loss_tangent": null, "thermal_conductivity_w_mk": null, "cte_per_k": 2.15e-05, "moisture_uptake_pct": null}, "evidence": [{"quote": "EGP foam | 600 | As-cast | 1.15\u00b10.01 | 6.3\u00b10.1 | 5.3\u00b10.1 | 88 | 24.1", "location": "Table 1"}, {"quote": "Table 2: CTE / x10-6 K-1 ... EGP foam 600 As-cast 21.5", "location": "Table 2"}], "extractor_confidence": 0.75}, {"record_id": "W2524658422-001", "paper_id": "W2524658422", "sample_label": "EGP foam 600 Quenched", "data_origin": "primary", "processing": {"matrix_class": "aluminum", "matrix_name": "Al-12wt.% Si alloy (near-eutectic)", "particle_type": "other", "particle_grade": "Expanded soda-lime glass particles (EGP), OMYA, 1-2 mm, closed surface", "particle_true_density_g_cc": 0.35, "particle_mean_diameter_um": null, "particle_wall_thickness_ratio": null, "particle_volume_fraction": 0.65, "particle_weight_fraction": null, "process_route": "pressure_infiltration", "cure_or_process_temperature_c": 600.0, "additional_fillers": null}, "structure": {"measured_density_g_cc": 1.14, "theoretical_density_g_cc": 1.17, "matrix_porosity_fraction": null, "particle_breakage_fraction": null, "microstructure_notes": "Mould preheat 600 C; condition: Quenched in liquid nitrogen. EGP porosity ~80-85%, internal pores 100-200 um; >97% infiltration of bed; small un-infiltrated regions at EGP contact points. Higher preheats (>=400 C) cause mould clamping and EGP damage."}, "test": {"test_type": "compression", "strain_rate_per_s": 0.01, "temperature_c": 25.0, "standard": null, "specimen_notes": "Cylinders 32 mm dia x 40 mm long; crosshead 0.4 mm/s; stiffness from 4 load/unload cycles at 25-75% of yield; strength reported at 25% strain; Eab = energy absorbed (MJ/m3) with efficiency 88%"}, "properties": {"modulus_mpa": 6.3, "strength_mpa": 23.7, "strain_at_failure": null, "energy_absorption_mj_m3": 5.2, "plateau_stress_mpa": null, "densification_strain": null, "specific_modulus_mpa_per_g_cc": null, "specific_strength_mpa_per_g_cc": null, "storage_modulus_mpa": null, "loss_tangent": null, "thermal_conductivity_w_mk": null, "cte_per_k": 2.34e-05, "moisture_uptake_pct": null}, "evidence": [{"quote": "EGP foam | 600 | Quenched | 1.14\u00b10.01 | 6.3\u00b10.1 | 5.2\u00b10.1 | 88 | 23.7", "location": "Table 1"}, {"quote": "Table 2: CTE / x10-6 K-1 ... EGP foam 600 Quenched 23.4", "location": "Table 2"}], "extractor_confidence": 0.75}, {"record_id": "W2524658422-002", "paper_id": "W2524658422", "sample_label": "EGP foam 500 As-cast", "data_origin": "primary", "processing": {"matrix_class": "aluminum", "matrix_name": "Al-12wt.% Si alloy (near-eutectic)", "particle_type": "other", "particle_grade": "Expanded soda-lime glass particles (EGP), OMYA, 1-2 mm, closed surface", "particle_true_density_g_cc": 0.35, "particle_mean_diameter_um": null, "particle_wall_thickness_ratio": null, "particle_volume_fraction": 0.65, "particle_weight_fraction": null, "process_route": "pressure_infiltration", "cure_or_process_temperature_c": 500.0, "additional_fillers": null}, "structure": {"measured_density_g_cc": 1.14, "theoretical_density_g_cc": 1.17, "matrix_porosity_fraction": null, "particle_breakage_fraction": null, "microstructure_notes": "Mould preheat 500 C; condition: As-cast. EGP porosity ~80-85%, internal pores 100-200 um; >97% infiltration of bed; small un-infiltrated regions at EGP contact points. Higher preheats (>=400 C) cause mould clamping and EGP damage."}, "test": {"test_type": "compression", "strain_rate_per_s": 0.01, "temperature_c": 25.0, "standard": null, "specimen_notes": "Cylinders 32 mm dia x 40 mm long; crosshead 0.4 mm/s; stiffness from 4 load/unload cycles at 25-75% of yield; strength reported at 25% strain; Eab = energy absorbed (MJ/m3) with efficiency 84%"}, "properties": {"modulus_mpa": 6.5, "strength_mpa": 29.0, "strain_at_failure": null, "energy_absorption_mj_m3": 6.1, "plateau_stress_mpa": null, "densification_strain": null, "specific_modulus_mpa_per_g_cc": null, "specific_strength_mpa_per_g_cc": null, "storage_modulus_mpa": null, "loss_tangent": null, "thermal_conductivity_w_mk": null, "cte_per_k": null, "moisture_uptake_pct": null}, "evidence": [{"quote": "EGP foam | 500 | As-cast | 1.14\u00b10.01 | 6.5\u00b10.1 | 6.1\u00b10.1 | 84 | 29.0", "location": "Table 1"}], "extractor_confidence": 0.75}, {"record_id": "W2524658422-003", "paper_id": "W2524658422", "sample_label": "EGP foam 400 As-cast", "data_origin": "primary", "processing": {"matrix_class": "aluminum", "matrix_name": "Al-12wt.% Si alloy (near-eutectic)", "particle_type": "other", "particle_grade": "Expanded soda-lime glass particles (EGP), OMYA, 1-2 mm, closed surface", "particle_true_density_g_cc": 0.35, "particle_mean_diameter_um": null, "particle_wall_thickness_ratio": null, "particle_volume_fraction": 0.65, "particle_weight_fraction": null, "process_route": "pressure_infiltration", "cure_or_process_temperature_c": 400.0, "additional_fillers": null}, "structure": {"measured_density_g_cc": 1.14, "theoretical_density_g_cc": 1.17, "matrix_porosity_fraction": null, "particle_breakage_fraction": null, "microstructure_notes": "Mould preheat 400 C; condition: As-cast. EGP porosity ~80-85%, internal pores 100-200 um; >97% infiltration of bed; small un-infiltrated regions at EGP contact points. Higher preheats (>=400 C) cause mould clamping and EGP damage."}, "test": {"test_type": "compression", "strain_rate_per_s": 0.01, "temperature_c": 25.0, "standard": null, "specimen_notes": "Cylinders 32 mm dia x 40 mm long; crosshead 0.4 mm/s; stiffness from 4 load/unload cycles at 25-75% of yield; strength reported at 25% strain; Eab = energy absorbed (MJ/m3) with efficiency 84%"}, "properties": {"modulus_mpa": 6.6, "strength_mpa": 30.1, "strain_at_failure": null, "energy_absorption_mj_m3": 6.3, "plateau_stress_mpa": null, "densification_strain": null, "specific_modulus_mpa_per_g_cc": null, "specific_strength_mpa_per_g_cc": null, "storage_modulus_mpa": null, "loss_tangent": null, "thermal_conductivity_w_mk": null, "cte_per_k": null, "moisture_uptake_pct": null}, "evidence": [{"quote": "EGP foam | 400 | As-cast | 1.14\u00b10.01 | 6.6\u00b10.1 | 6.3\u00b10.1 | 84 | 30.1", "location": "Table 1"}], "extractor_confidence": 0.75}, {"record_id": "W2524658422-004", "paper_id": "W2524658422", "sample_label": "EGP foam 300 As-cast", "data_origin": "primary", "processing": {"matrix_class": "aluminum", "matrix_name": "Al-12wt.% Si alloy (near-eutectic)", "particle_type": "other", "particle_grade": "Expanded soda-lime glass particles (EGP), OMYA, 1-2 mm, closed surface", "particle_true_density_g_cc": 0.35, "particle_mean_diameter_um": null, "particle_wall_thickness_ratio": null, "particle_volume_fraction": 0.65, "particle_weight_fraction": null, "process_route": "pressure_infiltration", "cure_or_process_temperature_c": 300.0, "additional_fillers": null}, "structure": {"measured_density_g_cc": 1.14, "theoretical_density_g_cc": 1.17, "matrix_porosity_fraction": null, "particle_breakage_fraction": null, "microstructure_notes": "Mould preheat 300 C; condition: As-cast. EGP porosity ~80-85%, internal pores 100-200 um; >97% infiltration of bed; small un-infiltrated regions at EGP contact points. Higher preheats (>=400 C) cause mould clamping and EGP damage."}, "test": {"test_type": "compression", "strain_rate_per_s": 0.01, "temperature_c": 25.0, "standard": null, "specimen_notes": "Cylinders 32 mm dia x 40 mm long; crosshead 0.4 mm/s; stiffness from 4 load/unload cycles at 25-75% of yield; strength reported at 25% strain; Eab = energy absorbed (MJ/m3) with efficiency 84%"}, "properties": {"modulus_mpa": 6.8, "strength_mpa": 32.3, "strain_at_failure": null, "energy_absorption_mj_m3": 6.8, "plateau_stress_mpa": null, "densification_strain": null, "specific_modulus_mpa_per_g_cc": null, "specific_strength_mpa_per_g_cc": null, "storage_modulus_mpa": null, "loss_tangent": null, "thermal_conductivity_w_mk": null, "cte_per_k": 1.89e-05, "moisture_uptake_pct": null}, "evidence": [{"quote": "EGP foam | 300 | As-cast | 1.14\u00b10.01 | 6.8\u00b10.1 | 6.8\u00b10.1 | 84 | 32.3", "location": "Table 1"}, {"quote": "Table 2: CTE / x10-6 K-1 ... EGP foam 300 As-cast 18.9", "location": "Table 2"}], "extractor_confidence": 0.75}, {"record_id": "W2524658422-005", "paper_id": "W2524658422", "sample_label": "EGP foam 300 Quenched", "data_origin": "primary", "processing": {"matrix_class": "aluminum", "matrix_name": "Al-12wt.% Si alloy (near-eutectic)", "particle_type": "other", "particle_grade": "Expanded soda-lime glass particles (EGP), OMYA, 1-2 mm, closed surface", "particle_true_density_g_cc": 0.35, "particle_mean_diameter_um": null, "particle_wall_thickness_ratio": null, "particle_volume_fraction": 0.65, "particle_weight_fraction": null, "process_route": "pressure_infiltration", "cure_or_process_temperature_c": 300.0, "additional_fillers": null}, "structure": {"measured_density_g_cc": 1.14, "theoretical_density_g_cc": 1.17, "matrix_porosity_fraction": null, "particle_breakage_fraction": null, "microstructure_notes": "Mould preheat 300 C; condition: Quenched in liquid nitrogen. EGP porosity ~80-85%, internal pores 100-200 um; >97% infiltration of bed; small un-infiltrated regions at EGP contact points. Higher preheats (>=400 C) cause mould clamping and EGP damage."}, "test": {"test_type": "compression", "strain_rate_per_s": 0.01, "temperature_c": 25.0, "standard": null, "specimen_notes": "Cylinders 32 mm dia x 40 mm long; crosshead 0.4 mm/s; stiffness from 4 load/unload cycles at 25-75% of yield; strength reported at 25% strain; Eab = energy absorbed (MJ/m3) with efficiency 88%"}, "properties": {"modulus_mpa": 5.9, "strength_mpa": 19.0, "strain_at_failure": null, "energy_absorption_mj_m3": 4.2, "plateau_stress_mpa": null, "densification_strain": null, "specific_modulus_mpa_per_g_cc": null, "specific_strength_mpa_per_g_cc": null, "storage_modulus_mpa": null, "loss_tangent": null, "thermal_conductivity_w_mk": null, "cte_per_k": 2.29e-05, "moisture_uptake_pct": null}, "evidence": [{"quote": "EGP foam | 300 | Quenched | 1.14\u00b10.01 | 5.9\u00b10.1 | 4.2\u00b10.1 | 88 | 19.0", "location": "Table 1"}, {"quote": "Table 2: CTE / x10-6 K-1 ... EGP foam 300 Quenched 22.9", "location": "Table 2"}], "extractor_confidence": 0.75}, {"record_id": "W2524658422-006", "paper_id": "W2524658422", "sample_label": "EGP foam 200 As-cast", "data_origin": "primary", "processing": {"matrix_class": "aluminum", "matrix_name": "Al-12wt.% Si alloy (near-eutectic)", "particle_type": "other", "particle_grade": "Expanded soda-lime glass particles (EGP), OMYA, 1-2 mm, closed surface", "particle_true_density_g_cc": 0.35, "particle_mean_diameter_um": null, "particle_wall_thickness_ratio": null, "particle_volume_fraction": 0.65, "particle_weight_fraction": null, "process_route": "pressure_infiltration", "cure_or_process_temperature_c": 200.0, "additional_fillers": null}, "structure": {"measured_density_g_cc": 1.13, "theoretical_density_g_cc": 1.17, "matrix_porosity_fraction": null, "particle_breakage_fraction": null, "microstructure_notes": "Mould preheat 200 C; condition: As-cast. EGP porosity ~80-85%, internal pores 100-200 um; >97% infiltration of bed; small un-infiltrated regions at EGP contact points. Higher preheats (>=400 C) cause mould clamping and EGP damage."}, "test": {"test_type": "compression", "strain_rate_per_s": 0.01, "temperature_c": 25.0, "standard": null, "specimen_notes": "Cylinders 32 mm dia x 40 mm long; crosshead 0.4 mm/s; stiffness from 4 load/unload cycles at 25-75% of yield; strength reported at 25% strain; Eab = energy absorbed (MJ/m3) with efficiency 85%"}, "properties": {"modulus_mpa": 6.9, "strength_mpa": 32.9, "strain_at_failure": null, "energy_absorption_mj_m3": 7.0, "plateau_stress_mpa": null, "densification_strain": null, "specific_modulus_mpa_per_g_cc": null, "specific_strength_mpa_per_g_cc": null, "storage_modulus_mpa": null, "loss_tangent": null, "thermal_conductivity_w_mk": null, "cte_per_k": 1.74e-05, "moisture_uptake_pct": null}, "evidence": [{"quote": "EGP foam | 200 | As-cast | 1.13\u00b10.01 | 6.9\u00b10.1 | 7.0\u00b10.1 | 85 | 32.9", "location": "Table 1"}, {"quote": "Table 2: CTE / x10-6 K-1 ... EGP foam 200 As-cast 17.4", "location": "Table 2"}], "extractor_confidence": 0.75}], "extraction_notes": "Table 1 lists E in MPa (6.3-6.9); values are copied as printed although they seem implausibly low for an Al syntactic foam (possibly GPa) - flagged, not converted. Strength is the stress at 25% strain, not a yield/peak stress. Strain rate 0.01 /s derived from 0.4 mm/s crosshead over 40 mm specimen length. Particle volume fraction 0.65 is the stated approximate tap packing density; theoretical density 1.17 g/cm3 is the paper's estimate. Particle mean diameter left null (only range 1-2 mm given). CTE values from Table 2 (heating RT-200 C) converted from x10-6 K-1 to 1/K; CTE 13.7e-6 measured on cooling for the 200 C preheat not recorded as a separate record. The porous Al control (salt-replica, 0.96 g/cm3, E 5.3, Eab 5.1, 22.3 MPa) contains no particles and is excluded. EGP are porous expanded glass beads rather than hollow microspheres, so particle_type=other; vacuum casting mapped to pressure_infiltration. Test temperature assumed room temperature."}}
{"paper_id": "W2765789016", "model": "claude-opus-5", "prompt_version": "v1.1", "mode": "claude_code_agent", "model_note": "claude-fable-5 via Claude Code subagent", "usage": null, "extraction": {"is_syntactic_foam_paper": true, "paper_summary": "Pure Mg reinforced with 5, 15 and 25 wt.% hollow glass microballoons (mean dia 11 um, density ~1.05 g/cc) was synthesized by disintegrated melt deposition (DMD) and characterized for density, CTE, elastic modulus and damping (impulse excitation, ASTM E1876-09). GMB addition reduced density by 13.4% (Mg-25: 1.47 g/cc), lowered modulus, and raised damping loss rate 12.5x (to ~108.2) and damping capacity ~370% (to 0.00256) versus pure Mg; Mg2Si secondary phase and matrix porosity were noted.", "records": [{"record_id": "W2765789016-000", "paper_id": "W2765789016", "sample_label": "Pure Mg (Mg-0)", "data_origin": "primary", "processing": {"matrix_class": "magnesium", "matrix_name": "Pure Mg turnings, 99.9% (ACROS Organics)", "particle_type": "glass_microballoon", "particle_grade": "Sigma Aldrich hollow glass microspheres", "particle_true_density_g_cc": 1.05, "particle_mean_diameter_um": 11.0, "particle_wall_thickness_ratio": null, "particle_volume_fraction": null, "particle_weight_fraction": 0.0, "process_route": "stir_casting", "cure_or_process_temperature_c": 750.0, "additional_fillers": null}, "structure": {"measured_density_g_cc": null, "theoretical_density_g_cc": null, "matrix_porosity_fraction": null, "particle_breakage_fraction": null, "microstructure_notes": "Unreinforced cast Mg reference; Table 1 density/CTE values not recoverable from text."}, "test": {"test_type": "other", "strain_rate_per_s": null, "temperature_c": 25.0, "standard": "ASTM E1876-09", "specimen_notes": "Resonant frequency and damping analyser (IMCE), free flexural vibration, phi 7 x 60 mm; 5 replicates. Attenuation coefficient alpha = 7.365; vibration damped in 0.52 s."}, "properties": {"modulus_mpa": null, "strength_mpa": null, "strain_at_failure": null, "energy_absorption_mj_m3": null, "plateau_stress_mpa": null, "densification_strain": null, "specific_modulus_mpa_per_g_cc": null, "specific_strength_mpa_per_g_cc": null, "storage_modulus_mpa": null, "loss_tangent": null, "thermal_conductivity_w_mk": null, "cte_per_k": 2.71e-05, "moisture_uptake_pct": null}, "evidence": [{"quote": "The CTE of GMB and magnesium is 8 [36] and 27.1 u/ C respectively.", "location": "Sec. Results, p.5"}, {"quote": "Attenuation Coefficient, alpha = 7.365 (R2 = 0.9897) ... Pure Mg", "location": "Fig. 2"}, {"quote": "time taken to damp the vibrations is reduced significantly from 0.52 to 0.22 and 0.18 s", "location": "Sec. Elastic modulus and damping characteristics"}], "extractor_confidence": 0.6}, {"record_id": "W2765789016-001", "paper_id": "W2765789016", "sample_label": "Mg-5", "data_origin": "primary", "processing": {"matrix_class": "magnesium", "matrix_name": "Pure Mg turnings, 99.9% (ACROS Organics)", "particle_type": "glass_microballoon", "particle_grade": "Sigma Aldrich hollow glass microspheres", "particle_true_density_g_cc": 1.05, "particle_mean_diameter_um": 11.0, "particle_wall_thickness_ratio": null, "particle_volume_fraction": null, "particle_weight_fraction": 0.05, "process_route": "stir_casting", "cure_or_process_temperature_c": 750.0, "additional_fillers": null}, "structure": {"measured_density_g_cc": null, "theoretical_density_g_cc": null, "matrix_porosity_fraction": null, "particle_breakage_fraction": null, "microstructure_notes": "Mostly intact GMB (8-13 um), Mg2Si secondary phase (3-5 um dendrites), micro-voids at interface; porosity increases with GMB content (Table 1, values not in text)."}, "test": {"test_type": "other", "strain_rate_per_s": null, "temperature_c": 25.0, "standard": "ASTM E1876-09", "specimen_notes": "Impulse excitation damping test; attenuation coefficient alpha = 20.59; vibration damped in 0.22 s."}, "properties": {"modulus_mpa": null, "strength_mpa": null, "strain_at_failure": null, "energy_absorption_mj_m3": null, "plateau_stress_mpa": null, "densification_strain": null, "specific_modulus_mpa_per_g_cc": null, "specific_strength_mpa_per_g_cc": null, "storage_modulus_mpa": null, "loss_tangent": null, "thermal_conductivity_w_mk": null, "cte_per_k": null, "moisture_uptake_pct": null}, "evidence": [{"quote": "Attenuation Coefficient, alpha = 20.59 (R2 = 0.9868) ... Mg- 5% glass microsphere", "location": "Fig. 2"}, {"quote": "With the addition of 5 and 15 wt.% GMB's in Mg matrix, time taken to damp the vibrations is reduced significantly from 0.52 to 0.22 and 0.18 s, respectively.", "location": "Sec. Elastic modulus and damping characteristics"}], "extractor_confidence": 0.5}, {"record_id": "W2765789016-002", "paper_id": "W2765789016", "sample_label": "Mg-15", "data_origin": "primary", "processing": {"matrix_class": "magnesium", "matrix_name": "Pure Mg turnings, 99.9% (ACROS Organics)", "particle_type": "glass_microballoon", "particle_grade": "Sigma Aldrich hollow glass microspheres", "particle_true_density_g_cc": 1.05, "particle_mean_diameter_um": 11.0, "particle_wall_thickness_ratio": null, "particle_volume_fraction": null, "particle_weight_fraction": 0.15, "process_route": "stir_casting", "cure_or_process_temperature_c": 750.0, "additional_fillers": null}, "structure": {"measured_density_g_cc": null, "theoretical_density_g_cc": null, "matrix_porosity_fraction": null, "particle_breakage_fraction": null, "microstructure_notes": "Fig. 1 (Mg-15): uniform distribution of intact GMB with uniform wall thickness, few fractured GMB, Mg2Si dendrites, micro-voids at particle/matrix interface."}, "test": {"test_type": "other", "strain_rate_per_s": null, "temperature_c": 25.0, "standard": "ASTM E1876-09", "specimen_notes": "Impulse excitation damping test; attenuation coefficient alpha = 52.75; vibration damped in 0.18 s."}, "properties": {"modulus_mpa": null, "strength_mpa": null, "strain_at_failure": null, "energy_absorption_mj_m3": null, "plateau_stress_mpa": null, "densification_strain": null, "specific_modulus_mpa_per_g_cc": null, "specific_strength_mpa_per_g_cc": null, "storage_modulus_mpa": null, "loss_tangent": null, "thermal_conductivity_w_mk": null, "cte_per_k": null, "moisture_uptake_pct": null}, "evidence": [{"quote": "Attenuation Coefficient, alpha = 52.75 (R2 = 0.9914) ... Mg- 15% glass microsphere", "location": "Fig. 2"}, {"quote": "Micrography reveal uniform distribution of intact glass microspheres, secondary phase particles and presence of micro-voids at the particles/magnesium matrix interface.", "location": "Sec. Microstructure / Fig. 1"}], "extractor_confidence": 0.5}, {"record_id": "W2765789016-003", "paper_id": "W2765789016", "sample_label": "Mg-25", "data_origin": "primary", "processing": {"matrix_class": "magnesium", "matrix_name": "Pure Mg turnings, 99.9% (ACROS Organics)", "particle_type": "glass_microballoon", "particle_grade": "Sigma Aldrich hollow glass microspheres", "particle_true_density_g_cc": 1.05, "particle_mean_diameter_um": 11.0, "particle_wall_thickness_ratio": null, "particle_volume_fraction": null, "particle_weight_fraction": 0.25, "process_route": "stir_casting", "cure_or_process_temperature_c": 750.0, "additional_fillers": null}, "structure": {"measured_density_g_cc": 1.47, "theoretical_density_g_cc": null, "matrix_porosity_fraction": null, "particle_breakage_fraction": null, "microstructure_notes": "Highest matrix porosity of the series (Table 1); experimental density below theoretical, indicating intact GMB; 13.4% density reduction vs pure Mg."}, "test": {"test_type": "other", "strain_rate_per_s": null, "temperature_c": 25.0, "standard": "ASTM E1876-09", "specimen_notes": "Impulse excitation damping test; attenuation coefficient alpha = 86.04; damping loss rate ~108.2 (12.5x pure Mg); vibrations ceased in <~0.1 s."}, "properties": {"modulus_mpa": null, "strength_mpa": null, "strain_at_failure": null, "energy_absorption_mj_m3": null, "plateau_stress_mpa": null, "densification_strain": null, "specific_modulus_mpa_per_g_cc": null, "specific_strength_mpa_per_g_cc": null, "storage_modulus_mpa": null, "loss_tangent": 0.00256, "thermal_conductivity_w_mk": null, "cte_per_k": null, "moisture_uptake_pct": null}, "evidence": [{"quote": "Mg-25 foam exhibited an average density of 1.47 g/cc similar to polymers signifying its weight saving potential.", "location": "Conclusions"}, {"quote": "Mg-25 Highest damping capacity of 0.002560 (~370% rise as compared to pure Mg) is shown by Mg-25 foam.", "location": "Sec. Results, p.5"}, {"quote": "Mg-25 exhibited the maximum value of ~108.2 (~12.5 times greater than that of pure Mg).", "location": "Sec. Elastic modulus and damping characteristics"}, {"quote": "Attenuation Coefficient, alpha = 86.04 (R2 = 0.9876) ... Mg- 25% glass microsphere", "location": "Fig. 2"}], "extractor_confidence": 0.6}], "extraction_notes": "Tables 1 (density, CTE) and 2 (elastic modulus, damping loss rate, damping capacity) were embedded as images and are NOT present in the text, so per-sample density, modulus and damping values for Mg-0/5/15 are left null; only values stated in text (Mg-25 density 1.47 g/cc, damping capacity 0.00256, loss rate ~108.2, attenuation coefficients for all four samples, pure Mg CTE 27.1 u/C) are recorded. Damping capacity Q^-1 was mapped to loss_tangent. Pure Mg CTE 27.1 u/C converted to 2.71e-5 1/K. Test type 'other' = impulse-excitation resonant damping (ASTM E1876), not DMA. Process route 'stir_casting' used for disintegrated melt deposition (stirred melt at 750 C, bottom poured with argon disintegration). Fractions are weight fractions; volume fractions not given. Linear fits L = 9.6373 + 3.9278*wt% and Q^-1 = 0.0006 + 8e-5*wt% are fits, not recorded as data."}}
{"paper_id": "W2995269908", "model": "claude-opus-5", "prompt_version": "v1.1", "mode": "claude_code_agent", "model_note": "claude-fable-5 via Claude Code subagent", "usage": null, "extraction": {"is_syntactic_foam_paper": true, "paper_summary": "LM6 Al-Si alloy was vacuum-infiltrated at 700 C into packed beds (packing fraction 0.66-0.69) of 2-3 mm expanded soda-lime glass particles (EGP, 0.35 g/cc) to make syntactic metal foam beams and, in a single casting step, sandwich structures with integral Al-Si face sheets. Three-point bending gave a foam core Young's modulus of ~7007 MPa at 1.14 g/cc (power-law dependence on density, exponent ~2); FEA with this input matched sandwich stiffness within 1-3%, while the classical sandwich analytical model overestimated stiffness by 30-60% for thick faces; modelled mass savings of 11-31% versus solid Al.", "records": [{"record_id": "W2995269908-000", "paper_id": "W2995269908", "sample_label": "SMF (Al-Si / EGP syntactic metal foam beam, 28 x 10 x 80 mm)", "data_origin": "primary", "processing": {"matrix_class": "aluminum", "matrix_name": "LM6 Al-Si alloy (10-13 wt.% Si), Norton Aluminium", "particle_type": "other", "particle_grade": "OMYA expanded soda-lime glass particles (EGP40), sieved 2-3 mm", "particle_true_density_g_cc": 0.35, "particle_mean_diameter_um": 2500.0, "particle_wall_thickness_ratio": null, "particle_volume_fraction": 0.675, "particle_weight_fraction": null, "process_route": "pressure_infiltration", "cure_or_process_temperature_c": 700.0, "additional_fillers": null}, "structure": {"measured_density_g_cc": 1.14, "theoretical_density_g_cc": null, "matrix_porosity_fraction": null, "particle_breakage_fraction": null, "microstructure_notes": "Packed bed of ellipsoidal closed-surface expanded glass beads (2-3 mm) infiltrated under ~0.9 bar vacuum in mould preheated to 300 C; density range 1.13-1.15 g/cc across samples."}, "test": {"test_type": "flexure", "strain_rate_per_s": null, "temperature_c": 25.0, "standard": null, "specimen_notes": "3-point bending, 64 mm span, 0.1 mm/s crosshead, LVDT under load point, elastic response averaged over 4 load/unload cycles; modulus from Timoshenko thick-beam eq. 3. P/delta measured ~2700-2900 N/mm."}, "properties": {"modulus_mpa": 7007.0, "strength_mpa": null, "strain_at_failure": null, "energy_absorption_mj_m3": null, "plateau_stress_mpa": null, "densification_strain": null, "specific_modulus_mpa_per_g_cc": null, "specific_strength_mpa_per_g_cc": null, "storage_modulus_mpa": null, "loss_tangent": null, "thermal_conductivity_w_mk": null, "cte_per_k": null, "moisture_uptake_pct": null}, "evidence": [{"quote": "The mean density, 1.14 g/cc (\u00b10.006), corresponds to a Young's modulus of approximately 7000 MPa (7007 \u00b172)", "location": "Sec. Results, Simple beams and model validation (p.8) / Fig. 6"}, {"quote": "The ellipsoidal beads, with a closed surface, have an average density of 0.35 g/cc [16] and were sieved between 2 and 3 mm in diameter.", "location": "Experimental methods"}, {"quote": "A packing fraction in the range of 0.66 - 0.69 was obtained by tamping after filling", "location": "Experimental methods"}, {"quote": "The infiltrant was an LM6 grade aluminium alloy, sourced from Norton Aluminium, heated to 700\u00b0C.", "location": "Experimental methods"}], "extractor_confidence": 0.7}], "extraction_notes": "Filler is expanded (porous, closed-surface) glass beads rather than thin-walled hollow microballoons; classed as particle_type 'other'. particle_volume_fraction 0.675 is the midpoint of the stated packing fraction range 0.66-0.69; particle_mean_diameter_um 2500 is the midpoint of the 2-3 mm sieve range. Only elastic modulus was measured (no strength/failure). Sandwich-structure stiffness data (Table 1: P/delta 20424, 28866, 38399, 48357 N/mm for 2, 3, 4, 5 mm face sheets on 10 mm core; FEA and analytical predictions) are structural stiffnesses, not material properties, and were not recorded. Al-Si reference beam modulus 70.2 GPa is not a foam and was not recorded. Mass-saving figures (11-31%) are FE model results."}}
{"paper_id": "W3026845083", "model": "claude-opus-5", "prompt_version": "v1.1", "mode": "claude_code_agent", "model_note": "claude-fable-5 via Claude Code subagent", "usage": null, "extraction": {"is_syntactic_foam_paper": true, "paper_summary": "Cheneler and Kennedy compare porous Al (salt-bead replication) with Al-Si (LM6) syntactic metal foams made by vacuum-assisted infiltration of packed beds of 2-3 mm porous expanded glass particles (EGP, 0.35 g/cc). SMFs with densities 1.00-1.19 g/cc were compression tested; stiffness, crush strength (stress at 0.25 strain) and energy absorption follow power laws in density with exponents near 3. EGP addition raises stiffness by ~2-3 GPa and crush strength by ~13 MPa relative to porous Al of equal metal fraction; FE modelling supports small reinforcement by the EGP.", "records": [{"record_id": "W3026845083-000", "paper_id": "W3026845083", "sample_label": "Syntactic 1.07 g/cc (SMF, near-equivalent to porous 0.83 g/cc)", "data_origin": "primary", "processing": {"matrix_class": "aluminum", "matrix_name": "LM6 Al-Si alloy (10-13 wt.% Si), Norton Aluminium", "particle_type": "other", "particle_grade": "OMYA expanded soda-lime glass particles (EGP40), 2-3 mm sieved", "particle_true_density_g_cc": 0.35, "particle_mean_diameter_um": 2500.0, "particle_wall_thickness_ratio": null, "particle_volume_fraction": 0.69, "particle_weight_fraction": null, "process_route": "pressure_infiltration", "cure_or_process_temperature_c": 700.0, "additional_fillers": null}, "structure": {"measured_density_g_cc": 1.07, "theoretical_density_g_cc": null, "matrix_porosity_fraction": null, "particle_breakage_fraction": null, "microstructure_notes": "Relative metal density ~0.31; EGP well packed and intact after infiltration; partial infiltration of inter-particle contact regions at low pressure differential leaves inter-particle voids; matrix near-eutectic Al-Si with no reaction at interface."}, "test": {"test_type": "compression", "strain_rate_per_s": 0.01, "temperature_c": 25.0, "standard": null, "specimen_notes": "32 mm dia x 40 mm long cylinders, 0.4 mm/s crosshead; LVDT strain; stiffness averaged over 4 load/unload cycles (25-75% of yield). strength_mpa is measured flow stress at 0.02 strain (not crush strength at 0.25 strain)."}, "properties": {"modulus_mpa": 8700.0, "strength_mpa": 33.0, "strain_at_failure": null, "energy_absorption_mj_m3": null, "plateau_stress_mpa": null, "densification_strain": null, "specific_modulus_mpa_per_g_cc": null, "specific_strength_mpa_per_g_cc": null, "storage_modulus_mpa": null, "loss_tangent": null, "thermal_conductivity_w_mk": null, "cte_per_k": null, "moisture_uptake_pct": null}, "evidence": [{"quote": "Simulations estimate the stiffness of the porous aluminium and SMF to be 9.3 and 11.6 GPa respectively, higher than the 6.3 and 8.7 GPa measured for samples with near-equivalent densities.", "location": "Sec. Mechanical performance, p.14"}, {"quote": "Simulated flow stresses at 0.02 strain of 29.5 and 35.5 MPa, for the idealised porous and SMF structures respectively, are again higher than those measured (19 and 33 MPa)", "location": "Sec. Mechanical performance, p.14"}, {"quote": "for a foam density of 0.83 g/cc, the relative density is approximately 0.31. If this metal fraction remains constant and the porosity is filled with EGP with a density of 0.35 g/cc, the corresponding syntactic foam density will be approximately 1.07 g/cc.", "location": "Sec. Mechanical performance, p.8"}], "extractor_confidence": 0.55}, {"record_id": "W3026845083-001", "paper_id": "W3026845083", "sample_label": "FE model: idealised Al-Si cell containing EGP", "data_origin": "model", "processing": {"matrix_class": "aluminum", "matrix_name": "Al-Si matrix modelled with E = 71 GPa, yield 92 MPa", "particle_type": "other", "particle_grade": "EGP modelled with stiffness 1.5 GPa, yield strength 5 MPa", "particle_true_density_g_cc": 0.35, "particle_mean_diameter_um": 2500.0, "particle_wall_thickness_ratio": null, "particle_volume_fraction": null, "particle_weight_fraction": null, "process_route": "pressure_infiltration", "cure_or_process_temperature_c": null, "additional_fillers": null}, "structure": {"measured_density_g_cc": null, "theoretical_density_g_cc": null, "matrix_porosity_fraction": null, "particle_breakage_fraction": null, "microstructure_notes": "Idealised single-cell FE geometry; yielding initiates in matrix at narrowest strut points before EGP yield."}, "test": {"test_type": "compression", "strain_rate_per_s": null, "temperature_c": null, "standard": null, "specimen_notes": "FE simulation; strength_mpa is simulated flow stress at 0.02 strain."}, "properties": {"modulus_mpa": 11600.0, "strength_mpa": 35.5, "strain_at_failure": null, "energy_absorption_mj_m3": null, "plateau_stress_mpa": null, "densification_strain": null, "specific_modulus_mpa_per_g_cc": null, "specific_strength_mpa_per_g_cc": null, "storage_modulus_mpa": null, "loss_tangent": null, "thermal_conductivity_w_mk": null, "cte_per_k": null, "moisture_uptake_pct": null}, "evidence": [{"quote": "Simulations estimate the stiffness of the porous aluminium and SMF to be 9.3 and 11.6 GPa respectively", "location": "Sec. Mechanical performance, p.14"}, {"quote": "Simulated flow stresses at 0.02 strain of 29.5 and 35.5 MPa, for the idealised porous and SMF structures respectively", "location": "Sec. Mechanical performance, p.14"}], "extractor_confidence": 0.7}], "extraction_notes": "Particles are porous expanded glass beads (closed surface, 80-85% internal porosity), not hollow microballoons; classed as particle_type 'other'. Process is vacuum-assisted infiltration of a packed bed (mould preheated 300 C, melt 700 C) - coded as pressure_infiltration. Most data (40+ samples, densities 1.00-1.19 g/cc) are only shown in Figs 6, 7, 11, 12 as scatter plus power-law fits (E[GPa]=5.3237 rho^2.9171; stress at 0.25 strain [MPa]=21.814 rho^3.0858; W to 0.25 strain [MJ/m3]=4.8839 rho^2.7979), so individual values were not extracted. The single primary record uses the text-stated measured values (8.7 GPa, 33 MPa at 0.02 strain) for the SMF of 'near-equivalent density' to the 0.83 g/cc porous Al; the pairing with 1.07 g/cc and particle fraction 0.69 (=1-0.31 metal fraction) is inferred from the worked example on p.8. Strain rate 0.01/s computed from 0.4 mm/s over 40 mm specimen length. Porous Al (salt replication) results are omitted as not hollow-particle composites. Literature comparison ranges (2-4 and 5-6 MJ/m3, 1-4 GPa) omitted as ranges without specific compositions."}}
