Repository: Harshelite2503/foamgpt

# FoamGPT

**An LLM-extracted, literature-scale Process–Structure–Property (PSP) dataset and benchmark for syntactic foams.**

Syntactic foams (hollow-particle-filled composites) have ~30 years of literature, but the quantitative
results live in tables and figures inside thousands of PDFs. FoamGPT turns that literature into a
machine-readable dataset and asks: *how well can classical ML and frontier LLMs predict foam properties,
and where do LLMs hallucinate?*

```
OpenAlex ──▶ OA PDFs ──▶ text+tables ──▶ Claude structured extraction ──▶ curated PSP table ──▶ benchmarks
 harvest      download      parse            extract / batch                  curate           bench-ml / bench-llm
```

File: data/extracted/extractions_pre_redo.jsonl (part 5 of 29)
{"paper_id": "W3139608776", "model": "claude-opus-5", "prompt_version": "v1.1", "mode": "claude_code_agent", "model_note": "claude-fable-5 via Claude Code subagent", "usage": null, "extraction": {"is_syntactic_foam_paper": true, "paper_summary": "Al 7075 matrix syntactic foams with 2-4 mm hollow bubble alumina spheres (Alodur KKW) were made by a recyclable gravity-assisted pressure infiltration casting (720 C, 0.1 MPa). Six cylindrical foams (density 1.72-1.78 g/cm3, filler 60-63 vol%, total porosity 43-46%) were compression tested at 1 mm/min per ISO 13314; three were T6 aged. T6 raised 1% proof strength (up to 71.2 MPa), plateau stress (up to 60.9 MPa) and energy absorption (up to 27.8 MJ/m3) but shifted failure from ductile to brittle; densification strain 0.49-0.56.", "records": [{"record_id": "W3139608776-000", "paper_id": "W3139608776", "sample_label": "SF1", "data_origin": "primary", "processing": {"matrix_class": "aluminum", "matrix_name": "Al 7075 (Zn 5.68, Mg 2.39, Cu 1.4 wt%), as-cast", "particle_type": "ceramic_hollow", "particle_grade": "Bubble alumina hollow spheres, Alodur KKW (Imerys), 2-4 mm", "particle_true_density_g_cc": null, "particle_mean_diameter_um": null, "particle_wall_thickness_ratio": null, "particle_volume_fraction": 0.601, "particle_weight_fraction": null, "process_route": "pressure_infiltration", "cure_or_process_temperature_c": 720.0, "additional_fillers": null}, "structure": {"measured_density_g_cc": 1.78, "theoretical_density_g_cc": null, "matrix_porosity_fraction": null, "particle_breakage_fraction": null, "microstructure_notes": "Total porosity (filler interior voids, Eq.3) = 0.432; sphere size 2-4 mm; some casting voids, broken sphere fragments and matrix-filled spheres observed; partial sintering of adjacent spheres. As-cast sample."}, "test": {"test_type": "compression", "strain_rate_per_s": 0.00056, "temperature_c": 25.0, "standard": "ISO 13314", "specimen_notes": "Cylinder 25 mm dia x 30 mm; crosshead 1 mm/min (strain rate computed as 1 mm/min / 30 mm = 5.6e-4 1/s); quasi-static, Shimadzu AG-IS 50 kN"}, "properties": {"modulus_mpa": null, "strength_mpa": 28.3, "strain_at_failure": null, "energy_absorption_mj_m3": 16.9, "plateau_stress_mpa": 36.2, "densification_strain": 0.56, "specific_modulus_mpa_per_g_cc": null, "specific_strength_mpa_per_g_cc": null, "storage_modulus_mpa": null, "loss_tangent": null, "thermal_conductivity_w_mk": null, "cte_per_k": null, "moisture_uptake_pct": null}, "evidence": [{"quote": "| SF1 | 28.3 | 36.2 | 0.56 | 16.9 | ", "location": "Table 5"}, {"quote": "SF1 1.78 60.1 43.2", "location": "Table 4"}, {"quote": "all foam samples were subjected to quasi-static compression test (1 mm/min deformation rate)", "location": "Abstract"}], "extractor_confidence": 0.9}, {"record_id": "W3139608776-001", "paper_id": "W3139608776", "sample_label": "SF2", "data_origin": "primary", "processing": {"matrix_class": "aluminum", "matrix_name": "Al 7075 (Zn 5.68, Mg 2.39, Cu 1.4 wt%), as-cast", "particle_type": "ceramic_hollow", "particle_grade": "Bubble alumina hollow spheres, Alodur KKW (Imerys), 2-4 mm", "particle_true_density_g_cc": null, "particle_mean_diameter_um": null, "particle_wall_thickness_ratio": null, "particle_volume_fraction": 0.628, "particle_weight_fraction": null, "process_route": "pressure_infiltration", "cure_or_process_temperature_c": 720.0, "additional_fillers": null}, "structure": {"measured_density_g_cc": 1.72, "theoretical_density_g_cc": null, "matrix_porosity_fraction": null, "particle_breakage_fraction": null, "microstructure_notes": "Total porosity (filler interior voids, Eq.3) = 0.456; sphere size 2-4 mm; some casting voids, broken sphere fragments and matrix-filled spheres observed; partial sintering of adjacent spheres. As-cast sample."}, "test": {"test_type": "compression", "strain_rate_per_s": 0.00056, "temperature_c": 25.0, "standard": "ISO 13314", "specimen_notes": "Cylinder 25 mm dia x 30 mm; crosshead 1 mm/min (strain rate computed as 1 mm/min / 30 mm = 5.6e-4 1/s); quasi-static, Shimadzu AG-IS 50 kN"}, "properties": {"modulus_mpa": null, "strength_mpa": 19.1, "strain_at_failure": null, "energy_absorption_mj_m3": 12.2, "plateau_stress_mpa": 26.6, "densification_strain": 0.51, "specific_modulus_mpa_per_g_cc": null, "specific_strength_mpa_per_g_cc": null, "storage_modulus_mpa": null, "loss_tangent": null, "thermal_conductivity_w_mk": null, "cte_per_k": null, "moisture_uptake_pct": null}, "evidence": [{"quote": "| SF2 | 19.1 | 26.6 | 0.51 | 12.2 | ", "location": "Table 5"}, {"quote": "SF2 1.72 62.8 45.6", "location": "Table 4"}, {"quote": "all foam samples were subjected to quasi-static compression test (1 mm/min deformation rate)", "location": "Abstract"}], "extractor_confidence": 0.9}, {"record_id": "W3139608776-002", "paper_id": "W3139608776", "sample_label": "SF3", "data_origin": "primary", "processing": {"matrix_class": "aluminum", "matrix_name": "Al 7075 (Zn 5.68, Mg 2.39, Cu 1.4 wt%), as-cast", "particle_type": "ceramic_hollow", "particle_grade": "Bubble alumina hollow spheres, Alodur KKW (Imerys), 2-4 mm", "particle_true_density_g_cc": null, "particle_mean_diameter_um": null, "particle_wall_thickness_ratio": null, "particle_volume_fraction": 0.627, "particle_weight_fraction": null, "process_route": "pressure_infiltration", "cure_or_process_temperature_c": 720.0, "additional_fillers": null}, "structure": {"measured_density_g_cc": 1.74, "theoretical_density_g_cc": null, "matrix_porosity_fraction": null, "particle_breakage_fraction": null, "microstructure_notes": "Total porosity (filler interior voids, Eq.3) = 0.456; sphere size 2-4 mm; some casting voids, broken sphere fragments and matrix-filled spheres observed; partial sintering of adjacent spheres. As-cast sample."}, "test": {"test_type": "compression", "strain_rate_per_s": 0.00056, "temperature_c": 25.0, "standard": "ISO 13314", "specimen_notes": "Cylinder 25 mm dia x 30 mm; crosshead 1 mm/min (strain rate computed as 1 mm/min / 30 mm = 5.6e-4 1/s); quasi-static, Shimadzu AG-IS 50 kN"}, "properties": {"modulus_mpa": null, "strength_mpa": 22.3, "strain_at_failure": null, "energy_absorption_mj_m3": 17.5, "plateau_stress_mpa": 39.2, "densification_strain": 0.52, "specific_modulus_mpa_per_g_cc": null, "specific_strength_mpa_per_g_cc": null, "storage_modulus_mpa": null, "loss_tangent": null, "thermal_conductivity_w_mk": null, "cte_per_k": null, "moisture_uptake_pct": null}, "evidence": [{"quote": "| SF3 | 22.3 | 39.2 | 0.52 | 17.5 | ", "location": "Table 5"}, {"quote": "SF3 1.74 62.7 45.6", "location": "Table 4"}, {"quote": "all foam samples were subjected to quasi-static compression test (1 mm/min deformation rate)", "location": "Abstract"}], "extractor_confidence": 0.9}, {"record_id": "W3139608776-003", "paper_id": "W3139608776", "sample_label": "SF4 (T6)", "data_origin": "primary", "processing": {"matrix_class": "aluminum", "matrix_name": "Al 7075 (Zn 5.68, Mg 2.39, Cu 1.4 wt%), T6 heat treated (solution 480 C, aged 120 C / 24 h)", "particle_type": "ceramic_hollow", "particle_grade": "Bubble alumina hollow spheres, Alodur KKW (Imerys), 2-4 mm", "particle_true_density_g_cc": null, "particle_mean_diameter_um": null, "particle_wall_thickness_ratio": null, "particle_volume_fraction": 0.61, "particle_weight_fraction": null, "process_route": "pressure_infiltration", "cure_or_process_temperature_c": 720.0, "additional_fillers": null}, "structure": {"measured_density_g_cc": 1.77, "theoretical_density_g_cc": null, "matrix_porosity_fraction": null, "particle_breakage_fraction": null, "microstructure_notes": "Total porosity (filler interior voids, Eq.3) = 0.433; sphere size 2-4 mm; some casting voids, broken sphere fragments and matrix-filled spheres observed; partial sintering of adjacent spheres. T6 sample."}, "test": {"test_type": "compression", "strain_rate_per_s": 0.00056, "temperature_c": 25.0, "standard": "ISO 13314", "specimen_notes": "Cylinder 25 mm dia x 30 mm; crosshead 1 mm/min (strain rate computed as 1 mm/min / 30 mm = 5.6e-4 1/s); quasi-static, Shimadzu AG-IS 50 kN"}, "properties": {"modulus_mpa": null, "strength_mpa": 71.2, "strain_at_failure": null, "energy_absorption_mj_m3": 27.8, "plateau_stress_mpa": 60.9, "densification_strain": 0.53, "specific_modulus_mpa_per_g_cc": null, "specific_strength_mpa_per_g_cc": null, "storage_modulus_mpa": null, "loss_tangent": null, "thermal_conductivity_w_mk": null, "cte_per_k": null, "moisture_uptake_pct": null}, "evidence": [{"quote": "| SF4 | 71.2 | 60.9 | 0.53 | 27.8 | ", "location": "Table 5"}, {"quote": "SF4 (T6) 1.77 61 43.3", "location": "Table 4"}, {"quote": "all foam samples were subjected to quasi-static compression test (1 mm/min deformation rate)", "location": "Abstract"}], "extractor_confidence": 0.9}, {"record_id": "W3139608776-004", "paper_id": "W3139608776", "sample_label": "SF5 (T6)", "data_origin": "primary", "processing": {"matrix_class": "aluminum", "matrix_name": "Al 7075 (Zn 5.68, Mg 2.39, Cu 1.4 wt%), T6 heat treated (solution 480 C, aged 120 C / 24 h)", "particle_type": "ceramic_hollow", "particle_grade": "Bubble alumina hollow spheres, Alodur KKW (Imerys), 2-4 mm", "particle_true_density_g_cc": null, "particle_mean_diameter_um": null, "particle_wall_thickness_ratio": null, "particle_volume_fraction": 0.621, "particle_weight_fraction": null, "process_route": "pressure_infiltration", "cure_or_process_temperature_c": 720.0, "additional_fillers": null}, "structure": {"measured_density_g_cc": 1.74, "theoretical_density_g_cc": null, "matrix_porosity_fraction": null, "particle_breakage_fraction": null, "microstructure_notes": "Total porosity (filler interior voids, Eq.3) = 0.447; sphere size 2-4 mm; some casting voids, broken sphere fragments and matrix-filled spheres observed; partial sintering of adjacent spheres. T6 sample."}, "test": {"test_type": "compression", "strain_rate_per_s": 0.00056, "temperature_c": 25.0, "standard": "ISO 13314", "specimen_notes": "Cylinder 25 mm dia x 30 mm; crosshead 1 mm/min (strain rate computed as 1 mm/min / 30 mm = 5.6e-4 1/s); quasi-static, Shimadzu AG-IS 50 kN"}, "properties": {"modulus_mpa": null, "strength_mpa": 44.4, "strain_at_failure": null, "energy_absorption_mj_m3": 20.5, "plateau_stress_mpa": 42.9, "densification_strain": 0.51, "specific_modulus_mpa_per_g_cc": null, "specific_strength_mpa_per_g_cc": null, "storage_modulus_mpa": null, "loss_tangent": null, "thermal_conductivity_w_mk": null, "cte_per_k": null, "moisture_uptake_pct": null}, "evidence": [{"quote": "| SF5 | 44.4 | 42.9 | 0.51 | 20.5 | ", "location": "Table 5"}, {"quote": "SF5 (T6) 1.74 62.1 44.7", "location": "Table 4"}, {"quote": "all foam samples were subjected to quasi-static compression test (1 mm/min deformation rate)", "location": "Abstract"}], "extractor_confidence": 0.9}, {"record_id": "W3139608776-005", "paper_id": "W3139608776", "sample_label": "SF6 (T6)", "data_origin": "primary", "processing": {"matrix_class": "aluminum", "matrix_name": "Al 7075 (Zn 5.68, Mg 2.39, Cu 1.4 wt%), T6 heat treated (solution 480 C, aged 120 C / 24 h)", "particle_type": "ceramic_hollow", "particle_grade": "Bubble alumina hollow spheres, Alodur KKW (Imerys), 2-4 mm", "particle_true_density_g_cc": null, "particle_mean_diameter_um": null, "particle_wall_thickness_ratio": null, "particle_volume_fraction": 0.624, "particle_weight_fraction": null, "process_route": "pressure_infiltration", "cure_or_process_temperature_c": 720.0, "additional_fillers": null}, "structure": {"measured_density_g_cc": 1.73, "theoretical_density_g_cc": null, "matrix_porosity_fraction": null, "particle_breakage_fraction": null, "microstructure_notes": "Total porosity (filler interior voids, Eq.3) = 0.451; sphere size 2-4 mm; some casting voids, broken sphere fragments and matrix-filled spheres observed; partial sintering of adjacent spheres. T6 sample."}, "test": {"test_type": "compression", "strain_rate_per_s": 0.00056, "temperature_c": 25.0, "standard": "ISO 13314", "specimen_notes": "Cylinder 25 mm dia x 30 mm; crosshead 1 mm/min (strain rate computed as 1 mm/min / 30 mm = 5.6e-4 1/s); quasi-static, Shimadzu AG-IS 50 kN"}, "properties": {"modulus_mpa": null, "strength_mpa": 39.8, "strain_at_failure": null, "energy_absorption_mj_m3": 24.9, "plateau_stress_mpa": 49.3, "densification_strain": 0.49, "specific_modulus_mpa_per_g_cc": null, "specific_strength_mpa_per_g_cc": null, "storage_modulus_mpa": null, "loss_tangent": null, "thermal_conductivity_w_mk": null, "cte_per_k": null, "moisture_uptake_pct": null}, "evidence": [{"quote": "| SF6 | 39.8 | 49.3 | 0.49 | 24.9 | ", "location": "Table 5"}, {"quote": "SF6 (T6) 1.73 62.4 45.1", "location": "Table 4"}, {"quote": "all foam samples were subjected to quasi-static compression test (1 mm/min deformation rate)", "location": "Abstract"}], "extractor_confidence": 0.9}], "extraction_notes": "strength_mpa = compressive 1% proof strength per ISO 13314 (Table 5). Plateau stress = mean stress between 20-40% strain. Energy absorption W taken as reported (MJ/m3). Strain rate converted from 1 mm/min crosshead and 30 mm sample height (5.6e-4 1/s). Filler volume fraction and total porosity converted from %. Total porosity is the foam's total void fraction from hollow sphere interiors (Eq. 3), NOT matrix porosity, so stored in microstructure_notes. Particle mean diameter left null (only 2-4 mm range given); supplier bulk density 0.5-0.75 g/cm3 is a bulk, not true, density so left null. Elastic modulus not reported. Energy efficiency (0.73-0.91) has no schema field. Test temperature assumed room temperature."}}
{"paper_id": "W3162570773", "model": "claude-opus-5", "prompt_version": "v1.1", "mode": "claude_code_agent", "model_note": "claude-fable-5 via Claude Code subagent", "usage": null, "extraction": {"is_syntactic_foam_paper": true, "paper_summary": "Epoxy (E-51/100-1B) syntactic foams filled with 30 vol% 3M hollow glass microspheres (K1, S35, S60HS) were reinforced with warp-knitted spacer fabrics (B1-B4) to form 3DSMRC ternary composites, and compared with neat syntactic foam (NSF) under quasi-static compression (2 mm/min, 8 mm thick samples). Suitable WKSF (B1, B2, B4) raised yield strength by ~7-10% and compressive modulus by ~15-21% relative to NSF at nearly the same density, while NSF showed a higher peak stress; thicker-walled S60HS microspheres gave the best compression performance. A COMSOL FE model reproduced CWS60-30-B1 within ~8%.", "records": [{"record_id": "W3162570773-000", "paper_id": "W3162570773", "sample_label": "NSF", "data_origin": "primary", "processing": {"matrix_class": "epoxy", "matrix_name": "Bisphenol-A epoxy E-51 with amine hardener 100-1B (100:33), Wuxi Singmen", "particle_type": "glass_microballoon", "particle_grade": "3M S60HS", "particle_true_density_g_cc": 0.6, "particle_mean_diameter_um": 30.0, "particle_wall_thickness_ratio": 0.91, "particle_volume_fraction": 0.3, "particle_weight_fraction": null, "process_route": "mechanical_mixing_cast", "cure_or_process_temperature_c": 25.0, "additional_fillers": null}, "structure": {"measured_density_g_cc": 0.953, "theoretical_density_g_cc": null, "matrix_porosity_fraction": null, "particle_breakage_fraction": null, "microstructure_notes": "Neat syntactic foam without spacer fabric; 8 mm thick cylindrical specimen."}, "test": {"test_type": "compression", "strain_rate_per_s": 0.00417, "temperature_c": 25.0, "standard": null, "specimen_notes": "MTS810, 2 mm/min crosshead, 8 mm thick, compressed to 25% deformation; >=5 specimens"}, "properties": {"modulus_mpa": 1170.0, "strength_mpa": 97.2, "strain_at_failure": null, "energy_absorption_mj_m3": null, "plateau_stress_mpa": null, "densification_strain": null, "specific_modulus_mpa_per_g_cc": null, "specific_strength_mpa_per_g_cc": null, "storage_modulus_mpa": null, "loss_tangent": null, "thermal_conductivity_w_mk": null, "cte_per_k": null, "moisture_uptake_pct": null}, "evidence": [{"quote": "the density of syntactic foam matrix is the same as that of NSF shown in table 4, while the elasticity modulus, yield strength and tangent modulus of the syntactic foam matrix were obtained through the compression test on NSF.", "location": "Sec. 3 para 3 / Table 5"}, {"quote": "Syntactic foam matrix 1.17e9 0.30 953 9.72e7 5.48e7", "location": "Table 5"}, {"quote": "NSF S60HS 8 30 \u2014 0.953", "location": "Table 4"}], "extractor_confidence": 0.75}, {"record_id": "W3162570773-001", "paper_id": "W3162570773", "sample_label": "CWS60-30-B1", "data_origin": "primary", "processing": {"matrix_class": "epoxy", "matrix_name": "Bisphenol-A epoxy E-51 with amine hardener 100-1B (100:33), Wuxi Singmen", "particle_type": "glass_microballoon", "particle_grade": "3M S60HS", "particle_true_density_g_cc": 0.6, "particle_mean_diameter_um": 30.0, "particle_wall_thickness_ratio": 0.91, "particle_volume_fraction": 0.3, "particle_weight_fraction": null, "process_route": "mechanical_mixing_cast", "cure_or_process_temperature_c": 25.0, "additional_fillers": "Warp-knitted spacer fabric B1 (PET; Chain+Inlay surface, spacer yarn type I, 0.2 mm, lapping movement 3)"}, "structure": {"measured_density_g_cc": 0.975, "theoretical_density_g_cc": null, "matrix_porosity_fraction": null, "particle_breakage_fraction": null, "microstructure_notes": "Modulus 21% higher and yield strength ~8% higher than NSF (Fig. 3b, text); peak stress lower than NSF."}, "test": {"test_type": "compression", "strain_rate_per_s": 0.00417, "temperature_c": 25.0, "standard": null, "specimen_notes": "MTS810, 2 mm/min crosshead, 8 mm thick, compressed to 25% deformation; >=5 specimens"}, "properties": {"modulus_mpa": null, "strength_mpa": null, "strain_at_failure": null, "energy_absorption_mj_m3": null, "plateau_stress_mpa": null, "densification_strain": null, "specific_modulus_mpa_per_g_cc": null, "specific_strength_mpa_per_g_cc": null, "storage_modulus_mpa": null, "loss_tangent": null, "thermal_conductivity_w_mk": null, "cte_per_k": null, "moisture_uptake_pct": null}, "evidence": [{"quote": "CWS60-30-B1 S60HS 8 30 B1 0.975", "location": "Table 4"}, {"quote": "compared with NSF, CWS60-30-B1, CWS60-30-B2 and CWS60-30-B4 have 21%, 17% and 15% higher values in compressive modulus, respectively.", "location": "Sec. 4.1 para 2"}], "extractor_confidence": 0.7}, {"record_id": "W3162570773-002", "paper_id": "W3162570773", "sample_label": "CWS60-30-B2", "data_origin": "primary", "processing": {"matrix_class": "epoxy", "matrix_name": "Bisphenol-A epoxy E-51 with amine hardener 100-1B (100:33), Wuxi Singmen", "particle_type": "glass_microballoon", "particle_grade": "3M S60HS", "particle_true_density_g_cc": 0.6, "particle_mean_diameter_um": 30.0, "particle_wall_thickness_ratio": 0.91, "particle_volume_fraction": 0.3, "particle_weight_fraction": null, "process_route": "mechanical_mixing_cast", "cure_or_process_temperature_c": 25.0, "additional_fillers": "Warp-knitted spacer fabric B2 (PET; Chain+Inlay surface, spacer yarn type II, 0.2 mm, lapping movement 4)"}, "structure": {"measured_density_g_cc": 0.968, "theoretical_density_g_cc": null, "matrix_porosity_fraction": null, "particle_breakage_fraction": null, "microstructure_notes": "Modulus 17% higher and yield strength ~10% higher than NSF (Fig. 3b, text)."}, "test": {"test_type": "compression", "strain_rate_per_s": 0.00417, "temperature_c": 25.0, "standard": null, "specimen_notes": "MTS810, 2 mm/min crosshead, 8 mm thick, compressed to 25% deformation; >=5 specimens"}, "properties": {"modulus_mpa": null, "strength_mpa": null, "strain_at_failure": null, "energy_absorption_mj_m3": null, "plateau_stress_mpa": null, "densification_strain": null, "specific_modulus_mpa_per_g_cc": null, "specific_strength_mpa_per_g_cc": null, "storage_modulus_mpa": null, "loss_tangent": null, "thermal_conductivity_w_mk": null, "cte_per_k": null, "moisture_uptake_pct": null}, "evidence": [{"quote": "CWS60-30-B2 S60HS 8 30 B2 0.968", "location": "Table 4"}, {"quote": "the yield strength of NSF has decreased by 8%, 10% and 7% compared with that of CWS60-30-B1, CWS60-30-B2 and CWS60-30-B4, respectively, just equivalent to the yield strength of CWS60-30-B3.", "location": "Sec. 4.1 para 2"}], "extractor_confidence": 0.7}, {"record_id": "W3162570773-003", "paper_id": "W3162570773", "sample_label": "CWS60-30-B3", "data_origin": "primary", "processing": {"matrix_class": "epoxy", "matrix_name": "Bisphenol-A epoxy E-51 with amine hardener 100-1B (100:33), Wuxi Singmen", "particle_type": "glass_microballoon", "particle_grade": "3M S60HS", "particle_true_density_g_cc": 0.6, "particle_mean_diameter_um": 30.0, "particle_wall_thickness_ratio": 0.91, "particle_volume_fraction": 0.3, "particle_weight_fraction": null, "process_route": "mechanical_mixing_cast", "cure_or_process_temperature_c": 25.0, "additional_fillers": "Warp-knitted spacer fabric B3 (PET; Hexagonal mesh surface, spacer yarn type I, 0.2 mm, lapping movement 3)"}, "structure": {"measured_density_g_cc": 0.937, "theoretical_density_g_cc": null, "matrix_porosity_fraction": null, "particle_breakage_fraction": null, "microstructure_notes": "Yield strength and modulus approximately equal to NSF; peak stress lower than NSF."}, "test": {"test_type": "compression", "strain_rate_per_s": 0.00417, "temperature_c": 25.0, "standard": null, "specimen_notes": "MTS810, 2 mm/min crosshead, 8 mm thick, compressed to 25% deformation; >=5 specimens"}, "properties": {"modulus_mpa": null, "strength_mpa": null, "strain_at_failure": null, "energy_absorption_mj_m3": null, "plateau_stress_mpa": null, "densification_strain": null, "specific_modulus_mpa_per_g_cc": null, "specific_strength_mpa_per_g_cc": null, "storage_modulus_mpa": null, "loss_tangent": null, "thermal_conductivity_w_mk": null, "cte_per_k": null, "moisture_uptake_pct": null}, "evidence": [{"quote": "CWS60-30-B3 S60HS 8 30 B3 0.937", "location": "Table 4"}, {"quote": "the yield strength and compressive modulus of CWS60-30-B3 are similar to NSF", "location": "Sec. 4.1 para 4"}], "extractor_confidence": 0.7}, {"record_id": "W3162570773-004", "paper_id": "W3162570773", "sample_label": "CWS60-30-B4", "data_origin": "primary", "processing": {"matrix_class": "epoxy", "matrix_name": "Bisphenol-A epoxy E-51 with amine hardener 100-1B (100:33), Wuxi Singmen", "particle_type": "glass_microballoon", "particle_grade": "3M S60HS", "particle_true_density_g_cc": 0.6, "particle_mean_diameter_um": 30.0, "particle_wall_thickness_ratio": 0.91, "particle_volume_fraction": 0.3, "particle_weight_fraction": null, "process_route": "mechanical_mixing_cast", "cure_or_process_temperature_c": 25.0, "additional_fillers": "Warp-knitted spacer fabric B4 (PET; Chain+Inlay surface, spacer yarn type III, 0.16 mm, lapping movement 4)"}, "structure": {"measured_density_g_cc": 0.958, "theoretical_density_g_cc": null, "matrix_porosity_fraction": null, "particle_breakage_fraction": null, "microstructure_notes": "Modulus 15% higher and yield strength ~7% higher than NSF (Fig. 3b, text)."}, "test": {"test_type": "compression", "strain_rate_per_s": 0.00417, "temperature_c": 25.0, "standard": null, "specimen_notes": "MTS810, 2 mm/min crosshead, 8 mm thick, compressed to 25% deformation; >=5 specimens"}, "properties": {"modulus_mpa": null, "strength_mpa": null, "strain_at_failure": null, "energy_absorption_mj_m3": null, "plateau_stress_mpa": null, "densification_strain": null, "specific_modulus_mpa_per_g_cc": null, "specific_strength_mpa_per_g_cc": null, "storage_modulus_mpa": null, "loss_tangent": null, "thermal_conductivity_w_mk": null, "cte_per_k": null, "moisture_uptake_pct": null}, "evidence": [{"quote": "CWS60-30-B4 S60HS 8 30 B4 0.958", "location": "Table 4"}, {"quote": "compared with NSF, CWS60-30-B1, CWS60-30-B2 and CWS60-30-B4 have 21%, 17% and 15% higher values in compressive modulus, respectively.", "location": "Sec. 4.1 para 2"}], "extractor_confidence": 0.7}, {"record_id": "W3162570773-005", "paper_id": "W3162570773", "sample_label": "CWK1-30-B1", "data_origin": "primary", "processing": {"matrix_class": "epoxy", "matrix_name": "Bisphenol-A epoxy E-51 with amine hardener 100-1B (100:33), Wuxi Singmen", "particle_type": "glass_microballoon", "particle_grade": "3M K1", "particle_true_density_g_cc": 0.125, "particle_mean_diameter_um": 65.0, "particle_wall_thickness_ratio": 0.98, "particle_volume_fraction": 0.3, "particle_weight_fraction": null, "process_route": "mechanical_mixing_cast", "cure_or_process_temperature_c": 25.0, "additional_fillers": "Warp-knitted spacer fabric B1 (PET; Chain+Inlay surface, spacer yarn type I, 0.2 mm, lapping movement 3)"}, "structure": {"measured_density_g_cc": 0.825, "theoretical_density_g_cc": null, "matrix_porosity_fraction": null, "particle_breakage_fraction": null, "microstructure_notes": "CWS60-30-B1 modulus is 71% higher than this sample; lowest stress and yield strength of the three microsphere types."}, "test": {"test_type": "compression", "strain_rate_per_s": 0.00417, "temperature_c": 25.0, "standard": null, "specimen_notes": "MTS810, 2 mm/min crosshead, 8 mm thick, compressed to 25% deformation; >=5 specimens"}, "properties": {"modulus_mpa": null, "strength_mpa": null, "strain_at_failure": null, "energy_absorption_mj_m3": null, "plateau_stress_mpa": null, "densification_strain": null, "specific_modulus_mpa_per_g_cc": null, "specific_strength_mpa_per_g_cc": null, "storage_modulus_mpa": null, "loss_tangent": null, "thermal_conductivity_w_mk": null, "cte_per_k": null, "moisture_uptake_pct": null}, "evidence": [{"quote": "CWK1-30-B1 K1 8 30 B1 0.825", "location": "Table 4"}, {"quote": "CWS60-30-B1 has 71% and 28% higher compressive modulus values than CWK1-30-B1 and CWS35-30-B1, respectively.", "location": "Sec. 4.1 para 7"}], "extractor_confidence": 0.7}, {"record_id": "W3162570773-006", "paper_id": "W3162570773", "sample_label": "CWS35-30-B1", "data_origin": "primary", "processing": {"matrix_class": "epoxy", "matrix_name": "Bisphenol-A epoxy E-51 with amine hardener 100-1B (100:33), Wuxi Singmen", "particle_type": "glass_microballoon", "particle_grade": "3M S35", "particle_true_density_g_cc": 0.35, "particle_mean_diameter_um": 40.0, "particle_wall_thickness_ratio": 0.95, "particle_volume_fraction": 0.3, "particle_weight_fraction": null, "process_route": "mechanical_mixing_cast", "cure_or_process_temperature_c": 25.0, "additional_fillers": "Warp-knitted spacer fabric B1 (PET; Chain+Inlay surface, spacer yarn type I, 0.2 mm, lapping movement 3)"}, "structure": {"measured_density_g_cc": 0.902, "theoretical_density_g_cc": null, "matrix_porosity_fraction": null, "particle_breakage_fraction": null, "microstructure_notes": "CWS60-30-B1 modulus is 28% higher than this sample."}, "test": {"test_type": "compression", "strain_rate_per_s": 0.00417, "temperature_c": 25.0, "standard": null, "specimen_notes": "MTS810, 2 mm/min crosshead, 8 mm thick, compressed to 25% deformation; >=5 specimens"}, "properties": {"modulus_mpa": null, "strength_mpa": null, "strain_at_failure": null, "energy_absorption_mj_m3": null, "plateau_stress_mpa": null, "densification_strain": null, "specific_modulus_mpa_per_g_cc": null, "specific_strength_mpa_per_g_cc": null, "storage_modulus_mpa": null, "loss_tangent": null, "thermal_conductivity_w_mk": null, "cte_per_k": null, "moisture_uptake_pct": null}, "evidence": [{"quote": "CWS35-30-B1 S35 8 30 B1 0.902", "location": "Table 4"}, {"quote": "CWS60-30-B1 has 71% and 28% higher compressive modulus values than CWK1-30-B1 and CWS35-30-B1, respectively.", "location": "Sec. 4.1 para 7"}], "extractor_confidence": 0.7}], "extraction_notes": "Absolute yield strength and modulus for the 3DSMRC samples are only shown as bars in Fig. 3(b) and as percentage differences relative to NSF in the text, so they are left null (percentages recorded in microstructure_notes). NSF modulus (1.17 GPa -> 1170 MPa) and yield stress (9.72e7 Pa -> 97.2 MPa) taken from Table 5, which the paper states were obtained from the NSF compression test; the Table 5 density of 953 kg/m3 matches Table 4. Strain rate computed as 2 mm/min / 8 mm = 4.17e-3 1/s. Cure at room temperature (24 h) recorded as 25 C. Radius ratio from Table 3 used for particle_wall_thickness_ratio. Particle density in Table 3 is the manufacturer nominal density. FE simulation results (yield 7.5% lower, modulus 8.5% higher than experiment for CWS60-30-B1) not given as absolute numbers, so no model records were created."}}
{"paper_id": "W4379054102", "model": "claude-opus-5", "prompt_version": "v1.1", "mode": "claude_code_agent", "model_note": "claude-fable-5 via Claude Code subagent", "usage": null, "extraction": {"is_syntactic_foam_paper": true, "paper_summary": "Phenolic (resol, in-situ synthesized) syntactic foams with 10-40 wt% hollow glass microspheres (0.3-0.6 g/cm3, 30-100 um) were made by stirring, hot compaction at 180 C/4 MPa/60 min and curing at 150 C. Density, tensile and compressive strength decreased with microsphere content while tensile modulus increased; 40 wt% showed extensive microsphere crushing. Thermal conductivity fell from 0.298 W/mK (neat) to a minimum of 0.129 W/mK at 20 wt% and TGA char yield at 700 C rose from 59.3% to 78.0%.", "records": [{"record_id": "W4379054102-000", "paper_id": "W4379054102", "sample_label": "Neat resin (PF/GM-0wt%)", "data_origin": "primary", "processing": {"matrix_class": "other_thermoset", "matrix_name": "In-situ synthesized resol phenolic resin (P/F 1:2, NaOH catalysed; p-toluenesulfonic acid sodium curing agent)", "particle_type": "glass_microballoon", "particle_grade": "Hollow glass microspheres, Bengbu Institute of Glass Industrial Design and Research (true density 0.3-0.6 g/cm3, 30-100 um, static pressure 10-60 MPa)", "particle_true_density_g_cc": null, "particle_mean_diameter_um": null, "particle_wall_thickness_ratio": null, "particle_volume_fraction": null, "particle_weight_fraction": 0.0, "process_route": "compression_molding", "cure_or_process_temperature_c": 180.0, "additional_fillers": null}, "structure": {"measured_density_g_cc": null, "theoretical_density_g_cc": null, "matrix_porosity_fraction": null, "particle_breakage_fraction": null, "microstructure_notes": "Neat phenolic resin plate processed identically, no microspheres. TGA (N2): T10 = 436.9 C, char residue at 700 C = 59.3%."}, "test": {"test_type": "other", "strain_rate_per_s": null, "temperature_c": 25.0, "standard": null, "specimen_notes": "Thermal conductivity from laser flash diffusivity (Netzsch LFA-457, 25 C) x DSC specific heat x density (k = lambda*rho*Cp)"}, "properties": {"modulus_mpa": null, "strength_mpa": null, "strain_at_failure": null, "energy_absorption_mj_m3": null, "plateau_stress_mpa": null, "densification_strain": null, "specific_modulus_mpa_per_g_cc": null, "specific_strength_mpa_per_g_cc": null, "storage_modulus_mpa": null, "loss_tangent": null, "thermal_conductivity_w_mk": 0.298, "cte_per_k": null, "moisture_uptake_pct": null}, "evidence": [{"quote": "Neat resin | 0.298", "location": "Table 3"}, {"quote": "Neat resin | 436.9 | ... | 59.3", "location": "Table 2"}], "extractor_confidence": 0.8}, {"record_id": "W4379054102-001", "paper_id": "W4379054102", "sample_label": "PF/GM-10wt%", "data_origin": "primary", "processing": {"matrix_class": "other_thermoset", "matrix_name": "In-situ synthesized resol phenolic resin (P/F 1:2, NaOH catalysed; p-toluenesulfonic acid sodium curing agent)", "particle_type": "glass_microballoon", "particle_grade": "Hollow glass microspheres, Bengbu Institute of Glass Industrial Design and Research (true density 0.3-0.6 g/cm3, 30-100 um, static pressure 10-60 MPa)", "particle_true_density_g_cc": null, "particle_mean_diameter_um": null, "particle_wall_thickness_ratio": null, "particle_volume_fraction": null, "particle_weight_fraction": 0.1, "process_route": "compression_molding", "cure_or_process_temperature_c": 180.0, "additional_fillers": null}, "structure": {"measured_density_g_cc": null, "theoretical_density_g_cc": null, "matrix_porosity_fraction": null, "particle_breakage_fraction": null, "microstructure_notes": "Microspheres homogeneously dispersed; some matrix voids present (experimental density below theoretical). TGA (N2): T10 = 448.5 C, char residue at 700 C = 63.3%."}, "test": {"test_type": "other", "strain_rate_per_s": null, "temperature_c": 25.0, "standard": null, "specimen_notes": "Thermal conductivity from laser flash diffusivity (Netzsch LFA-457, 25 C) x DSC specific heat x density (k = lambda*rho*Cp)"}, "properties": {"modulus_mpa": null, "strength_mpa": null, "strain_at_failure": null, "energy_absorption_mj_m3": null, "plateau_stress_mpa": null, "densification_strain": null, "specific_modulus_mpa_per_g_cc": null, "specific_strength_mpa_per_g_cc": null, "storage_modulus_mpa": null, "loss_tangent": null, "thermal_conductivity_w_mk": 0.158, "cte_per_k": null, "moisture_uptake_pct": null}, "evidence": [{"quote": "PF/GM-10wt% | 0.158", "location": "Table 3"}, {"quote": "PF/GM-10wt% | 448.5 | ... | 63.3", "location": "Table 2"}], "extractor_confidence": 0.8}, {"record_id": "W4379054102-002", "paper_id": "W4379054102", "sample_label": "PF/GM-20wt%", "data_origin": "primary", "processing": {"matrix_class": "other_thermoset", "matrix_name": "In-situ synthesized resol phenolic resin (P/F 1:2, NaOH catalysed; p-toluenesulfonic acid sodium curing agent)", "particle_type": "glass_microballoon", "particle_grade": "Hollow glass microspheres, Bengbu Institute of Glass Industrial Design and Research (true density 0.3-0.6 g/cm3, 30-100 um, static pressure 10-60 MPa)", "particle_true_density_g_cc": null, "particle_mean_diameter_um": null, "particle_wall_thickness_ratio": null, "particle_volume_fraction": null, "particle_weight_fraction": 0.2, "process_route": "compression_molding", "cure_or_process_temperature_c": 180.0, "additional_fillers": null}, "structure": {"measured_density_g_cc": null, "theoretical_density_g_cc": null, "matrix_porosity_fraction": null, "particle_breakage_fraction": null, "microstructure_notes": "Microspheres homogeneously dispersed; some matrix voids present (experimental density below theoretical). TGA (N2): T10 = 450.1 C, char residue at 700 C = 66.6%."}, "test": {"test_type": "other", "strain_rate_per_s": null, "temperature_c": 25.0, "standard": null, "specimen_notes": "Thermal conductivity from laser flash diffusivity (Netzsch LFA-457, 25 C) x DSC specific heat x density (k = lambda*rho*Cp)"}, "properties": {"modulus_mpa": null, "strength_mpa": null, "strain_at_failure": null, "energy_absorption_mj_m3": null, "plateau_stress_mpa": null, "densification_strain": null, "specific_modulus_mpa_per_g_cc": null, "specific_strength_mpa_per_g_cc": null, "storage_modulus_mpa": null, "loss_tangent": null, "thermal_conductivity_w_mk": 0.129, "cte_per_k": null, "moisture_uptake_pct": null}, "evidence": [{"quote": "PF/GM-20wt% | 0.129", "location": "Table 3"}, {"quote": "PF/GM-20wt% | 450.1 | ... | 66.6", "location": "Table 2"}], "extractor_confidence": 0.8}, {"record_id": "W4379054102-003", "paper_id": "W4379054102", "sample_label": "PF/GM-30wt%", "data_origin": "primary", "processing": {"matrix_class": "other_thermoset", "matrix_name": "In-situ synthesized resol phenolic resin (P/F 1:2, NaOH catalysed; p-toluenesulfonic acid sodium curing agent)", "particle_type": "glass_microballoon", "particle_grade": "Hollow glass microspheres, Bengbu Institute of Glass Industrial Design and Research (true density 0.3-0.6 g/cm3, 30-100 um, static pressure 10-60 MPa)", "particle_true_density_g_cc": null, "particle_mean_diameter_um": null, "particle_wall_thickness_ratio": null, "particle_volume_fraction": null, "particle_weight_fraction": 0.3, "process_route": "compression_molding", "cure_or_process_temperature_c": 180.0, "additional_fillers": null}, "structure": {"measured_density_g_cc": null, "theoretical_density_g_cc": null, "matrix_porosity_fraction": null, "particle_breakage_fraction": null, "microstructure_notes": "Microspheres homogeneously dispersed; some matrix voids present (experimental density below theoretical). TGA (N2): T10 = 475.2 C, char residue at 700 C = 77.1%."}, "test": {"test_type": "other", "strain_rate_per_s": null, "temperature_c": 25.0, "standard": null, "specimen_notes": "Thermal conductivity from laser flash diffusivity (Netzsch LFA-457, 25 C) x DSC specific heat x density (k = lambda*rho*Cp)"}, "properties": {"modulus_mpa": null, "strength_mpa": null, "strain_at_failure": null, "energy_absorption_mj_m3": null, "plateau_stress_mpa": null, "densification_strain": null, "specific_modulus_mpa_per_g_cc": null, "specific_strength_mpa_per_g_cc": null, "storage_modulus_mpa": null, "loss_tangent": null, "thermal_conductivity_w_mk": 0.151, "cte_per_k": null, "moisture_uptake_pct": null}, "evidence": [{"quote": "PF/GM-30wt% | 0.151", "location": "Table 3"}, {"quote": "PF/GM-30wt% | 475.2 | ... | 77.1", "location": "Table 2"}], "extractor_confidence": 0.8}, {"record_id": "W4379054102-004", "paper_id": "W4379054102", "sample_label": "PF/GM-40wt%", "data_origin": "primary", "processing": {"matrix_class": "other_thermoset", "matrix_name": "In-situ synthesized resol phenolic resin (P/F 1:2, NaOH catalysed; p-toluenesulfonic acid sodium curing agent)", "particle_type": "glass_microballoon", "particle_grade": "Hollow glass microspheres, Bengbu Institute of Glass Industrial Design and Research (true density 0.3-0.6 g/cm3, 30-100 um, static pressure 10-60 MPa)", "particle_true_density_g_cc": null, "particle_mean_diameter_um": null, "particle_wall_thickness_ratio": null, "particle_volume_fraction": null, "particle_weight_fraction": 0.4, "process_route": "compression_molding", "cure_or_process_temperature_c": 180.0, "additional_fillers": null}, "structure": {"measured_density_g_cc": null, "theoretical_density_g_cc": null, "matrix_porosity_fraction": null, "particle_breakage_fraction": null, "microstructure_notes": "Microspheres homogeneously dispersed; some matrix voids present (density below theoretical). Badly crushed microspheres observed at 40 wt% due to hot compaction. TGA (N2): T10 = 478.9 C, char residue at 700 C = 78.0%."}, "test": {"test_type": "other", "strain_rate_per_s": null, "temperature_c": 25.0, "standard": null, "specimen_notes": "Thermal conductivity from laser flash diffusivity (Netzsch LFA-457, 25 C) x DSC specific heat x density (k = lambda*rho*Cp)"}, "properties": {"modulus_mpa": null, "strength_mpa": null, "strain_at_failure": null, "energy_absorption_mj_m3": null, "plateau_stress_mpa": null, "densification_strain": null, "specific_modulus_mpa_per_g_cc": null, "specific_strength_mpa_per_g_cc": null, "storage_modulus_mpa": null, "loss_tangent": null, "thermal_conductivity_w_mk": 0.17, "cte_per_k": null, "moisture_uptake_pct": null}, "evidence": [{"quote": "PF/GM-40wt% | 0.17", "location": "Table 3"}, {"quote": "PF/GM-40wt% | 478.9 | ... | 78.0", "location": "Table 2"}], "extractor_confidence": 0.8}], "extraction_notes": "Only thermal conductivity (Table 3) and TGA data (Table 2, put in microstructure_notes) are reported numerically. Densities (Fig. 2), tensile strength/modulus (Fig. 5) and compressive strength/modulus (Fig. 6) appear only as bar charts with no numbers in text, so all mechanical fields are left null; test conditions were ISO 527 tension (2 mm/min, 100x10x4 mm) and ISO 604 compression (25 mm cubes, 2 mm/min, to 10 mm deflection). Neat resin (0 wt%) included as a baseline record. Particle density/diameter given only as ranges (0.3-0.6 g/cm3, 30-100 um) so left null. cure_or_process_temperature_c = 180 C hot-press; post-cure 10-15 h at 150 C. test_type=other denotes thermal conductivity measurement."}}
