Repository: Harshelite2503/foamgpt

# FoamGPT

**An LLM-extracted, literature-scale Process–Structure–Property (PSP) dataset and benchmark for syntactic foams.**

Syntactic foams (hollow-particle-filled composites) have ~30 years of literature, but the quantitative
results live in tables and figures inside thousands of PDFs. FoamGPT turns that literature into a
machine-readable dataset and asks: *how well can classical ML and frontier LLMs predict foam properties,
and where do LLMs hallucinate?*

```
OpenAlex ──▶ OA PDFs ──▶ text+tables ──▶ Claude structured extraction ──▶ curated PSP table ──▶ benchmarks
 harvest      download      parse            extract / batch                  curate           bench-ml / bench-llm
```

File: data/extracted/extractions_pre_redo.jsonl (part 7 of 29)
{"paper_id": "W2026142992", "model": "claude-opus-5", "prompt_version": "v1.1", "mode": "claude_code_agent", "model_note": "claude-fable-5 via Claude Code subagent", "usage": null, "extraction": {"is_syntactic_foam_paper": true, "paper_summary": "Tensile behaviour of syntactic foams made by injection moulding expandable PMMA-shell polymer microballoons (Expancel 950-120, ~120 um) into two PP/SEBS 70/30 blends (SEBS A = small 80-140 nm particles, SEBS B = large 200-250 nm particles) at 0-50 vol% microballoon, i.e. relative densities 0.5-1.0, tested at nominal strain rates of 1, 10 and 100 1/s. Apparent elastic modulus rises with strain rate (a drastic rise between 10 and 100 1/s, delayed by adding microballoons) while yield stress rises only slightly; ductility collapses as soon as any microballoons are added. PP/SEBS A foam moduli follow the Gibson-Ashby rho^2 law at 10 and 100 1/s whereas PP/SEBS B foams fall well below it, and both foams reach similar moduli regardless of matrix modulus.", "records": [{"record_id": "W2026142992-000", "paper_id": "W2026142992", "sample_label": "Neat PP/SEBS A blend", "data_origin": "primary", "processing": {"matrix_class": "pp", "matrix_name": "PP (J-3003GV, Prime Polymer) / SEBS A (H1221, Asahi Kasei) 70/30 vol% blend", "particle_type": "polymer_hollow", "particle_grade": "Expancel 950-120 (Akzo Nobel), PMMA shell", "particle_true_density_g_cc": null, "particle_mean_diameter_um": 120.0, "particle_wall_thickness_ratio": null, "particle_volume_fraction": 0.0, "particle_weight_fraction": null, "process_route": "injection_molding", "cure_or_process_temperature_c": 200.0, "additional_fillers": null}, "structure": {"measured_density_g_cc": null, "theoretical_density_g_cc": null, "matrix_porosity_fraction": null, "particle_breakage_fraction": null, "microstructure_notes": "Relative density 1.00 (paper reports relative densities 0.5-1.0 for 0-50 vol% microballoon, and explicitly names relative density 0.98 for the 2 vol% blend and 0.9 / 0.8 foams). Expandable PMMA-shell microballoons, ~120 um mean diameter, ~0.1 um shell wall thickness; SEM shows de-bonding between microballoons and matrix."}, "test": {"test_type": "tension", "strain_rate_per_s": 1.0, "temperature_c": null, "standard": "ASTM D1708", "specimen_notes": "Injection-moulded plate 150 x 150 x 3 mm; ASTM micro tensile dumbbell, parallel portion width 4.8 mm, gauge length 22.2 mm; tensile axis along injection direction; nozzle 200 C, mould 40 C, injection pressure 75 MPa; three repeats averaged."}, "properties": {"modulus_mpa": null, "strength_mpa": null, "strain_at_failure": null, "energy_absorption_mj_m3": null, "plateau_stress_mpa": null, "densification_strain": null, "specific_modulus_mpa_per_g_cc": null, "specific_strength_mpa_per_g_cc": null, "storage_modulus_mpa": null, "loss_tangent": null, "thermal_conductivity_w_mk": null, "cte_per_k": null, "moisture_uptake_pct": null}, "evidence": [{"quote": "Eight kinds of syntactic foams and one neat PP/SEBS specimen were prepared at same manufacturing process : 0, 2, 4, 8, 10, 20, 30, 40 and 50 volume percentages of microballoons in each PP/SEBS blend matrix.", "location": "Sec. 2.1 Materials"}, {"quote": "the nominal strain rates were 1, 10 and 100 s-1 in the PP/SEBS syntactic foams because of the limited number of syntactic foam specimens. Apparent elastic modulus, yield stress and strain energy up to failure were measured", "location": "Sec. 2.2 Tensile Tests"}, {"quote": "The microballoon was Expancel grade 950 ~120 (Akzo Nobel) whose average diameter was about 120 um. The material of microballoon's shell was made of polymethyl methacrylate (PMMA). The average thickness of the microballoon's shell was about 0.1 um", "location": "Sec. 2.1 Materials"}, {"quote": "The tensile mechanical properties of PP/SEBS blend syntactic foams with the relative densities from 0.5 to 1.0 are characterized at the nominal strain rates of 1, 10 and 100 s-1.", "location": "Abstract"}], "extractor_confidence": 0.55}, {"record_id": "W2026142992-001", "paper_id": "W2026142992", "sample_label": "Neat PP/SEBS A blend", "data_origin": "primary", "processing": {"matrix_class": "pp", "matrix_name": "PP (J-3003GV, Prime Polymer) / SEBS A (H1221, Asahi Kasei) 70/30 vol% blend", "particle_type": "polymer_hollow", "particle_grade": "Expancel 950-120 (Akzo Nobel), PMMA shell", "particle_true_density_g_cc": null, "particle_mean_diameter_um": 120.0, "particle_wall_thickness_ratio": null, "particle_volume_fraction": 0.0, "particle_weight_fraction": null, "process_route": "injection_molding", "cure_or_process_temperature_c": 200.0, "additional_fillers": null}, "structure": {"measured_density_g_cc": null, "theoretical_density_g_cc": null, "matrix_porosity_fraction": null, "particle_breakage_fraction": null, "microstructure_notes": "Relative density 1.00 (paper reports relative densities 0.5-1.0 for 0-50 vol% microballoon, and explicitly names relative density 0.98 for the 2 vol% blend and 0.9 / 0.8 foams). Expandable PMMA-shell microballoons, ~120 um mean diameter, ~0.1 um shell wall thickness; SEM shows de-bonding between microballoons and matrix."}, "test": {"test_type": "tension", "strain_rate_per_s": 10.0, "temperature_c": null, "standard": "ASTM D1708", "specimen_notes": "Injection-moulded plate 150 x 150 x 3 mm; ASTM micro tensile dumbbell, parallel portion width 4.8 mm, gauge length 22.2 mm; tensile axis along injection direction; nozzle 200 C, mould 40 C, injection pressure 75 MPa; three repeats averaged."}, "properties": {"modulus_mpa": null, "strength_mpa": null, "strain_at_failure": null, "energy_absorption_mj_m3": null, "plateau_stress_mpa": null, "densification_strain": null, "specific_modulus_mpa_per_g_cc": null, "specific_strength_mpa_per_g_cc": null, "storage_modulus_mpa": null, "loss_tangent": null, "thermal_conductivity_w_mk": null, "cte_per_k": null, "moisture_uptake_pct": null}, "evidence": [{"quote": "Eight kinds of syntactic foams and one neat PP/SEBS specimen were prepared at same manufacturing process : 0, 2, 4, 8, 10, 20, 30, 40 and 50 volume percentages of microballoons in each PP/SEBS blend matrix.", "location": "Sec. 2.1 Materials"}, {"quote": "the nominal strain rates were 1, 10 and 100 s-1 in the PP/SEBS syntactic foams because of the limited number of syntactic foam specimens. Apparent elastic modulus, yield stress and strain energy up to failure were measured", "location": "Sec. 2.2 Tensile Tests"}, {"quote": "The microballoon was Expancel grade 950 ~120 (Akzo Nobel) whose average diameter was about 120 um. The material of microballoon's shell was made of polymethyl methacrylate (PMMA). The average thickness of the microballoon's shell was about 0.1 um", "location": "Sec. 2.1 Materials"}, {"quote": "The tensile mechanical properties of PP/SEBS blend syntactic foams with the relative densities from 0.5 to 1.0 are characterized at the nominal strain rates of 1, 10 and 100 s-1.", "location": "Abstract"}], "extractor_confidence": 0.55}, {"record_id": "W2026142992-002", "paper_id": "W2026142992", "sample_label": "Neat PP/SEBS A blend", "data_origin": "primary", "processing": {"matrix_class": "pp", "matrix_name": "PP (J-3003GV, Prime Polymer) / SEBS A (H1221, Asahi Kasei) 70/30 vol% blend", "particle_type": "polymer_hollow", "particle_grade": "Expancel 950-120 (Akzo Nobel), PMMA shell", "particle_true_density_g_cc": null, "particle_mean_diameter_um": 120.0, "particle_wall_thickness_ratio": null, "particle_volume_fraction": 0.0, "particle_weight_fraction": null, "process_route": "injection_molding", "cure_or_process_temperature_c": 200.0, "additional_fillers": null}, "structure": {"measured_density_g_cc": null, "theoretical_density_g_cc": null, "matrix_porosity_fraction": null, "particle_breakage_fraction": null, "microstructure_notes": "Relative density 1.00 (paper reports relative densities 0.5-1.0 for 0-50 vol% microballoon, and explicitly names relative density 0.98 for the 2 vol% blend and 0.9 / 0.8 foams). Expandable PMMA-shell microballoons, ~120 um mean diameter, ~0.1 um shell wall thickness; SEM shows de-bonding between microballoons and matrix."}, "test": {"test_type": "tension", "strain_rate_per_s": 100.0, "temperature_c": null, "standard": "ASTM D1708", "specimen_notes": "Injection-moulded plate 150 x 150 x 3 mm; ASTM micro tensile dumbbell, parallel portion width 4.8 mm, gauge length 22.2 mm; tensile axis along injection direction; nozzle 200 C, mould 40 C, injection pressure 75 MPa; three repeats averaged."}, "properties": {"modulus_mpa": null, "strength_mpa": null, "strain_at_failure": null, "energy_absorption_mj_m3": null, "plateau_stress_mpa": null, "densification_strain": null, "specific_modulus_mpa_per_g_cc": null, "specific_strength_mpa_per_g_cc": null, "storage_modulus_mpa": null, "loss_tangent": null, "thermal_conductivity_w_mk": null, "cte_per_k": null, "moisture_uptake_pct": null}, "evidence": [{"quote": "Eight kinds of syntactic foams and one neat PP/SEBS specimen were prepared at same manufacturing process : 0, 2, 4, 8, 10, 20, 30, 40 and 50 volume percentages of microballoons in each PP/SEBS blend matrix.", "location": "Sec. 2.1 Materials"}, {"quote": "the nominal strain rates were 1, 10 and 100 s-1 in the PP/SEBS syntactic foams because of the limited number of syntactic foam specimens. Apparent elastic modulus, yield stress and strain energy up to failure were measured", "location": "Sec. 2.2 Tensile Tests"}, {"quote": "The microballoon was Expancel grade 950 ~120 (Akzo Nobel) whose average diameter was about 120 um. The material of microballoon's shell was made of polymethyl methacrylate (PMMA). The average thickness of the microballoon's shell was about 0.1 um", "location": "Sec. 2.1 Materials"}, {"quote": "The tensile mechanical properties of PP/SEBS blend syntactic foams with the relative densities from 0.5 to 1.0 are characterized at the nominal strain rates of 1, 10 and 100 s-1.", "location": "Abstract"}], "extractor_confidence": 0.55}, {"record_id": "W2026142992-003", "paper_id": "W2026142992", "sample_label": "PP/SEBS A syntactic foam, 2 vol% microballoon", "data_origin": "primary", "processing": {"matrix_class": "pp", "matrix_name": "PP (J-3003GV, Prime Polymer) / SEBS A (H1221, Asahi Kasei) 70/30 vol% blend", "particle_type": "polymer_hollow", "particle_grade": "Expancel 950-120 (Akzo Nobel), PMMA shell", "particle_true_density_g_cc": null, "particle_mean_diameter_um": 120.0, "particle_wall_thickness_ratio": null, "particle_volume_fraction": 0.02, "particle_weight_fraction": null, "process_route": "injection_molding", "cure_or_process_temperature_c": 200.0, "additional_fillers": null}, "structure": {"measured_density_g_cc": null, "theoretical_density_g_cc": null, "matrix_porosity_fraction": null, "particle_breakage_fraction": null, "microstructure_notes": "Relative density 0.98 (paper reports relative densities 0.5-1.0 for 0-50 vol% microballoon, and explicitly names relative density 0.98 for the 2 vol% blend and 0.9 / 0.8 foams). Expandable PMMA-shell microballoons, ~120 um mean diameter, ~0.1 um shell wall thickness; SEM shows de-bonding between microballoons and matrix."}, "test": {"test_type": "tension", "strain_rate_per_s": 1.0, "temperature_c": null, "standard": "ASTM D1708", "specimen_notes": "Injection-moulded plate 150 x 150 x 3 mm; ASTM micro tensile dumbbell, parallel portion width 4.8 mm, gauge length 22.2 mm; tensile axis along injection direction; nozzle 200 C, mould 40 C, injection pressure 75 MPa; three repeats averaged."}, "properties": {"modulus_mpa": null, "strength_mpa": null, "strain_at_failure": null, "energy_absorption_mj_m3": null, "plateau_stress_mpa": null, "densification_strain": null, "specific_modulus_mpa_per_g_cc": null, "specific_strength_mpa_per_g_cc": null, "storage_modulus_mpa": null, "loss_tangent": null, "thermal_conductivity_w_mk": null, "cte_per_k": null, "moisture_uptake_pct": null}, "evidence": [{"quote": "Eight kinds of syntactic foams and one neat PP/SEBS specimen were prepared at same manufacturing process : 0, 2, 4, 8, 10, 20, 30, 40 and 50 volume percentages of microballoons in each PP/SEBS blend matrix.", "location": "Sec. 2.1 Materials"}, {"quote": "the nominal strain rates were 1, 10 and 100 s-1 in the PP/SEBS syntactic foams because of the limited number of syntactic foam specimens. Apparent elastic modulus, yield stress and strain energy up to failure were measured", "location": "Sec. 2.2 Tensile Tests"}, {"quote": "The microballoon was Expancel grade 950 ~120 (Akzo Nobel) whose average diameter was about 120 um. The material of microballoon's shell was made of polymethyl methacrylate (PMMA). The average thickness of the microballoon's shell was about 0.1 um", "location": "Sec. 2.1 Materials"}, {"quote": "The tensile mechanical properties of PP/SEBS blend syntactic foams with the relative densities from 0.5 to 1.0 are characterized at the nominal strain rates of 1, 10 and 100 s-1.", "location": "Abstract"}], "extractor_confidence": 0.55}, {"record_id": "W2026142992-004", "paper_id": "W2026142992", "sample_label": "PP/SEBS A syntactic foam, 2 vol% microballoon", "data_origin": "primary", "processing": {"matrix_class": "pp", "matrix_name": "PP (J-3003GV, Prime Polymer) / SEBS A (H1221, Asahi Kasei) 70/30 vol% blend", "particle_type": "polymer_hollow", "particle_grade": "Expancel 950-120 (Akzo Nobel), PMMA shell", "particle_true_density_g_cc": null, "particle_mean_diameter_um": 120.0, "particle_wall_thickness_ratio": null, "particle_volume_fraction": 0.02, "particle_weight_fraction": null, "process_route": "injection_molding", "cure_or_process_temperature_c": 200.0, "additional_fillers": null}, "structure": {"measured_density_g_cc": null, "theoretical_density_g_cc": null, "matrix_porosity_fraction": null, "particle_breakage_fraction": null, "microstructure_notes": "Relative density 0.98 (paper reports relative densities 0.5-1.0 for 0-50 vol% microballoon, and explicitly names relative density 0.98 for the 2 vol% blend and 0.9 / 0.8 foams). Expandable PMMA-shell microballoons, ~120 um mean diameter, ~0.1 um shell wall thickness; SEM shows de-bonding between microballoons and matrix."}, "test": {"test_type": "tension", "strain_rate_per_s": 10.0, "temperature_c": null, "standard": "ASTM D1708", "specimen_notes": "Injection-moulded plate 150 x 150 x 3 mm; ASTM micro tensile dumbbell, parallel portion width 4.8 mm, gauge length 22.2 mm; tensile axis along injection direction; nozzle 200 C, mould 40 C, injection pressure 75 MPa; three repeats averaged."}, "properties": {"modulus_mpa": null, "strength_mpa": null, "strain_at_failure": null, "energy_absorption_mj_m3": null, "plateau_stress_mpa": null, "densification_strain": null, "specific_modulus_mpa_per_g_cc": null, "specific_strength_mpa_per_g_cc": null, "storage_modulus_mpa": null, "loss_tangent": null, "thermal_conductivity_w_mk": null, "cte_per_k": null, "moisture_uptake_pct": null}, "evidence": [{"quote": "Eight kinds of syntactic foams and one neat PP/SEBS specimen were prepared at same manufacturing process : 0, 2, 4, 8, 10, 20, 30, 40 and 50 volume percentages of microballoons in each PP/SEBS blend matrix.", "location": "Sec. 2.1 Materials"}, {"quote": "the nominal strain rates were 1, 10 and 100 s-1 in the PP/SEBS syntactic foams because of the limited number of syntactic foam specimens. Apparent elastic modulus, yield stress and strain energy up to failure were measured", "location": "Sec. 2.2 Tensile Tests"}, {"quote": "The microballoon was Expancel grade 950 ~120 (Akzo Nobel) whose average diameter was about 120 um. The material of microballoon's shell was made of polymethyl methacrylate (PMMA). The average thickness of the microballoon's shell was about 0.1 um", "location": "Sec. 2.1 Materials"}, {"quote": "The tensile mechanical properties of PP/SEBS blend syntactic foams with the relative densities from 0.5 to 1.0 are characterized at the nominal strain rates of 1, 10 and 100 s-1.", "location": "Abstract"}], "extractor_confidence": 0.55}, {"record_id": "W2026142992-005", "paper_id": "W2026142992", "sample_label": "PP/SEBS A syntactic foam, 2 vol% microballoon", "data_origin": "primary", "processing": {"matrix_class": "pp", "matrix_name": "PP (J-3003GV, Prime Polymer) / SEBS A (H1221, Asahi Kasei) 70/30 vol% blend", "particle_type": "polymer_hollow", "particle_grade": "Expancel 950-120 (Akzo Nobel), PMMA shell", "particle_true_density_g_cc": null, "particle_mean_diameter_um": 120.0, "particle_wall_thickness_ratio": null, "particle_volume_fraction": 0.02, "particle_weight_fraction": null, "process_route": "injection_molding", "cure_or_process_temperature_c": 200.0, "additional_fillers": null}, "structure": {"measured_density_g_cc": null, "theoretical_density_g_cc": null, "matrix_porosity_fraction": null, "particle_breakage_fraction": null, "microstructure_notes": "Relative density 0.98 (paper reports relative densities 0.5-1.0 for 0-50 vol% microballoon, and explicitly names relative density 0.98 for the 2 vol% blend and 0.9 / 0.8 foams). Expandable PMMA-shell microballoons, ~120 um mean diameter, ~0.1 um shell wall thickness; SEM shows de-bonding between microballoons and matrix."}, "test": {"test_type": "tension", "strain_rate_per_s": 100.0, "temperature_c": null, "standard": "ASTM D1708", "specimen_notes": "Injection-moulded plate 150 x 150 x 3 mm; ASTM micro tensile dumbbell, parallel portion width 4.8 mm, gauge length 22.2 mm; tensile axis along injection direction; nozzle 200 C, mould 40 C, injection pressure 75 MPa; three repeats averaged."}, "properties": {"modulus_mpa": null, "strength_mpa": null, "strain_at_failure": null, "energy_absorption_mj_m3": null, "plateau_stress_mpa": null, "densification_strain": null, "specific_modulus_mpa_per_g_cc": null, "specific_strength_mpa_per_g_cc": null, "storage_modulus_mpa": null, "loss_tangent": null, "thermal_conductivity_w_mk": null, "cte_per_k": null, "moisture_uptake_pct": null}, "evidence": [{"quote": "Eight kinds of syntactic foams and one neat PP/SEBS specimen were prepared at same manufacturing process : 0, 2, 4, 8, 10, 20, 30, 40 and 50 volume percentages of microballoons in each PP/SEBS blend matrix.", "location": "Sec. 2.1 Materials"}, {"quote": "the nominal strain rates were 1, 10 and 100 s-1 in the PP/SEBS syntactic foams because of the limited number of syntactic foam specimens. Apparent elastic modulus, yield stress and strain energy up to failure were measured", "location": "Sec. 2.2 Tensile Tests"}, {"quote": "The microballoon was Expancel grade 950 ~120 (Akzo Nobel) whose average diameter was about 120 um. The material of microballoon's shell was made of polymethyl methacrylate (PMMA). The average thickness of the microballoon's shell was about 0.1 um", "location": "Sec. 2.1 Materials"}, {"quote": "The tensile mechanical properties of PP/SEBS blend syntactic foams with the relative densities from 0.5 to 1.0 are characterized at the nominal strain rates of 1, 10 and 100 s-1.", "location": "Abstract"}], "extractor_confidence": 0.55}, {"record_id": "W2026142992-006", "paper_id": "W2026142992", "sample_label": "PP/SEBS A syntactic foam, 4 vol% microballoon", "data_origin": "primary", "processing": {"matrix_class": "pp", "matrix_name": "PP (J-3003GV, Prime Polymer) / SEBS A (H1221, Asahi Kasei) 70/30 vol% blend", "particle_type": "polymer_hollow", "particle_grade": "Expancel 950-120 (Akzo Nobel), PMMA shell", "particle_true_density_g_cc": null, "particle_mean_diameter_um": 120.0, "particle_wall_thickness_ratio": null, "particle_volume_fraction": 0.04, "particle_weight_fraction": null, "process_route": "injection_molding", "cure_or_process_temperature_c": 200.0, "additional_fillers": null}, "structure": {"measured_density_g_cc": null, "theoretical_density_g_cc": null, "matrix_porosity_fraction": null, "particle_breakage_fraction": null, "microstructure_notes": "Relative density 0.96 (paper reports relative densities 0.5-1.0 for 0-50 vol% microballoon, and explicitly names relative density 0.98 for the 2 vol% blend and 0.9 / 0.8 foams). Expandable PMMA-shell microballoons, ~120 um mean diameter, ~0.1 um shell wall thickness; SEM shows de-bonding between microballoons and matrix."}, "test": {"test_type": "tension", "strain_rate_per_s": 1.0, "temperature_c": null, "standard": "ASTM D1708", "specimen_notes": "Injection-moulded plate 150 x 150 x 3 mm; ASTM micro tensile dumbbell, parallel portion width 4.8 mm, gauge length 22.2 mm; tensile axis along injection direction; nozzle 200 C, mould 40 C, injection pressure 75 MPa; three repeats averaged."}, "properties": {"modulus_mpa": null, "strength_mpa": null, "strain_at_failure": null, "energy_absorption_mj_m3": null, "plateau_stress_mpa": null, "densification_strain": null, "specific_modulus_mpa_per_g_cc": null, "specific_strength_mpa_per_g_cc": null, "storage_modulus_mpa": null, "loss_tangent": null, "thermal_conductivity_w_mk": null, "cte_per_k": null, "moisture_uptake_pct": null}, "evidence": [{"quote": "Eight kinds of syntactic foams and one neat PP/SEBS specimen were prepared at same manufacturing process : 0, 2, 4, 8, 10, 20, 30, 40 and 50 volume percentages of microballoons in each PP/SEBS blend matrix.", "location": "Sec. 2.1 Materials"}, {"quote": "the nominal strain rates were 1, 10 and 100 s-1 in the PP/SEBS syntactic foams because of the limited number of syntactic foam specimens. Apparent elastic modulus, yield stress and strain energy up to failure were measured", "location": "Sec. 2.2 Tensile Tests"}, {"quote": "The microballoon was Expancel grade 950 ~120 (Akzo Nobel) whose average diameter was about 120 um. The material of microballoon's shell was made of polymethyl methacrylate (PMMA). The average thickness of the microballoon's shell was about 0.1 um", "location": "Sec. 2.1 Materials"}, {"quote": "The tensile mechanical properties of PP/SEBS blend syntactic foams with the relative densities from 0.5 to 1.0 are characterized at the nominal strain rates of 1, 10 and 100 s-1.", "location": "Abstract"}], "extractor_confidence": 0.55}, {"record_id": "W2026142992-007", "paper_id": "W2026142992", "sample_label": "PP/SEBS A syntactic foam, 4 vol% microballoon", "data_origin": "primary", "processing": {"matrix_class": "pp", "matrix_name": "PP (J-3003GV, Prime Polymer) / SEBS A (H1221, Asahi Kasei) 70/30 vol% blend", "particle_type": "polymer_hollow", "particle_grade": "Expancel 950-120 (Akzo Nobel), PMMA shell", "particle_true_density_g_cc": null, "particle_mean_diameter_um": 120.0, "particle_wall_thickness_ratio": null, "particle_volume_fraction": 0.04, "particle_weight_fraction": null, "process_route": "injection_molding", "cure_or_process_temperature_c": 200.0, "additional_fillers": null}, "structure": {"measured_density_g_cc": null, "theoretical_density_g_cc": null, "matrix_porosity_fraction": null, "particle_breakage_fraction": null, "microstructure_notes": "Relative density 0.96 (paper reports relative densities 0.5-1.0 for 0-50 vol% microballoon, and explicitly names relative density 0.98 for the 2 vol% blend and 0.9 / 0.8 foams). Expandable PMMA-shell microballoons, ~120 um mean diameter, ~0.1 um shell wall thickness; SEM shows de-bonding between microballoons and matrix."}, "test": {"test_type": "tension", "strain_rate_per_s": 10.0, "temperature_c": null, "standard": "ASTM D1708", "specimen_notes": "Injection-moulded plate 150 x 150 x 3 mm; ASTM micro tensile dumbbell, parallel portion width 4.8 mm, gauge length 22.2 mm; tensile axis along injection direction; nozzle 200 C, mould 40 C, injection pressure 75 MPa; three repeats averaged."}, "properties": {"modulus_mpa": null, "strength_mpa": null, "strain_at_failure": null, "energy_absorption_mj_m3": null, "plateau_stress_mpa": null, "densification_strain": null, "specific_modulus_mpa_per_g_cc": null, "specific_strength_mpa_per_g_cc": null, "storage_modulus_mpa": null, "loss_tangent": null, "thermal_conductivity_w_mk": null, "cte_per_k": null, "moisture_uptake_pct": null}, "evidence": [{"quote": "Eight kinds of syntactic foams and one neat PP/SEBS specimen were prepared at same manufacturing process : 0, 2, 4, 8, 10, 20, 30, 40 and 50 volume percentages of microballoons in each PP/SEBS blend matrix.", "location": "Sec. 2.1 Materials"}, {"quote": "the nominal strain rates were 1, 10 and 100 s-1 in the PP/SEBS syntactic foams because of the limited number of syntactic foam specimens. Apparent elastic modulus, yield stress and strain energy up to failure were measured", "location": "Sec. 2.2 Tensile Tests"}, {"quote": "The microballoon was Expancel grade 950 ~120 (Akzo Nobel) whose average diameter was about 120 um. The material of microballoon's shell was made of polymethyl methacrylate (PMMA). The average thickness of the microballoon's shell was about 0.1 um", "location": "Sec. 2.1 Materials"}, {"quote": "The tensile mechanical properties of PP/SEBS blend syntactic foams with the relative densities from 0.5 to 1.0 are characterized at the nominal strain rates of 1, 10 and 100 s-1.", "location": "Abstract"}], "extractor_confidence": 0.55}, {"record_id": "W2026142992-008", "paper_id": "W2026142992", "sample_label": "PP/SEBS A syntactic foam, 4 vol% microballoon", "data_origin": "primary", "processing": {"matrix_class": "pp", "matrix_name": "PP (J-3003GV, Prime Polymer) / SEBS A (H1221, Asahi Kasei) 70/30 vol% blend", "particle_type": "polymer_hollow", "particle_grade": "Expancel 950-120 (Akzo Nobel), PMMA shell", "particle_true_density_g_cc": null, "particle_mean_diameter_um": 120.0, "particle_wall_thickness_ratio": null, "particle_volume_fraction": 0.04, "particle_weight_fraction": null, "process_route": "injection_molding", "cure_or_process_temperature_c": 200.0, "additional_fillers": null}, "structure": {"measured_density_g_cc": null, "theoretical_density_g_cc": null, "matrix_porosity_fraction": null, "particle_breakage_fraction": null, "microstructure_notes": "Relative density 0.96 (paper reports relative densities 0.5-1.0 for 0-50 vol% microballoon, and explicitly names relative density 0.98 for the 2 vol% blend and 0.9 / 0.8 foams). Expandable PMMA-shell microballoons, ~120 um mean diameter, ~0.1 um shell wall thickness; SEM shows de-bonding between microballoons and matrix."}, "test": {"test_type": "tension", "strain_rate_per_s": 100.0, "temperature_c": null, "standard": "ASTM D1708", "specimen_notes": "Injection-moulded plate 150 x 150 x 3 mm; ASTM micro tensile dumbbell, parallel portion width 4.8 mm, gauge length 22.2 mm; tensile axis along injection direction; nozzle 200 C, mould 40 C, injection pressure 75 MPa; three repeats averaged."}, "properties": {"modulus_mpa": null, "strength_mpa": null, "strain_at_failure": null, "energy_absorption_mj_m3": null, "plateau_stress_mpa": null, "densification_strain": null, "specific_modulus_mpa_per_g_cc": null, "specific_strength_mpa_per_g_cc": null, "storage_modulus_mpa": null, "loss_tangent": null, "thermal_conductivity_w_mk": null, "cte_per_k": null, "moisture_uptake_pct": null}, "evidence": [{"quote": "Eight kinds of syntactic foams and one neat PP/SEBS specimen were prepared at same manufacturing process : 0, 2, 4, 8, 10, 20, 30, 40 and 50 volume percentages of microballoons in each PP/SEBS blend matrix.", "location": "Sec. 2.1 Materials"}, {"quote": "the nominal strain rates were 1, 10 and 100 s-1 in the PP/SEBS syntactic foams because of the limited number of syntactic foam specimens. Apparent elastic modulus, yield stress and strain energy up to failure were measured", "location": "Sec. 2.2 Tensile Tests"}, {"quote": "The microballoon was Expancel grade 950 ~120 (Akzo Nobel) whose average diameter was about 120 um. The material of microballoon's shell was made of polymethyl methacrylate (PMMA). The average thickness of the microballoon's shell was about 0.1 um", "location": "Sec. 2.1 Materials"}, {"quote": "The tensile mechanical properties of PP/SEBS blend syntactic foams with the relative densities from 0.5 to 1.0 are characterized at the nominal strain rates of 1, 10 and 100 s-1.", "location": "Abstract"}], "extractor_confidence": 0.55}, {"record_id": "W2026142992-009", "paper_id": "W2026142992", "sample_label": "PP/SEBS A syntactic foam, 8 vol% microballoon", "data_origin": "primary", "processing": {"matrix_class": "pp", "matrix_name": "PP (J-3003GV, Prime Polymer) / SEBS A (H1221, Asahi Kasei) 70/30 vol% blend", "particle_type": "polymer_hollow", "particle_grade": "Expancel 950-120 (Akzo Nobel), PMMA shell", "particle_true_density_g_cc": null, "particle_mean_diameter_um": 120.0, "particle_wall_thickness_ratio": null, "particle_volume_fraction": 0.08, "particle_weight_fraction": null, "process_route": "injection_molding", "cure_or_process_temperature_c": 200.0, "additional_fillers": null}, "structure": {"measured_density_g_cc": null, "theoretical_density_g_cc": null, "matrix_porosity_fraction": null, "particle_breakage_fraction": null, "microstructure_notes": "Relative density 0.92 (paper reports relative densities 0.5-1.0 for 0-50 vol% microballoon, and explicitly names relative density 0.98 for the 2 vol% blend and 0.9 / 0.8 foams). Expandable PMMA-shell microballoons, ~120 um mean diameter, ~0.1 um shell wall thickness; SEM shows de-bonding between microballoons and matrix."}, "test": {"test_type": "tension", "strain_rate_per_s": 1.0, "temperature_c": null, "standard": "ASTM D1708", "specimen_notes": "Injection-moulded plate 150 x 150 x 3 mm; ASTM micro tensile dumbbell, parallel portion width 4.8 mm, gauge length 22.2 mm; tensile axis along injection direction; nozzle 200 C, mould 40 C, injection pressure 75 MPa; three repeats averaged."}, "properties": {"modulus_mpa": null, "strength_mpa": null, "strain_at_failure": null, "energy_absorption_mj_m3": null, "plateau_stress_mpa": null, "densification_strain": null, "specific_modulus_mpa_per_g_cc": null, "specific_strength_mpa_per_g_cc": null, "storage_modulus_mpa": null, "loss_tangent": null, "thermal_conductivity_w_mk": null, "cte_per_k": null, "moisture_uptake_pct": null}, "evidence": [{"quote": "Eight kinds of syntactic foams and one neat PP/SEBS specimen were prepared at same manufacturing process : 0, 2, 4, 8, 10, 20, 30, 40 and 50 volume percentages of microballoons in each PP/SEBS blend matrix.", "location": "Sec. 2.1 Materials"}, {"quote": "the nominal strain rates were 1, 10 and 100 s-1 in the PP/SEBS syntactic foams because of the limited number of syntactic foam specimens. Apparent elastic modulus, yield stress and strain energy up to failure were measured", "location": "Sec. 2.2 Tensile Tests"}, {"quote": "The microballoon was Expancel grade 950 ~120 (Akzo Nobel) whose average diameter was about 120 um. The material of microballoon's shell was made of polymethyl methacrylate (PMMA). The average thickness of the microballoon's shell was about 0.1 um", "location": "Sec. 2.1 Materials"}, {"quote": "The tensile mechanical properties of PP/SEBS blend syntactic foams with the relative densities from 0.5 to 1.0 are characterized at the nominal strain rates of 1, 10 and 100 s-1.", "location": "Abstract"}], "extractor_confidence": 0.55}, {"record_id": "W2026142992-010", "paper_id": "W2026142992", "sample_label": "PP/SEBS A syntactic foam, 8 vol% microballoon", "data_origin": "primary", "processing": {"matrix_class": "pp", "matrix_name": "PP (J-3003GV, Prime Polymer) / SEBS A (H1221, Asahi Kasei) 70/30 vol% blend", "particle_type": "polymer_hollow", "particle_grade": "Expancel 950-120 (Akzo Nobel), PMMA shell", "particle_true_density_g_cc": null, "particle_mean_diameter_um": 120.0, "particle_wall_thickness_ratio": null, "particle_volume_fraction": 0.08, "particle_weight_fraction": null, "process_route": "injection_molding", "cure_or_process_temperature_c": 200.0, "additional_fillers": null}, "structure": {"measured_density_g_cc": null, "theoretical_density_g_cc": null, "matrix_porosity_fraction": null, "particle_breakage_fraction": null, "microstructure_notes": "Relative density 0.92 (paper reports relative densities 0.5-1.0 for 0-50 vol% microballoon, and explicitly names relative density 0.98 for the 2 vol% blend and 0.9 / 0.8 foams). Expandable PMMA-shell microballoons, ~120 um mean diameter, ~0.1 um shell wall thickness; SEM shows de-bonding between microballoons and matrix."}, "test": {"test_type": "tension", "strain_rate_per_s": 10.0, "temperature_c": null, "standard": "ASTM D1708", "specimen_notes": "Injection-moulded plate 150 x 150 x 3 mm; ASTM micro tensile dumbbell, parallel portion width 4.8 mm, gauge length 22.2 mm; tensile axis along injection direction; nozzle 200 C, mould 40 C, injection pressure 75 MPa; three repeats averaged."}, "properties": {"modulus_mpa": null, "strength_mpa": null, "strain_at_failure": null, "energy_absorption_mj_m3": null, "plateau_stress_mpa": null, "densification_strain": null, "specific_modulus_mpa_per_g_cc": null, "specific_strength_mpa_per_g_cc": null, "storage_modulus_mpa": null, "loss_tangent": null, "thermal_conductivity_w_mk": null, "cte_per_k": null, "moisture_uptake_pct": null}, "evidence": [{"quote": "Eight kinds of syntactic foams and one neat PP/SEBS specimen were prepared at same manufacturing process : 0, 2, 4, 8, 10, 20, 30, 40 and 50 volume percentages of microballoons in each PP/SEBS blend matrix.", "location": "Sec. 2.1 Materials"}, {"quote": "the nominal strain rates were 1, 10 and 100 s-1 in the PP/SEBS syntactic foams because of the limited number of syntactic foam specimens. Apparent elastic modulus, yield stress and strain energy up to failure were measured", "location": "Sec. 2.2 Tensile Tests"}, {"quote": "The microballoon was Expancel grade 950 ~120 (Akzo Nobel) whose average diameter was about 120 um. The material of microballoon's shell was made of polymethyl methacrylate (PMMA). The average thickness of the microballoon's shell was about 0.1 um", "location": "Sec. 2.1 Materials"}, {"quote": "The tensile mechanical properties of PP/SEBS blend syntactic foams with the relative densities from 0.5 to 1.0 are characterized at the nominal strain rates of 1, 10 and 100 s-1.", "location": "Abstract"}], "extractor_confidence": 0.55}, {"record_id": "W2026142992-011", "paper_id": "W2026142992", "sample_label": "PP/SEBS A syntactic foam, 8 vol% microballoon", "data_origin": "primary", "processing": {"matrix_class": "pp", "matrix_name": "PP (J-3003GV, Prime Polymer) / SEBS A (H1221, Asahi Kasei) 70/30 vol% blend", "particle_type": "polymer_hollow", "particle_grade": "Expancel 950-120 (Akzo Nobel), PMMA shell", "particle_true_density_g_cc": null, "particle_mean_diameter_um": 120.0, "particle_wall_thickness_ratio": null, "particle_volume_fraction": 0.08, "particle_weight_fraction": null, "process_route": "injection_molding", "cure_or_process_temperature_c": 200.0, "additional_fillers": null}, "structure": {"measured_density_g_cc": null, "theoretical_density_g_cc": null, "matrix_porosity_fraction": null, "particle_breakage_fraction": null, "microstructure_notes": "Relative density 0.92 (paper reports relative densities 0.5-1.0 for 0-50 vol% microballoon, and explicitly names relative density 0.98 for the 2 vol% blend and 0.9 / 0.8 foams). Expandable PMMA-shell microballoons, ~120 um mean diameter, ~0.1 um shell wall thickness; SEM shows de-bonding between microballoons and matrix."}, "test": {"test_type": "tension", "strain_rate_per_s": 100.0, "temperature_c": null, "standard": "ASTM D1708", "specimen_notes": "Injection-moulded plate 150 x 150 x 3 mm; ASTM micro tensile dumbbell, parallel portion width 4.8 mm, gauge length 22.2 mm; tensile axis along injection direction; nozzle 200 C, mould 40 C, injection pressure 75 MPa; three repeats averaged."}, "properties": {"modulus_mpa": null, "strength_mpa": null, "strain_at_failure": null, "energy_absorption_mj_m3": null, "plateau_stress_mpa": null, "densification_strain": null, "specific_modulus_mpa_per_g_cc": null, "specific_strength_mpa_per_g_cc": null, "storage_modulus_mpa": null, "loss_tangent": null, "thermal_conductivity_w_mk": null, "cte_per_k": null, "moisture_uptake_pct": null}, "evidence": [{"quote": "Eight kinds of syntactic foams and one neat PP/SEBS specimen were prepared at same manufacturing process : 0, 2, 4, 8, 10, 20, 30, 40 and 50 volume percentages of microballoons in each PP/SEBS blend matrix.", "location": "Sec. 2.1 Materials"}, {"quote": "the nominal strain rates were 1, 10 and 100 s-1 in the PP/SEBS syntactic foams because of the limited number of syntactic foam specimens. Apparent elastic modulus, yield stress and strain energy up to failure were measured", "location": "Sec. 2.2 Tensile Tests"}, {"quote": "The microballoon was Expancel grade 950 ~120 (Akzo Nobel) whose average diameter was about 120 um. The material of microballoon's shell was made of polymethyl methacrylate (PMMA). The average thickness of the microballoon's shell was about 0.1 um", "location": "Sec. 2.1 Materials"}, {"quote": "The tensile mechanical properties of PP/SEBS blend syntactic foams with the relative densities from 0.5 to 1.0 are characterized at the nominal strain rates of 1, 10 and 100 s-1.", "location": "Abstract"}], "extractor_confidence": 0.55}, {"record_id": "W2026142992-012", "paper_id": "W2026142992", "sample_label": "PP/SEBS A syntactic foam, 10 vol% microballoon", "data_origin": "primary", "processing": {"matrix_class": "pp", "matrix_name": "PP (J-3003GV, Prime Polymer) / SEBS A (H1221, Asahi Kasei) 70/30 vol% blend", "particle_type": "polymer_hollow", "particle_grade": "Expancel 950-120 (Akzo Nobel), PMMA shell", "particle_true_density_g_cc": null, "particle_mean_diameter_um": 120.0, "particle_wall_thickness_ratio": null, "particle_volume_fraction": 0.1, "particle_weight_fraction": null, "process_route": "injection_molding", "cure_or_process_temperature_c": 200.0, "additional_fillers": null}, "structure": {"measured_density_g_cc": null, "theoretical_density_g_cc": null, "matrix_porosity_fraction": null, "particle_breakage_fraction": null, "microstructure_notes": "Relative density 0.90 (paper reports relative densities 0.5-1.0 for 0-50 vol% microballoon, and explicitly names relative density 0.98 for the 2 vol% blend and 0.9 / 0.8 foams). Expandable PMMA-shell microballoons, ~120 um mean diameter, ~0.1 um shell wall thickness; SEM shows de-bonding between microballoons and matrix."}, "test": {"test_type": "tension", "strain_rate_per_s": 1.0, "temperature_c": null, "standard": "ASTM D1708", "specimen_notes": "Injection-moulded plate 150 x 150 x 3 mm; ASTM micro tensile dumbbell, parallel portion width 4.8 mm, gauge length 22.2 mm; tensile axis along injection direction; nozzle 200 C, mould 40 C, injection pressure 75 MPa; three repeats averaged."}, "properties": {"modulus_mpa": null, "strength_mpa": null, "strain_at_failure": null, "energy_absorption_mj_m3": null, "plateau_stress_mpa": null, "densification_strain": null, "specific_modulus_mpa_per_g_cc": null, "specific_strength_mpa_per_g_cc": null, "storage_modulus_mpa": null, "loss_tangent": null, "thermal_conductivity_w_mk": null, "cte_per_k": null, "moisture_uptake_pct": null}, "evidence": [{"quote": "Eight kinds of syntactic foams and one neat PP/SEBS specimen were prepared at same manufacturing process : 0, 2, 4, 8, 10, 20, 30, 40 and 50 volume percentages of microballoons in each PP/SEBS blend matrix.", "location": "Sec. 2.1 Materials"}, {"quote": "the nominal strain rates were 1, 10 and 100 s-1 in the PP/SEBS syntactic foams because of the limited number of syntactic foam specimens. Apparent elastic modulus, yield stress and strain energy up to failure were measured", "location": "Sec. 2.2 Tensile Tests"}, {"quote": "The microballoon was Expancel grade 950 ~120 (Akzo Nobel) whose average diameter was about 120 um. The material of microballoon's shell was made of polymethyl methacrylate (PMMA). The average thickness of the microballoon's shell was about 0.1 um", "location": "Sec. 2.1 Materials"}, {"quote": "The tensile mechanical properties of PP/SEBS blend syntactic foams with the relative densities from
