Repository: Harshelite2503/foamgpt

# FoamGPT

**An LLM-extracted, literature-scale Process–Structure–Property (PSP) dataset and benchmark for syntactic foams.**

Syntactic foams (hollow-particle-filled composites) have ~30 years of literature, but the quantitative
results live in tables and figures inside thousands of PDFs. FoamGPT turns that literature into a
machine-readable dataset and asks: *how well can classical ML and frontier LLMs predict foam properties,
and where do LLMs hallucinate?*

```
OpenAlex ──▶ OA PDFs ──▶ text+tables ──▶ Claude structured extraction ──▶ curated PSP table ──▶ benchmarks
 harvest      download      parse            extract / batch                  curate           bench-ml / bench-llm
```

File: data/extracted/extractions_pre_redo.jsonl (part 11 of 29)
specimens. Apparent elastic modulus, yield stress and strain energy up to failure were measured", "location": "Sec. 2.2 Tensile Tests"}, {"quote": "The microballoon was Expancel grade 950 ~120 (Akzo Nobel) whose average diameter was about 120 um. The material of microballoon's shell was made of polymethyl methacrylate (PMMA). The average thickness of the microballoon's shell was about 0.1 um", "location": "Sec. 2.1 Materials"}, {"quote": "The tensile mechanical properties of PP/SEBS blend syntactic foams with the relative densities from 0.5 to 1.0 are characterized at the nominal strain rates of 1, 10 and 100 s-1.", "location": "Abstract"}], "extractor_confidence": 0.55}, {"record_id": "W2026142992-053", "paper_id": "W2026142992", "sample_label": "PP/SEBS B syntactic foam, 50 vol% microballoon", "data_origin": "primary", "processing": {"matrix_class": "pp", "matrix_name": "PP (J-3003GV, Prime Polymer) / SEBS B (H1062, Asahi Kasei) 70/30 vol% blend", "particle_type": "polymer_hollow", "particle_grade": "Expancel 950-120 (Akzo Nobel), PMMA shell", "particle_true_density_g_cc": null, "particle_mean_diameter_um": 120.0, "particle_wall_thickness_ratio": null, "particle_volume_fraction": 0.5, "particle_weight_fraction": null, "process_route": "injection_molding", "cure_or_process_temperature_c": 200.0, "additional_fillers": null}, "structure": {"measured_density_g_cc": null, "theoretical_density_g_cc": null, "matrix_porosity_fraction": null, "particle_breakage_fraction": null, "microstructure_notes": "Relative density 0.50 (paper reports relative densities 0.5-1.0 for 0-50 vol% microballoon, and explicitly names relative density 0.98 for the 2 vol% blend and 0.9 / 0.8 foams). Expandable PMMA-shell microballoons, ~120 um mean diameter, ~0.1 um shell wall thickness; SEM shows de-bonding between microballoons and matrix."}, "test": {"test_type": "tension", "strain_rate_per_s": 100.0, "temperature_c": null, "standard": "ASTM D1708", "specimen_notes": "Injection-moulded plate 150 x 150 x 3 mm; ASTM micro tensile dumbbell, parallel portion width 4.8 mm, gauge length 22.2 mm; tensile axis along injection direction; nozzle 200 C, mould 40 C, injection pressure 75 MPa; three repeats averaged."}, "properties": {"modulus_mpa": null, "strength_mpa": null, "strain_at_failure": null, "energy_absorption_mj_m3": null, "plateau_stress_mpa": null, "densification_strain": null, "specific_modulus_mpa_per_g_cc": null, "specific_strength_mpa_per_g_cc": null, "storage_modulus_mpa": null, "loss_tangent": null, "thermal_conductivity_w_mk": null, "cte_per_k": null, "moisture_uptake_pct": null}, "evidence": [{"quote": "Eight kinds of syntactic foams and one neat PP/SEBS specimen were prepared at same manufacturing process : 0, 2, 4, 8, 10, 20, 30, 40 and 50 volume percentages of microballoons in each PP/SEBS blend matrix.", "location": "Sec. 2.1 Materials"}, {"quote": "the nominal strain rates were 1, 10 and 100 s-1 in the PP/SEBS syntactic foams because of the limited number of syntactic foam specimens. Apparent elastic modulus, yield stress and strain energy up to failure were measured", "location": "Sec. 2.2 Tensile Tests"}, {"quote": "The microballoon was Expancel grade 950 ~120 (Akzo Nobel) whose average diameter was about 120 um. The material of microballoon's shell was made of polymethyl methacrylate (PMMA). The average thickness of the microballoon's shell was about 0.1 um", "location": "Sec. 2.1 Materials"}, {"quote": "The tensile mechanical properties of PP/SEBS blend syntactic foams with the relative densities from 0.5 to 1.0 are characterized at the nominal strain rates of 1, 10 and 100 s-1.", "location": "Abstract"}], "extractor_confidence": 0.55}], "extraction_notes": "NO numeric property values could be extracted. Every mechanical result in this paper (apparent elastic modulus, yield stress, strain energy to failure, Gibson-Ashby and rule-of-mixtures comparisons) is presented only in Figs. 2-8, 11 and 12; the paper states no modulus, strength, strain or density number in the running text. Table 1 (SEBS grades) and Table 2 (foam compositions) are present in the PDF but their cells came through the text extraction empty ([TABLE p2-1] contains only captions), so nothing could be read from them. Per rule 2 all Properties fields are therefore null and no values were read off the plots. Records enumerate the (composition x strain rate) grid that was actually tested: 2 matrices x 9 microballoon volume fractions (0, 2, 4, 8, 10, 20, 30, 40, 50 vol%) x 3 nominal strain rates (1, 10, 100 1/s) = 54 records. The 0 vol% rows are the neat PP/SEBS matrix baselines (the neat blends were actually swept over 0.3-100 1/s; only the three rates shared with the foams are recorded). Relative density is given in microstructure_notes rather than measured_density_g_cc because the paper never states an absolute density in g/cm3; relative density = 1 - microballoon volume fraction, which the paper itself confirms (2 vol% -> 0.98, and it discusses 0.9 and 0.8 foams). matrix_class = 'pp' for the PP/SEBS 70/30 blends (PP is the 70 vol% majority phase; the SEBS is part of the matrix blend, not a filler, so additional_fillers is null). particle_wall_thickness_ratio left null: the paper gives a ~0.1 um shell thickness on a ~120 um mean diameter but never reports a radius ratio, so no eta was derived. cure_or_process_temperature_c = 200 C is the injection nozzle temperature (mould 40 C, injection pressure 75 MPa). Test temperature not stated, left null."}}
{"paper_id": "W2052135367", "model": "claude-opus-5", "prompt_version": "v1.1", "mode": "claude_code_agent", "model_note": "claude-fable-5 via Claude Code subagent", "usage": null, "extraction": {"is_syntactic_foam_paper": true, "paper_summary": "Silicone-rubber (Smooth-On Mold Star 30) syntactic foams were hand-mixed and cast with 3M A16/500 (GB500) and A20/1000 (GB1000) glass bubbles at 10, 20 and 30 wt%, giving densities from 748 down to 360 kg/m3 versus 1120 kg/m3 for the neat resin (a 63-68% reduction at 30 wt%). Quasi-static compression was run at room temperature on virgin specimens and on specimens heat treated by holding one face at 500 C for 1 h. Increasing glass-bubble content raised the plateau stress and lengthened the plateau (crush) region, improving energy absorption, while the 500 C treatment produced a brittle heat-resistant surface layer (two-layer structure) without considerably changing the compression response.", "records": [{"record_id": "W2052135367-000", "paper_id": "W2052135367", "sample_label": "10% GB500, virgin", "data_origin": "primary", "processing": {"matrix_class": "other_thermoset", "matrix_name": "Platinum-cure liquid silicone rubber, Smooth-On Mold Star 30 (30 Shore A, tensile strength 2.90 MPa, modulus 0.66 MPa, service range -53 to 232 C)", "particle_type": "glass_microballoon", "particle_grade": "3M A16/500 glass bubbles (crush test pressure 3.44 MPa / 500 psi)", "particle_true_density_g_cc": 0.16, "particle_mean_diameter_um": 115.0, "particle_wall_thickness_ratio": null, "particle_volume_fraction": null, "particle_weight_fraction": 0.1, "process_route": "mechanical_mixing_cast", "cure_or_process_temperature_c": 25.0, "additional_fillers": null}, "structure": {"measured_density_g_cc": 0.73978, "theoretical_density_g_cc": null, "matrix_porosity_fraction": null, "particle_breakage_fraction": null, "microstructure_notes": "Closed-cell syntactic foam, glass bubbles dispersed in silicone rubber. As-cured (virgin) condition."}, "test": {"test_type": "compression", "strain_rate_per_s": 0.00098, "temperature_c": 25.0, "standard": null, "specimen_notes": "Cylindrical specimen D=25 mm, H=17 mm; Instron 5585, 1 mm/min crosshead speed; tested at room temperature in the virgin (untreated) state."}, "properties": {"modulus_mpa": null, "strength_mpa": null, "strain_at_failure": null, "energy_absorption_mj_m3": null, "plateau_stress_mpa": null, "densification_strain": null, "specific_modulus_mpa_per_g_cc": null, "specific_strength_mpa_per_g_cc": null, "storage_modulus_mpa": null, "loss_tangent": null, "thermal_conductivity_w_mk": null, "cte_per_k": null, "moisture_uptake_pct": null}, "evidence": [{"quote": "Weight percentage of glass bubbles / Density [kg/m3] GB500 GB1000: 10% 739.78 747.95 | 20% 472.25 539.57 | 30% 360.38 409.61 | silicone rubber resin 1120", "location": "Table II Density of the syntactic foams"}, {"quote": "A16/500 3.44 (500) 0.16 115 0.06-0.16 | A20/1000 6.90 (1000) 0.20 105 0.06-0.16", "location": "Table I Properties of the glass bubbles"}, {"quote": "A syntactic foam was produced by mixing silicone rubber and glass bubbles by hand. After mixing for 20 min, the raw material was filled in a wax mold and compressed by hand. The specimen was designed to be cylindrical with a diameter of 25 mm and a height of 17 mm.", "location": "Sec. 2 Experimental procedure"}, {"quote": "Compression experiments were performed by using Instron 5585 universal testing machine with a 1 mm/min cross head speed. Experiments were performed at room temperature for specimens with and without heat treatment.", "location": "Sec. 2 Experimental procedure"}], "extractor_confidence": 0.7}, {"record_id": "W2052135367-001", "paper_id": "W2052135367", "sample_label": "10% GB500, 500 C heat treated", "data_origin": "primary", "processing": {"matrix_class": "other_thermoset", "matrix_name": "Platinum-cure liquid silicone rubber, Smooth-On Mold Star 30 (30 Shore A, tensile strength 2.90 MPa, modulus 0.66 MPa, service range -53 to 232 C)", "particle_type": "glass_microballoon", "particle_grade": "3M A16/500 glass bubbles (crush test pressure 3.44 MPa / 500 psi)", "particle_true_density_g_cc": 0.16, "particle_mean_diameter_um": 115.0, "particle_wall_thickness_ratio": null, "particle_volume_fraction": null, "particle_weight_fraction": 0.1, "process_route": "mechanical_mixing_cast", "cure_or_process_temperature_c": 500.0, "additional_fillers": null}, "structure": {"measured_density_g_cc": 0.73978, "theoretical_density_g_cc": null, "matrix_porosity_fraction": null, "particle_breakage_fraction": null, "microstructure_notes": "Closed-cell syntactic foam, glass bubbles dispersed in silicone rubber. After one-sided 500 C / 1 h exposure the foam becomes a two-layer structure: a white, brittle, heat-resistive front layer extending less than 1/3 of the section height and a back layer that stays elastic/plastic like the unheated foam; SEM shows the glass bubbles remain intact at 500 C (they rupture at 750 C). Steady-state back-face temperature 130 C."}, "test": {"test_type": "compression", "strain_rate_per_s": 0.00098, "temperature_c": 25.0, "standard": null, "specimen_notes": "Cylindrical specimen D=25 mm, H=17 mm; Instron 5585, 1 mm/min crosshead speed; tested at room temperature after one-sided 500 +/- 10 C / 1 h heat treatment."}, "properties": {"modulus_mpa": null, "strength_mpa": null, "strain_at_failure": null, "energy_absorption_mj_m3": null, "plateau_stress_mpa": null, "densification_strain": null, "specific_modulus_mpa_per_g_cc": null, "specific_strength_mpa_per_g_cc": null, "storage_modulus_mpa": null, "loss_tangent": null, "thermal_conductivity_w_mk": null, "cte_per_k": null, "moisture_uptake_pct": null}, "evidence": [{"quote": "Weight percentage of glass bubbles / Density [kg/m3] GB500 GB1000: 10% 739.78 747.95 | 20% 472.25 539.57 | 30% 360.38 409.61 | silicone rubber resin 1120", "location": "Table II Density of the syntactic foams"}, {"quote": "High temperature heating of specimens were performed by applying a constant temperature of 500 +/- 10 C to one side of the specimen for a duration of one hour. During this time, the specimen's opposite surface was left exposed to ambient temperatures.", "location": "Sec. 2 Experimental procedure"}, {"quote": "Compression experiments were performed by using Instron 5585 universal testing machine with a 1 mm/min cross head speed. Experiments were performed at room temperature for specimens with and without heat treatment.", "location": "Sec. 2 Experimental procedure"}, {"quote": "A16/500 3.44 (500) 0.16 115 0.06-0.16 | A20/1000 6.90 (1000) 0.20 105 0.06-0.16", "location": "Table I Properties of the glass bubbles"}], "extractor_confidence": 0.7}, {"record_id": "W2052135367-002", "paper_id": "W2052135367", "sample_label": "20% GB500, virgin", "data_origin": "primary", "processing": {"matrix_class": "other_thermoset", "matrix_name": "Platinum-cure liquid silicone rubber, Smooth-On Mold Star 30 (30 Shore A, tensile strength 2.90 MPa, modulus 0.66 MPa, service range -53 to 232 C)", "particle_type": "glass_microballoon", "particle_grade": "3M A16/500 glass bubbles (crush test pressure 3.44 MPa / 500 psi)", "particle_true_density_g_cc": 0.16, "particle_mean_diameter_um": 115.0, "particle_wall_thickness_ratio": null, "particle_volume_fraction": null, "particle_weight_fraction": 0.2, "process_route": "mechanical_mixing_cast", "cure_or_process_temperature_c": 25.0, "additional_fillers": null}, "structure": {"measured_density_g_cc": 0.47225, "theoretical_density_g_cc": null, "matrix_porosity_fraction": null, "particle_breakage_fraction": null, "microstructure_notes": "Closed-cell syntactic foam, glass bubbles dispersed in silicone rubber. As-cured (virgin) condition."}, "test": {"test_type": "compression", "strain_rate_per_s": 0.00098, "temperature_c": 25.0, "standard": null, "specimen_notes": "Cylindrical specimen D=25 mm, H=17 mm; Instron 5585, 1 mm/min crosshead speed; tested at room temperature in the virgin (untreated) state."}, "properties": {"modulus_mpa": null, "strength_mpa": null, "strain_at_failure": null, "energy_absorption_mj_m3": null, "plateau_stress_mpa": null, "densification_strain": null, "specific_modulus_mpa_per_g_cc": null, "specific_strength_mpa_per_g_cc": null, "storage_modulus_mpa": null, "loss_tangent": null, "thermal_conductivity_w_mk": null, "cte_per_k": null, "moisture_uptake_pct": null}, "evidence": [{"quote": "Weight percentage of glass bubbles / Density [kg/m3] GB500 GB1000: 10% 739.78 747.95 | 20% 472.25 539.57 | 30% 360.38 409.61 | silicone rubber resin 1120", "location": "Table II Density of the syntactic foams"}, {"quote": "A16/500 3.44 (500) 0.16 115 0.06-0.16 | A20/1000 6.90 (1000) 0.20 105 0.06-0.16", "location": "Table I Properties of the glass bubbles"}, {"quote": "A syntactic foam was produced by mixing silicone rubber and glass bubbles by hand. After mixing for 20 min, the raw material was filled in a wax mold and compressed by hand. The specimen was designed to be cylindrical with a diameter of 25 mm and a height of 17 mm.", "location": "Sec. 2 Experimental procedure"}, {"quote": "Compression experiments were performed by using Instron 5585 universal testing machine with a 1 mm/min cross head speed. Experiments were performed at room temperature for specimens with and without heat treatment.", "location": "Sec. 2 Experimental procedure"}], "extractor_confidence": 0.7}, {"record_id": "W2052135367-003", "paper_id": "W2052135367", "sample_label": "20% GB500, 500 C heat treated", "data_origin": "primary", "processing": {"matrix_class": "other_thermoset", "matrix_name": "Platinum-cure liquid silicone rubber, Smooth-On Mold Star 30 (30 Shore A, tensile strength 2.90 MPa, modulus 0.66 MPa, service range -53 to 232 C)", "particle_type": "glass_microballoon", "particle_grade": "3M A16/500 glass bubbles (crush test pressure 3.44 MPa / 500 psi)", "particle_true_density_g_cc": 0.16, "particle_mean_diameter_um": 115.0, "particle_wall_thickness_ratio": null, "particle_volume_fraction": null, "particle_weight_fraction": 0.2, "process_route": "mechanical_mixing_cast", "cure_or_process_temperature_c": 500.0, "additional_fillers": null}, "structure": {"measured_density_g_cc": 0.47225, "theoretical_density_g_cc": null, "matrix_porosity_fraction": null, "particle_breakage_fraction": null, "microstructure_notes": "Closed-cell syntactic foam, glass bubbles dispersed in silicone rubber. After one-sided 500 C / 1 h exposure the foam becomes a two-layer structure: a white, brittle, heat-resistive front layer extending less than 1/3 of the section height and a back layer that stays elastic/plastic like the unheated foam; SEM shows the glass bubbles remain intact at 500 C (they rupture at 750 C). Steady-state back-face temperature 130 C."}, "test": {"test_type": "compression", "strain_rate_per_s": 0.00098, "temperature_c": 25.0, "standard": null, "specimen_notes": "Cylindrical specimen D=25 mm, H=17 mm; Instron 5585, 1 mm/min crosshead speed; tested at room temperature after one-sided 500 +/- 10 C / 1 h heat treatment."}, "properties": {"modulus_mpa": null, "strength_mpa": null, "strain_at_failure": null, "energy_absorption_mj_m3": null, "plateau_stress_mpa": null, "densification_strain": null, "specific_modulus_mpa_per_g_cc": null, "specific_strength_mpa_per_g_cc": null, "storage_modulus_mpa": null, "loss_tangent": null, "thermal_conductivity_w_mk": null, "cte_per_k": null, "moisture_uptake_pct": null}, "evidence": [{"quote": "Weight percentage of glass bubbles / Density [kg/m3] GB500 GB1000: 10% 739.78 747.95 | 20% 472.25 539.57 | 30% 360.38 409.61 | silicone rubber resin 1120", "location": "Table II Density of the syntactic foams"}, {"quote": "High temperature heating of specimens were performed by applying a constant temperature of 500 +/- 10 C to one side of the specimen for a duration of one hour. During this time, the specimen's opposite surface was left exposed to ambient temperatures.", "location": "Sec. 2 Experimental procedure"}, {"quote": "Compression experiments were performed by using Instron 5585 universal testing machine with a 1 mm/min cross head speed. Experiments were performed at room temperature for specimens with and without heat treatment.", "location": "Sec. 2 Experimental procedure"}, {"quote": "A16/500 3.44 (500) 0.16 115 0.06-0.16 | A20/1000 6.90 (1000) 0.20 105 0.06-0.16", "location": "Table I Properties of the glass bubbles"}], "extractor_confidence": 0.7}, {"record_id": "W2052135367-004", "paper_id": "W2052135367", "sample_label": "30% GB500, virgin", "data_origin": "primary", "processing": {"matrix_class": "other_thermoset", "matrix_name": "Platinum-cure liquid silicone rubber, Smooth-On Mold Star 30 (30 Shore A, tensile strength 2.90 MPa, modulus 0.66 MPa, service range -53 to 232 C)", "particle_type": "glass_microballoon", "particle_grade": "3M A16/500 glass bubbles (crush test pressure 3.44 MPa / 500 psi)", "particle_true_density_g_cc": 0.16, "particle_mean_diameter_um": 115.0, "particle_wall_thickness_ratio": null, "particle_volume_fraction": null, "particle_weight_fraction": 0.3, "process_route": "mechanical_mixing_cast", "cure_or_process_temperature_c": 25.0, "additional_fillers": null}, "structure": {"measured_density_g_cc": 0.36038, "theoretical_density_g_cc": null, "matrix_porosity_fraction": null, "particle_breakage_fraction": null, "microstructure_notes": "Closed-cell syntactic foam, glass bubbles dispersed in silicone rubber. As-cured (virgin) condition."}, "test": {"test_type": "compression", "strain_rate_per_s": 0.00098, "temperature_c": 25.0, "standard": null, "specimen_notes": "Cylindrical specimen D=25 mm, H=17 mm; Instron 5585, 1 mm/min crosshead speed; tested at room temperature in the virgin (untreated) state."}, "properties": {"modulus_mpa": null, "strength_mpa": null, "strain_at_failure": null, "energy_absorption_mj_m3": null, "plateau_stress_mpa": null, "densification_strain": null, "specific_modulus_mpa_per_g_cc": null, "specific_strength_mpa_per_g_cc": null, "storage_modulus_mpa": null, "loss_tangent": null, "thermal_conductivity_w_mk": null, "cte_per_k": null, "moisture_uptake_pct": null}, "evidence": [{"quote": "Weight percentage of glass bubbles / Density [kg/m3] GB500 GB1000: 10% 739.78 747.95 | 20% 472.25 539.57 | 30% 360.38 409.61 | silicone rubber resin 1120", "location": "Table II Density of the syntactic foams"}, {"quote": "A16/500 3.44 (500) 0.16 115 0.06-0.16 | A20/1000 6.90 (1000) 0.20 105 0.06-0.16", "location": "Table I Properties of the glass bubbles"}, {"quote": "A syntactic foam was produced by mixing silicone rubber and glass bubbles by hand. After mixing for 20 min, the raw material was filled in a wax mold and compressed by hand. The specimen was designed to be cylindrical with a diameter of 25 mm and a height of 17 mm.", "location": "Sec. 2 Experimental procedure"}, {"quote": "Compression experiments were performed by using Instron 5585 universal testing machine with a 1 mm/min cross head speed. Experiments were performed at room temperature for specimens with and without heat treatment.", "location": "Sec. 2 Experimental procedure"}], "extractor_confidence": 0.7}, {"record_id": "W2052135367-005", "paper_id": "W2052135367", "sample_label": "30% GB500, 500 C heat treated", "data_origin": "primary", "processing": {"matrix_class": "other_thermoset", "matrix_name": "Platinum-cure liquid silicone rubber, Smooth-On Mold Star 30 (30 Shore A, tensile strength 2.90 MPa, modulus 0.66 MPa, service range -53 to 232 C)", "particle_type": "glass_microballoon", "particle_grade": "3M A16/500 glass bubbles (crush test pressure 3.44 MPa / 500 psi)", "particle_true_density_g_cc": 0.16, "particle_mean_diameter_um": 115.0, "particle_wall_thickness_ratio": null, "particle_volume_fraction": null, "particle_weight_fraction": 0.3, "process_route": "mechanical_mixing_cast", "cure_or_process_temperature_c": 500.0, "additional_fillers": null}, "structure": {"measured_density_g_cc": 0.36038, "theoretical_density_g_cc": null, "matrix_porosity_fraction": null, "particle_breakage_fraction": null, "microstructure_notes": "Closed-cell syntactic foam, glass bubbles dispersed in silicone rubber. After one-sided 500 C / 1 h exposure the foam becomes a two-layer structure: a white, brittle, heat-resistive front layer extending less than 1/3 of the section height and a back layer that stays elastic/plastic like the unheated foam; SEM shows the glass bubbles remain intact at 500 C (they rupture at 750 C). Steady-state back-face temperature 130 C."}, "test": {"test_type": "compression", "strain_rate_per_s": 0.00098, "temperature_c": 25.0, "standard": null, "specimen_notes": "Cylindrical specimen D=25 mm, H=17 mm; Instron 5585, 1 mm/min crosshead speed; tested at room temperature after one-sided 500 +/- 10 C / 1 h heat treatment."}, "properties": {"modulus_mpa": null, "strength_mpa": null, "strain_at_failure": null, "energy_absorption_mj_m3": null, "plateau_stress_mpa": null, "densification_strain": null, "specific_modulus_mpa_per_g_cc": null, "specific_strength_mpa_per_g_cc": null, "storage_modulus_mpa": null, "loss_tangent": null, "thermal_conductivity_w_mk": null, "cte_per_k": null, "moisture_uptake_pct": null}, "evidence": [{"quote": "Weight percentage of glass bubbles / Density [kg/m3] GB500 GB1000: 10% 739.78 747.95 | 20% 472.25 539.57 | 30% 360.38 409.61 | silicone rubber resin 1120", "location": "Table II Density of the syntactic foams"}, {"quote": "High temperature heating of specimens were performed by applying a constant temperature of 500 +/- 10 C to one side of the specimen for a duration of one hour. During this time, the specimen's opposite surface was left exposed to ambient temperatures.", "location": "Sec. 2 Experimental procedure"}, {"quote": "Compression experiments were performed by using Instron 5585 universal testing machine with a 1 mm/min cross head speed. Experiments were performed at room temperature for specimens with and without heat treatment.", "location": "Sec. 2 Experimental procedure"}, {"quote": "A16/500 3.44 (500) 0.16 115 0.06-0.16 | A20/1000 6.90 (1000) 0.20 105 0.06-0.16", "location": "Table I Properties of the glass bubbles"}], "extractor_confidence": 0.7}, {"record_id": "W2052135367-006", "paper_id": "W2052135367", "sample_label": "10% GB1000, virgin", "data_origin": "primary", "processing": {"matrix_class": "other_thermoset", "matrix_name": "Platinum-cure liquid silicone rubber, Smooth-On Mold Star 30 (30 Shore A, tensile strength 2.90 MPa, modulus 0.66 MPa, service range -53 to 232 C)", "particle_type": "glass_microballoon", "particle_grade": "3M A20/1000 glass bubbles (crush test pressure 6.90 MPa / 1000 psi)", "particle_true_density_g_cc": 0.2, "particle_mean_diameter_um": 105.0, "particle_wall_thickness_ratio": null, "particle_volume_fraction": null, "particle_weight_fraction": 0.1, "process_route": "mechanical_mixing_cast", "cure_or_process_temperature_c": 25.0, "additional_fillers": null}, "structure": {"measured_density_g_cc": 0.74795, "theoretical_density_g_cc": null, "matrix_porosity_fraction": null, "particle_breakage_fraction": null, "microstructure_notes": "Closed-cell syntactic foam, glass bubbles dispersed in silicone rubber. As-cured (virgin) condition."}, "test": {"test_type": "compression", "strain_rate_per_s": 0.00098, "temperature_c": 25.0, "standard": null, "specimen_notes": "Cylindrical specimen D=25 mm, H=17 mm; Instron 5585, 1 mm/min crosshead speed; tested at room temperature in the virgin (untreated) state."}, "properties": {"modulus_mpa": null, "strength_mpa": null, "strain_at_failure": null, "energy_absorption_mj_m3": null, "plateau_stress_mpa": null, "densification_strain": null, "specific_modulus_mpa_per_g_cc": null, "specific_strength_mpa_per_g_cc": null, "storage_modulus_mpa": null, "loss_tangent": null, "thermal_conductivity_w_mk": null, "cte_per_k": null, "moisture_uptake_pct": null}, "evidence": [{"quote": "Weight percentage of glass bubbles / Density [kg/m3] GB500 GB1000: 10% 739.78 747.95 | 20% 472.25 539.57 | 30% 360.38 409.61 | silicone rubber resin 1120", "location": "Table II Density of the syntactic foams"}, {"quote": "A16/500 3.44 (500) 0.16 115 0.06-0.16 | A20/1000 6.90 (1000) 0.20 105 0.06-0.16", "location": "Table I Properties of the glass bubbles"}, {"quote": "A syntactic foam was produced by mixing silicone rubber and glass bubbles by hand. After mixing for 20 min, the raw material was filled in a wax mold and compressed by hand. The specimen was designed to be cylindrical with a diameter of 25 mm and a height of 17 mm.", "location": "Sec. 2 Experimental procedure"}, {"quote": "Compression experiments were performed by using Instron 5585 universal testing machine with a 1 mm/min cross head speed. Experiments were performed at room temperature for specimens with and without heat treatment.", "location": "Sec. 2 Experimental procedure"}], "extractor_confidence": 0.7}, {"record_id": "W2052135367-007", "paper_id": "W2052135367", "sample_label": "10% GB1000, 500 C heat treated", "data_origin": "primary", "processing": {"matrix_class": "other_thermoset", "matrix_name": "Platinum-cure liquid silicone rubber, Smooth-On Mold Star 30 (30 Shore A, tensile strength 2.90 MPa, modulus 0.66 MPa, service range -53 to 232 C)", "particle_type": "glass_microballoon", "particle_grade": "3M A20/1000 glass bubbles (crush test pressure 6.90 MPa / 1000 psi)", "particle_true_density_g_cc": 0.2, "particle_mean_diameter_um": 105.0, "particle_wall_thickness_ratio": null, "particle_volume_fraction": null, "particle_weight_fraction": 0.1, "process_route": "mechanical_mixing_cast", "cure_or_process_temperature_c": 500.0, "additional_fillers": null}, "structure": {"measured_density_g_cc": 0.74795, "theoretical_density_g_cc": null, "matrix_porosity_fraction": null, "particle_breakage_fraction": null, "microstructure_notes": "Closed-cell syntactic foam, glass bubbles dispersed in silicone rubber. After one-sided 500 C / 1 h exposure the foam becomes a two-layer structure: a white, brittle, heat-resistive front layer extending less than 1/3 of the section height and a back layer that stays elastic/plastic like the unheated foam; SEM shows the glass bubbles remain intact at 500 C (they rupture at 750 C). Steady-state back-face temperature 130 C."}, "test": {"test_type": "compression", "strain_rate_per_s": 0.00098, "temperature_c": 25.0, "standard": null, "specimen_notes": "Cylindrical specimen D=25 mm, H=17 mm; Instron 5585, 1 mm/min crosshead speed; tested at room temperature after one-sided 500 +/- 10 C / 1 h heat treatment."}, "properties": {"modulus_mpa": null, "strength_mpa": null, "strain_at_failure": null, "energy_absorption_mj_m3": null, "plateau_stress_mpa": null, "densification_strain": null, "specific_modulus_mpa_per_g_cc": null, "specific_strength_mpa_per_g_cc": null, "storage_modulus_mpa": null, "loss_tangent": null, "thermal_conductivity_w_mk": null, "cte_per_k": null, "moisture_uptake_pct": null}, "evidence": [{"quote": "Weight percentage of glass bubbles / Density [kg/m3] GB500 GB1000: 10% 739.78 747.95 | 20% 472.25 539.57 | 30% 360.38 409.61 | silicone rubber resin 1120", "location": "Table II Density of the syntactic foams"}, {"quote": "High temperature heating of specimens were performed by applying a constant temperature of 500 +/- 10 C to one side of the specimen for a duration of one hour. During this time, the specimen's opposite surface was left exposed to ambient temperatures.", "location": "Sec. 2 Experimental procedure"}, {"quote": "Compression experiments were performed by using Instron 5585 universal testing machine with a 1 mm/min cross head speed. Experiments were performed at room temperature for specimens with and without heat treatment.", "location": "Sec. 2 Experimental procedure"}, {"quote": "A16/500 3.44 (500) 0.16 115 0.06-0.16 | A20/1000 6.90 (1000) 0.20 105 0.06-0.16", "location": "Table I Properties of the glass bubbles"}], "extractor_confidence": 0.7}, {"record_id": "W2052135367-008", "paper_id": "W2052135367", "sample_label": "20% GB1000, virgin", "data_origin": "primary", "processing": {"matrix_class": "other_thermoset", "matrix_name": "Platinum-cure liquid silicone rubber, Smooth-On Mold Star 30 (30 Shore A, tensile strength 2.90 MPa, modulus 0.66 MPa, service range -53 to 232 C)", "particle_type": "glass_microballoon", "particle_grade": "3M A20/1000 glass bubbles (crush test pressure 6.90 MPa / 1000 psi)", "particle_true_density_g_cc": 0.2, "particle_mean_diameter_um": 105.0, "particle_wall_thickness_ratio": null, "particle_volume_fraction": null, "particle_weight_fraction": 0.2, "process_route": "mechanical_mixing_cast", "cure_or_process_temperature_c": 25.0, "additional_fillers": null}, "structure": {"measured_density_g_cc": 0.53957, "theoretical_density_g_cc": null, "matrix_porosity_fraction": null, "particle_breakage_fraction": null, "microstructure_notes": "Closed-cell syntactic foam, glass bubbles dispersed in silicone rubber. As-cured (virgin) condition."}, "test": {"test_type": "compression", "strain_rate_per_s": 0.00098, "temperature_c": 25.0, "standard": null, "specimen_notes": "Cylindrical specimen D=25 mm, H=17 mm; Instron 5585, 1 mm/min crosshead speed; tested at room temperature in the virgin (untreated) state."}, "properties": {"modulus_mpa": null, "strength_mpa": null, "strain_at_failure": null, "energy_absorption_mj_m3": null, "plateau_stress_mpa": null, "densification_strain": null, "specific_modulus_mpa_per_g_cc": null, "specific_strength_mpa_per_g_cc": null, "storage_modulus_mpa": null, "loss_tangent": null, "thermal_conductivity_w_mk": null, "cte_per_k": null, "moisture_uptake_pct": null}, "evidence": [{"quote": "Weight percentage of glass bubbles / Density [kg/m3] GB500 GB1000: 10% 739.78 747.95 | 20% 472.25 539.57 | 30% 360.38 409.61 | silicone rubber resin 1120", "location": "Table II Density of the syntactic foams"}, {"quote": "A16/500 3.44 (500) 0.16 115 0.06-0.16 | A20/1000 6.90 (1000) 0.20 105 0.06-0.16", "location": "Table I Properties of the glass bubbles"}, {"quote": "A syntactic foam was produced by mixing silicone rubber and glass bubbles by hand. After mixing for 20 min, the raw material was filled in a wax mold and compressed by hand. The specimen was designed to be cylindrical with a diameter of 25 mm and a height of 17 mm.", "location": "Sec. 2 Experimental procedure"}, {"quote": "Compression experiments were performed by using Instron 5585 universal testing machine with a 1 mm/min cross head speed. Experiments were performed at room temperature for specimens with and without heat treatment.", "location": "Sec. 2 Experimental procedure"}], "extractor_confidence": 0.7}, {"record_id": "W2052135367-009", "paper_id": "W2052135367", "sample_label": "20% GB1000, 500 C heat treated", "data_origin": "primary", "processing": {"matrix_class": "other_thermoset", "matrix_name": "Platinum-cure liquid silicone rubber, Smooth-On Mold Star 30 (30 Shore A, tensile strength 2.90 MPa, modulus 0.66 MPa, service range -53 to 232 C)", "particle_type": "glass_microballoon", "particle_grade": "3M A20/1000 glass bubbles (crush test pressure 6.90 MPa / 1000 psi)", "particle_true_density_g_cc": 0.2, "particle_mean_diameter_um": 105.0, "particle_wall_thickness_ratio": null, "particle_volume_fraction": null, "particle_weight_fraction": 0.2, "process_route": "mechanical_mixing_cast", "cure_or_process_temperature_c": 500.0, "additional_fillers": null}, "structure": {"measured_density_g_cc": 0.53957, "theoretical_density_g_cc": null, "matrix_porosity_fraction": null, "particle_breakage_fraction": null, "microstructure_notes": "Closed-cell syntactic foam, glass bubbles dispersed in silicone rubber. After one-sided 500 C / 1 h exposure the foam becomes a two-layer structure: a white, brittle, heat-resistive front layer extending less than 1/3 of the section height and a back layer that stays elastic/plastic like the unheated foam; SEM shows the glass bubbles remain intact at 500 C (they rupture at 750 C). Steady-state back-face temperature 130 C."}, "test": {"test_type": "compression", "strain_rate_per_s": 0.00098, "temperature_c": 25.0, "standard": null, "specimen_notes": "Cylindrical specimen D=25 mm, H=17 mm; Instron 5585, 1 mm/min crosshead speed; tested at room temperature after one-sided 500 +/- 10 C / 1 h heat treatment."}, "properties": {"modulus_mpa": null, "strength_mpa": null, "strain_at_failure": null, "energy_absorption_mj_m3": null, "plateau_stress_mpa": null, "densification_strain": null, "specific_modulus_mpa_per_g_cc": null, "specific_strength_mpa_per_g_cc": null, "storage_modulus_mpa": null, "loss_tangent": null, "thermal_conductivity_w_mk": null, "cte_per_k": null, "moisture_uptake_pct": null}, "evidence": [{"quote": "Weight percentage of glass bubbles / Density [kg/m3] GB500 GB1000: 10% 739.78 747.95 | 20% 472.25 539.57 | 30% 360.38 409.61 | silicone rubber resin 1120", "location": "Table II Density of the syntactic foams"}, {"quote": "High temperature heating of specimens were performed by applying a constant temperature of 500 +/- 10 C to one side of the specimen for a duration of one hour. During this time, the specimen's opposite surface was left exposed to ambient temperatures.", "location": "Sec. 2 Experimental procedure"}, {"quote": "Compression experiments were performed by using Instron 5585 universal testing machine with a 1 mm/min cross head speed. Experiments were performed at room temperature for specimens with and without heat treatment.", "location": "Sec. 2 Experimental procedure"}, {"quote": "A16/500 3.44 (500) 0.16 115 0.06-0.16 | A20/1000 6.90 (1000) 0.20 105 0.06-0.16", "location": "Table I Properties of the glass bubbles"}], "extractor_confidence": 0.7}, {"record_id": "W2052135367-010", "paper_id": "W2052135367", "sample_label": "30% GB1000, virgin", "data_origin": "primary", "processing": {"matrix_class": "other_thermoset", "matrix_name": "Platinum-cure liquid silicone rubber, Smooth-On Mold Star 30 (30 Shore A, tensile strength 2.90 MPa, modulus 0.66 MPa, service range -53 to 232 C)", "particle_type": "glass_microballoon", "particle_grade": "3M A20/1000 glass bubbles (crush test pressure 6.90 MPa / 1000 psi)", "particle_true_density_g_cc": 0.2, "particle_mean_diameter_um": 105.0, "particle_wall_thickness_ratio": null, "particle_volume_fraction": null, "particle_weight_fraction": 0.3, "process_route": "mechanical_mixing_cast", "cure_or_process_temperature_c": 25.0, "additional_fillers": null}, "structure": {"measured_density_g_cc": 0.40961, "theoretical_density_g_cc": null, "matrix_porosity_fraction": null, "particle_breakage_fraction": null, "microstructure_notes": "Closed-cell syntactic foam, glass bubbles dispersed in silicone rubber. As-cured (virgin) condition."}, "test": {"test_type": "compression", "strain_rate_per_s": 0.00098, "temperature_c": 25.0, "standard": null, "specimen_notes": "Cylindrical specimen D=25 mm, H=17 mm; Instron 5585, 1 mm/min crosshead speed; tested at room temperature in the virgin (untreated) state."}, "properties": {"modulus_mpa": null, "strength_mpa": null, "strain_at_failure": null, "energy_absorption_mj_m3": null, "plateau_stress_mpa": null, "densification_strain": null, "specific_modulus_mpa_per_g_cc": null, "specific_strength_mpa_per_g_cc": null, "storage_modulus_mpa": null, "loss_tangent": null, "thermal_conductivity_w_mk": null, "cte_per_k": null, "moisture_uptake_pct": null}, "evidence": [{"quote": "Weight percentage of glass bubbles / Density [kg/m3] GB500 GB1000: 10% 739.78 747.95 | 20% 472.25 539.57 | 30% 360.38 409.61 | silicone rubber resin 1120", "location": "Table II Density of the syntactic foams"}, {"quote": "A16/500 3.44 (500) 0.16 115 0.06-0.16 | A20/1000 6.90 (1000) 0.20 105 0.06-0.16", "location": "Table I Properties of the glass bubbles"}, {"quote": "A syntactic foam was produced by mixing silicone rubber and glass bubbles by hand. After mixing for 20 min, the raw material was filled in a wax mold and compressed by hand. The specimen was designed to be cylindrical with a diameter of 25 mm and a height of 17 mm.", "location": "Sec. 2 Experimental procedure"}, {"quote": "Compression experiments were performed by using Instron 5585 universal testing machine with a 1 mm/min cross head speed. Experiments were performed at room temperature for specimens with and without heat treatment.", "location": "Sec. 2 Experimental procedure"}], "extractor_confidence": 0.7}, {"record_id": "W2052135367-011", "paper_id": "W2052135367", "sample_label": "30% GB1000, 500 C heat treated", "data_origin": "primary", "processing": {"matrix_class": "other_thermoset", "matrix_name": "Platinum-cure liquid silicone rubber, Smooth-On Mold Star 30 (30 Shore A, tensile strength 2.90 MPa, modulus 0.66 MPa, service range -53 to 232 C)", "particle_type": "glass_microballoon", "particle_grade": "3M A20/1000 glass bubbles (crush test pressure 6.90 MPa / 1000 psi)", "particle_true_density_g_cc": 0.2, "particle_mean_diameter_um": 105.0, "particle_wall_thickness_ratio": null, "particle_volume_fraction": null, "particle_weight_fraction": 0.3, "process_route": "mechanical_mixing_cast", "cure_or_process_temperature_c": 500.0, "additional_fillers": null}, "structure": {"measured_density_g_cc": 0.40961, "theoretical_density_g_cc": null, "matrix_porosity_fraction": null, "particle_breakage_fraction": null, "microstructure_notes": "Closed-cell syntactic foam, glass bubbles dispersed in silicone rubber. After one-sided 500 C / 1 h exposure the foam becomes a two-layer structure: a white, brittle, heat-resistive front layer extending less than 1/3 of the section height and a back layer that stays elastic/plastic like the unheated foam; SEM shows the glass bubbles remain intact at 500 C (they rupture at 750 C). Steady-state back-face temperature 130 C."}, "test": {"test_type": "compression", "strain_rate_per_s": 0.00098, "temperature_c": 25.0, "standard": null, "specimen_notes": "Cylindrical specimen D=25 mm, H=17 mm; Instron 5585, 1 mm/min crosshead speed; tested at room temperature after one-sided 500 +/- 10 C / 1 h heat treatment."}, "properties": {"modulus_mpa": null, "strength_mpa": null, "strain_at_failure": null, "energy_absorption_mj_m3": null, "plateau_stress_mpa": null, "densification_strain": null, "specific_modulus_mpa_per_g_cc": null, "specific_strength_mpa_per_g_cc": null, "storage_modulus_mpa": null, "loss_tangent": null, "thermal_conductivity_w_mk": null, "cte_per_k": null,
