Repository: Harshelite2503/foamgpt

# FoamGPT

**An LLM-extracted, literature-scale Process–Structure–Property (PSP) dataset and benchmark for syntactic foams.**

Syntactic foams (hollow-particle-filled composites) have ~30 years of literature, but the quantitative
results live in tables and figures inside thousands of PDFs. FoamGPT turns that literature into a
machine-readable dataset and asks: *how well can classical ML and frontier LLMs predict foam properties,
and where do LLMs hallucinate?*

```
OpenAlex ──▶ OA PDFs ──▶ text+tables ──▶ Claude structured extraction ──▶ curated PSP table ──▶ benchmarks
 harvest      download      parse            extract / batch                  curate           bench-ml / bench-llm
```

File: data/extracted/extractions_pre_redo.jsonl (part 14 of 29)
{"paper_id": "W2625281021", "model": "claude-opus-5", "prompt_version": "v1.1", "mode": "claude_code_agent", "model_note": "claude-fable-5 via Claude Code subagent", "usage": null, "extraction": {"is_syntactic_foam_paper": true, "paper_summary": "Metal matrix syntactic foams made by inert-gas (Ar) pressure-assisted liquid infiltration of Al99.5, AlSi12, AlMgSi1 and AlCu5 matrices around ceramic hollow spheres (Globocer, 1444 um; SL300, 150 um) at ~64 vol% random close packing were examined after quasi-static (0.01 1/s), split-Hopkinson high strain rate (933 and 2629 1/s) and cyclic compression (R=0.1, f=10 Hz, k=0.7-0.9). Quasi-static loading damages the foam by matrix plasticity with progressive sphere fracture and barrelling, whereas at high strain rate the spheres crack parallel to the load already at ~2.5% strain and fully disintegrate at 2629 1/s, splitting the specimen. Under fatigue the unalloyed Al99.5 matrix foams fail along a single ~45 deg shear band while the harder Si-alloyed AlSi12 foams fail in a lenticular zone between two compression cones, which the authors attribute to the relative yield strength of matrix and ceramic spheres.", "records": [{"record_id": "W2625281021-000", "paper_id": "W2625281021", "sample_label": "Al99.5 - Globocer", "data_origin": "primary", "processing": {"matrix_class": "aluminum", "matrix_name": "Al99.5 commercially pure aluminium (99.5 wt% Al)", "particle_type": "ceramic_hollow", "particle_grade": "Globocer (Hollomet GmbH), 33 wt% Al2O3 / 48 wt% amorphous SiO2 / 19 wt% mullite", "particle_true_density_g_cc": 0.816, "particle_mean_diameter_um": 1444.0, "particle_wall_thickness_ratio": 0.92, "particle_volume_fraction": 0.64, "particle_weight_fraction": null, "process_route": "pressure_infiltration", "cure_or_process_temperature_c": null, "additional_fillers": null}, "structure": {"measured_density_g_cc": null, "theoretical_density_g_cc": null, "matrix_porosity_fraction": null, "particle_breakage_fraction": null, "microstructure_notes": "Random close packed ceramic hollow spheres, ~64 vol%. After 2% engineering deformation the hollow spheres are intact and deformation is carried by matrix plasticity; at 30% the spheres in the specimen centre are broken and the specimen barrels; at 60% the spheres are broken throughout the specimen. No breakage fraction quantified."}, "test": {"test_type": "compression", "strain_rate_per_s": 0.01, "temperature_c": 25.0, "standard": null, "specimen_notes": "Cylindrical D=12.7 mm, H/D=1, MTS 810 hydraulic machine, compressed to 50% engineering strain (sections examined at 2/30/60% deformation); specimens homogenized 520 C / 30 min and water cooled, tested immediately."}, "properties": {"modulus_mpa": null, "strength_mpa": null, "strain_at_failure": null, "energy_absorption_mj_m3": null, "plateau_stress_mpa": null, "densification_strain": null, "specific_modulus_mpa_per_g_cc": null, "specific_strength_mpa_per_g_cc": null, "storage_modulus_mpa": null, "loss_tangent": null, "thermal_conductivity_w_mk": null, "cte_per_k": null, "moisture_uptake_pct": null}, "evidence": [{"quote": "The quasi-static tests were performed on a MTS 810 type hydraulic materials testing machine at room temperature. For the test a 4 column compression tool were used and the tests were made up to 50% engineering deformation with 0.01 s-1 deformation rate.", "location": "Sec. 2 Materials and Methods"}, {"quote": "As filler material two different ceramics hollow spheres were used: Globocer-type made by Hollomet GmbH, and SL300-type made by Envinospheres Ltd. ... The volume fraction of the investigated foams was ~64% due to random close packing (RCP) order", "location": "Sec. 2 Materials and Methods"}, {"quote": "The investigated metal matrix syntactic foams were produced by inert gas (Ar) pressure assisted liquid phase infiltration.", "location": "Sec. 2 Materials and Methods"}, {"quote": "Fig. 2 shows the section of a specimen after 30% engineering deformation in the case of quasi-static compression. It can be seen the hollow spheres which were in the middle of the material are broken. The barrelling of the specimens can be observed as well.", "location": "Sec. 3.1 Results"}], "extractor_confidence": 0.75}, {"record_id": "W2625281021-001", "paper_id": "W2625281021", "sample_label": "Al99.5 - Globocer", "data_origin": "primary", "processing": {"matrix_class": "aluminum", "matrix_name": "Al99.5 commercially pure aluminium (99.5 wt% Al)", "particle_type": "ceramic_hollow", "particle_grade": "Globocer (Hollomet GmbH), 33 wt% Al2O3 / 48 wt% amorphous SiO2 / 19 wt% mullite", "particle_true_density_g_cc": 0.816, "particle_mean_diameter_um": 1444.0, "particle_wall_thickness_ratio": 0.92, "particle_volume_fraction": 0.64, "particle_weight_fraction": null, "process_route": "pressure_infiltration", "cure_or_process_temperature_c": null, "additional_fillers": null}, "structure": {"measured_density_g_cc": null, "theoretical_density_g_cc": null, "matrix_porosity_fraction": null, "particle_breakage_fraction": null, "microstructure_notes": "At 933 1/s the ceramic hollow spheres are already cracked at eps=2.45% engineering deformation, with cracks parallel to the load direction that run from the sphere walls into the matrix; spheres crack but do not come apart."}, "test": {"test_type": "compression", "strain_rate_per_s": 933.0, "temperature_c": 25.0, "standard": null, "specimen_notes": "Split-Hopkinson pressure bar, C350 steel bars 1.8 m long, 19.05 mm diameter, striker 72.2 mm at 138 kPa (~15 m/s); cylindrical specimen D=12.7 mm, H/D=1; section examined at eps=2.45%."}, "properties": {"modulus_mpa": null, "strength_mpa": null, "strain_at_failure": null, "energy_absorption_mj_m3": null, "plateau_stress_mpa": null, "densification_strain": null, "specific_modulus_mpa_per_g_cc": null, "specific_strength_mpa_per_g_cc": null, "storage_modulus_mpa": null, "loss_tangent": null, "thermal_conductivity_w_mk": null, "cte_per_k": null, "moisture_uptake_pct": null}, "evidence": [{"quote": "By these two pressure levels 933 and 2629 s-1 strain rates could be reached which correspond to a ~15 and a ~36 m/s collision. In these tests MMSF made by Al99.5, AlSi12, AlMgSi1 or AlCu5 matrices and Globocer type filler material were used.", "location": "Sec. 2 Materials and Methods"}, {"quote": "As filler material two different ceramics hollow spheres were used: Globocer-type made by Hollomet GmbH, and SL300-type made by Envinospheres Ltd. ... The volume fraction of the investigated foams was ~64% due to random close packing (RCP) order", "location": "Sec. 2 Materials and Methods"}, {"quote": "Fig. 4a shows a longitudinal section of a specimens after a 933 s-1 strain rate compression (split-Hopkinson bar test). The engineering deformation of the foam was eps=2.45%.", "location": "Sec. 3.1 Results"}], "extractor_confidence": 0.75}, {"record_id": "W2625281021-002", "paper_id": "W2625281021", "sample_label": "Al99.5 - Globocer", "data_origin": "primary", "processing": {"matrix_class": "aluminum", "matrix_name": "Al99.5 commercially pure aluminium (99.5 wt% Al)", "particle_type": "ceramic_hollow", "particle_grade": "Globocer (Hollomet GmbH), 33 wt% Al2O3 / 48 wt% amorphous SiO2 / 19 wt% mullite", "particle_true_density_g_cc": 0.816, "particle_mean_diameter_um": 1444.0, "particle_wall_thickness_ratio": 0.92, "particle_volume_fraction": 0.64, "particle_weight_fraction": null, "process_route": "pressure_infiltration", "cure_or_process_temperature_c": null, "additional_fillers": null}, "structure": {"measured_density_g_cc": null, "theoretical_density_g_cc": null, "matrix_porosity_fraction": null, "particle_breakage_fraction": null, "microstructure_notes": "At 2629 1/s and eps=8.12% the ceramic hollow spheres are broken throughout the specimen and come apart, cells collapse and large load-parallel cracks split the specimen into 2-3 pieces; cracks wider than at 933 1/s."}, "test": {"test_type": "compression", "strain_rate_per_s": 2629.0, "temperature_c": 25.0, "standard": null, "specimen_notes": "Split-Hopkinson pressure bar, striker driven at 552 kPa (~36 m/s); cylindrical specimen D=12.7 mm, H/D=1; section examined at eps=8.12%."}, "properties": {"modulus_mpa": null, "strength_mpa": null, "strain_at_failure": null, "energy_absorption_mj_m3": null, "plateau_stress_mpa": null, "densification_strain": null, "specific_modulus_mpa_per_g_cc": null, "specific_strength_mpa_per_g_cc": null, "storage_modulus_mpa": null, "loss_tangent": null, "thermal_conductivity_w_mk": null, "cte_per_k": null, "moisture_uptake_pct": null}, "evidence": [{"quote": "By these two pressure levels 933 and 2629 s-1 strain rates could be reached which correspond to a ~15 and a ~36 m/s collision. In these tests MMSF made by Al99.5, AlSi12, AlMgSi1 or AlCu5 matrices and Globocer type filler material were used.", "location": "Sec. 2 Materials and Methods"}, {"quote": "Fig. 5a shows a longitudinal section of a specimen after a 2629 s-1 strain rate compression (split-Hopkinson bar test). The engineering deformation of the foam was eps=8.12%.", "location": "Sec. 3.1 Results"}, {"quote": "Filler type Diameter (um) Wall thickness (um) Density (gcm-3) | Globocer 1444 58.0 0.816 | SL300 150 6.75 0.691", "location": "Table 2 The properties of the ceramics hollow spheres"}], "extractor_confidence": 0.75}, {"record_id": "W2625281021-003", "paper_id": "W2625281021", "sample_label": "Al99.5 - SL300", "data_origin": "primary", "processing": {"matrix_class": "aluminum", "matrix_name": "Al99.5 commercially pure aluminium (99.5 wt% Al)", "particle_type": "ceramic_hollow", "particle_grade": "SL300 (Envirospheres Ltd.), 33 wt% Al2O3 / 48 wt% amorphous SiO2 / 19 wt% mullite", "particle_true_density_g_cc": 0.691, "particle_mean_diameter_um": 150.0, "particle_wall_thickness_ratio": 0.91, "particle_volume_fraction": 0.64, "particle_weight_fraction": null, "process_route": "pressure_infiltration", "cure_or_process_temperature_c": null, "additional_fillers": null}, "structure": {"measured_density_g_cc": null, "theoretical_density_g_cc": null, "matrix_porosity_fraction": null, "particle_breakage_fraction": null, "microstructure_notes": "Damage concentrated in a narrow band inclined 40-45 deg to the load axis; inside the band the hollow spheres are broken and the cells collapsed and the two halves slide on each other, outside it the foam is unchanged."}, "test": {"test_type": "fatigue", "strain_rate_per_s": null, "temperature_c": 25.0, "standard": null, "specimen_notes": "Cyclic compression-compression, Instron 8872, R=0.1, f=10 Hz, load ratio k=sigma_max/sigma_c = 0.7-0.9 (damage shown for k=0.9); cylindrical specimen D=8.50 mm, H/D=1.5; failure criterion eps=2%, tests continued to eps=10%."}, "properties": {"modulus_mpa": null, "strength_mpa": null, "strain_at_failure": null, "energy_absorption_mj_m3": null, "plateau_stress_mpa": null, "densification_strain": null, "specific_modulus_mpa_per_g_cc": null, "specific_strength_mpa_per_g_cc": null, "storage_modulus_mpa": null, "loss_tangent": null, "thermal_conductivity_w_mk": null, "cte_per_k": null, "moisture_uptake_pct": null}, "evidence": [{"quote": "The loading of the specimen was cyclic compression with R=0.1 at different load ratios (k=sigma_max/sigma_c ...) from 0.7 up to 0.9. The frequency of the fatigue tests was set to f=10 Hz. As failure criterion a deformation limit was applied", "location": "Sec. 2 Materials and Methods"}, {"quote": "Fig. 6 shows a longitudinal section of an Al99.5 matrix - SL300 type ceramics hollow spheres filled syntactic foam after the fatigue test. ... The deformation concentrated on a narrow band which inclined 40-45 deg to the direction of the compression load.", "location": "Sec. 3.2 Results"}, {"quote": "As filler material two different ceramics hollow spheres were used: Globocer-type made by Hollomet GmbH, and SL300-type made by Envinospheres Ltd. ... The volume fraction of the investigated foams was ~64% due to random close packing (RCP) order", "location": "Sec. 2 Materials and Methods"}], "extractor_confidence": 0.7}, {"record_id": "W2625281021-004", "paper_id": "W2625281021", "sample_label": "AlSi12 - SL300", "data_origin": "primary", "processing": {"matrix_class": "aluminum", "matrix_name": "AlSi12 aluminium alloy (12.8 wt% Si)", "particle_type": "ceramic_hollow", "particle_grade": "SL300 (Envirospheres Ltd.), 33 wt% Al2O3 / 48 wt% amorphous SiO2 / 19 wt% mullite", "particle_true_density_g_cc": 0.691, "particle_mean_diameter_um": 150.0, "particle_wall_thickness_ratio": 0.91, "particle_volume_fraction": 0.64, "particle_weight_fraction": null, "process_route": "pressure_infiltration", "cure_or_process_temperature_c": null, "additional_fillers": null}, "structure": {"measured_density_g_cc": null, "theoretical_density_g_cc": null, "matrix_porosity_fraction": null, "particle_breakage_fraction": null, "microstructure_notes": "Damage confined between two compression cones formed at the tool plates; lenticular failure zone with secondary shear bands at its perimeter; foam far from the zone unchanged."}, "test": {"test_type": "fatigue", "strain_rate_per_s": null, "temperature_c": 25.0, "standard": null, "specimen_notes": "Cyclic compression-compression, Instron 8872, R=0.1, f=10 Hz, load ratio k=sigma_max/sigma_c = 0.7-0.9 (damage shown for k=0.9); cylindrical specimen D=8.50 mm, H/D=1.5; failure criterion eps=2%, tests continued to eps=10%."}, "properties": {"modulus_mpa": null, "strength_mpa": null, "strain_at_failure": null, "energy_absorption_mj_m3": null, "plateau_stress_mpa": null, "densification_strain": null, "specific_modulus_mpa_per_g_cc": null, "specific_strength_mpa_per_g_cc": null, "storage_modulus_mpa": null, "loss_tangent": null, "thermal_conductivity_w_mk": null, "cte_per_k": null, "moisture_uptake_pct": null}, "evidence": [{"quote": "The loading of the specimen was cyclic compression with R=0.1 at different load ratios (k=sigma_max/sigma_c ...) from 0.7 up to 0.9. The frequency of the fatigue tests was set to f=10 Hz. As failure criterion a deformation limit was applied", "location": "Sec. 2 Materials and Methods"}, {"quote": "Fig. 7 shows a longitudinal section of an AlSi12-SL300 syntactic foam after the fatigue test. ... In this case the failure concentrated between two compression cones formed on the tool plates. The shape of the failure zone was usually lenticular combined with secondary shear bands", "location": "Sec. 3.2 Results"}, {"quote": "As filler material two different ceramics hollow spheres were used: Globocer-type made by Hollomet GmbH, and SL300-type made by Envinospheres Ltd. ... The volume fraction of the investigated foams was ~64% due to random close packing (RCP) order", "location": "Sec. 2 Materials and Methods"}], "extractor_confidence": 0.7}, {"record_id": "W2625281021-005", "paper_id": "W2625281021", "sample_label": "Al99.5 - Globocer", "data_origin": "primary", "processing": {"matrix_class": "aluminum", "matrix_name": "Al99.5 commercially pure aluminium (99.5 wt% Al)", "particle_type": "ceramic_hollow", "particle_grade": "Globocer (Hollomet GmbH), 33 wt% Al2O3 / 48 wt% amorphous SiO2 / 19 wt% mullite", "particle_true_density_g_cc": 0.816, "particle_mean_diameter_um": 1444.0, "particle_wall_thickness_ratio": 0.92, "particle_volume_fraction": 0.64, "particle_weight_fraction": null, "process_route": "pressure_infiltration", "cure_or_process_temperature_c": null, "additional_fillers": null}, "structure": {"measured_density_g_cc": null, "theoretical_density_g_cc": null, "matrix_porosity_fraction": null, "particle_breakage_fraction": null, "microstructure_notes": "Shear band(s) inclined ~45 deg to the load direction in which the matrix deformed plastically, the hollow spheres broke and the cells collapsed; structure far from the bands remained in the original condition."}, "test": {"test_type": "fatigue", "strain_rate_per_s": null, "temperature_c": 25.0, "standard": null, "specimen_notes": "Cyclic compression-compression, Instron 8872, R=0.1, f=10 Hz, load ratio k=sigma_max/sigma_c = 0.7-0.9 (damage shown for k=0.9); cylindrical specimen D=8.50 mm, H/D=1.5; failure criterion eps=2%, tests continued to eps=10%."}, "properties": {"modulus_mpa": null, "strength_mpa": null, "strain_at_failure": null, "energy_absorption_mj_m3": null, "plateau_stress_mpa": null, "densification_strain": null, "specific_modulus_mpa_per_g_cc": null, "specific_strength_mpa_per_g_cc": null, "storage_modulus_mpa": null, "loss_tangent": null, "thermal_conductivity_w_mk": null, "cte_per_k": null, "moisture_uptake_pct": null}, "evidence": [{"quote": "The loading of the specimen was cyclic compression with R=0.1 at different load ratios (k=sigma_max/sigma_c ...) from 0.7 up to 0.9. The frequency of the fatigue tests was set to f=10 Hz. As failure criterion a deformation limit was applied", "location": "Sec. 2 Materials and Methods"}, {"quote": "Fig. 8 shows a longitudinal section of an Al99.5 matrix - Globocer grade ceramic hollow spheres filled syntactic foam after the fatigue test. ... shear band(s) were occurred inclined ~45 deg to the direction of the compression load", "location": "Sec. 3.2 Results"}, {"quote": "As filler material two different ceramics hollow spheres were used: Globocer-type made by Hollomet GmbH, and SL300-type made by Envinospheres Ltd. ... The volume fraction of the investigated foams was ~64% due to random close packing (RCP) order", "location": "Sec. 2 Materials and Methods"}], "extractor_confidence": 0.7}, {"record_id": "W2625281021-006", "paper_id": "W2625281021", "sample_label": "AlSi12 - Globocer", "data_origin": "primary", "processing": {"matrix_class": "aluminum", "matrix_name": "AlSi12 aluminium alloy (12.8 wt% Si)", "particle_type": "ceramic_hollow", "particle_grade": "Globocer (Hollomet GmbH), 33 wt% Al2O3 / 48 wt% amorphous SiO2 / 19 wt% mullite", "particle_true_density_g_cc": 0.816, "particle_mean_diameter_um": 1444.0, "particle_wall_thickness_ratio": 0.92, "particle_volume_fraction": 0.64, "particle_weight_fraction": null, "process_route": "pressure_infiltration", "cure_or_process_temperature_c": null, "additional_fillers": null}, "structure": {"measured_density_g_cc": null, "theoretical_density_g_cc": null, "matrix_porosity_fraction": null, "particle_breakage_fraction": null, "microstructure_notes": "Failure concentrated between two compression cones formed on the tool plates, lenticular damage zone combined with cone-like shear bands; hollow spheres far from the zone unharmed."}, "test": {"test_type": "fatigue", "strain_rate_per_s": null, "temperature_c": 25.0, "standard": null, "specimen_notes": "Cyclic compression-compression, Instron 8872, R=0.1, f=10 Hz, load ratio k=sigma_max/sigma_c = 0.7-0.9 (damage shown for k=0.9); cylindrical specimen D=8.50 mm, H/D=1.5; failure criterion eps=2%, tests continued to eps=10%."}, "properties": {"modulus_mpa": null, "strength_mpa": null, "strain_at_failure": null, "energy_absorption_mj_m3": null, "plateau_stress_mpa": null, "densification_strain": null, "specific_modulus_mpa_per_g_cc": null, "specific_strength_mpa_per_g_cc": null, "storage_modulus_mpa": null, "loss_tangent": null, "thermal_conductivity_w_mk": null, "cte_per_k": null, "moisture_uptake_pct": null}, "evidence": [{"quote": "The loading of the specimen was cyclic compression with R=0.1 at different load ratios (k=sigma_max/sigma_c ...) from 0.7 up to 0.9. The frequency of the fatigue tests was set to f=10 Hz. As failure criterion a deformation limit was applied", "location": "Sec. 2 Materials and Methods"}, {"quote": "Fig. 9 shows a longitudinal section of an AlSi12-Globocer ceramic hollow spheres filled syntactic foam after the fatigue test. ... the failure concentrated between two compression cones formed on the tool plates. The shape of the failure zone was lenticular combined with cone-like shear bands.", "location": "Sec. 3.2 Results"}, {"quote": "As filler material two different ceramics hollow spheres were used: Globocer-type made by Hollomet GmbH, and SL300-type made by Envinospheres Ltd. ... The volume fraction of the investigated foams was ~64% due to random close packing (RCP) order", "location": "Sec. 2 Materials and Methods"}], "extractor_confidence": 0.7}], "extraction_notes": "This is a purely microstructural/fractographic damage study: it reports NO measured mechanical property values (no modulus, strength, plateau stress, energy absorption or fatigue life numbers) in text or tables, so all Properties fields are null and the records carry composition, structure and test-condition metadata only. particle_volume_fraction=0.64 comes from the stated '~64%' random close packing value and applies to all foams. particle_wall_thickness_ratio was computed as eta=(D/2 - t)/(D/2) from Table 2 (Globocer: (722-58)/722=0.92; SL300: (75-6.75)/75=0.91); it is not stated directly in the paper. Engineering deformations quoted in the figures (2%, 2.45%, 8.12%, 10%, 30%, 60%) are the imposed sectioning strains, not strains at failure, so strain_at_failure was left null. Test temperature set to 25 C (quasi-static tests stated 'at room temperature'; the SHPB and fatigue tests are assumed room temperature). Records were created only for the (matrix x filler x test condition) combinations for which results are actually presented. The Materials section also lists AlSi12, AlMgSi1 (O and T6) and AlCu5 (O and T6) matrices with Globocer filler for the monotone compression tests, but the paper states the damage mechanism was 'very similar' and presents no separate data for them, so no records were created for those. Homogenisation 520 C/30 min (and 170 C/14 h T6 ageing for AlMgSi1 and AlCu5) is heat treatment after infiltration; the infiltration temperature is not given, so cure_or_process_temperature_c is null."}}
{"paper_id": "W2760961188", "model": "claude-opus-5", "prompt_version": "v1.1", "mode": "claude_code_agent", "model_note": "claude-fable-5 via Claude Code subagent", "usage": null, "extraction": {"is_syntactic_foam_paper": true, "paper_summary": "Finite-element (Abaqus/Explicit) study of aluminium (Al6061) automotive crash boxes (70 x 70 x 200 mm) filled with glass-microballoon/epoxy syntactic foam in six filling configurations (full, 1/2, 1/4, empty, 8 mm and 16 mm lateral wall thickness), impacted by a rigid wall at 64 km/h for 5 ms. No foams were manufactured or tested: the syntactic-foam elastic constants (density 0.3 g/cm3, E = 1650 MPa, nu = 0.2) and Johnson-Cook plasticity constants were taken from / fitted to literature data (Li et al., Mater. Sci. Eng. A 515, 19 (2009)). The FEA shows that increasing foam fill lowers crash-box displacement, that full filling gives the highest (undesirable) initial reaction force, and that lateral-wall foam filling (Cases 5 and 6) gives the best compromise of energy absorption and reaction force at little weight penalty.", "records": [{"record_id": "W2760961188-000", "paper_id": "W2760961188", "sample_label": "Syntactic foam material card for FEA (glass microballoon/epoxy), properties taken from Li, Petrinic, Siviour, Froud, Reed, Mater. Sci. Eng. A 515, 19 (2009) [ref 11]", "data_origin": "secondary", "processing": {"matrix_class": "epoxy", "matrix_name": null, "particle_type": "glass_microballoon", "particle_grade": null, "particle_true_density_g_cc": null, "particle_mean_diameter_um": null, "particle_wall_thickness_ratio": null, "particle_volume_fraction": null, "particle_weight_fraction": null, "process_route": "other", "cure_or_process_temperature_c": null, "additional_fillers": null}, "structure": {"measured_density_g_cc": 0.3, "theoretical_density_g_cc": null, "matrix_porosity_fraction": null, "particle_breakage_fraction": null, "microstructure_notes": "Only 'micro glass bubble/epoxy syntactic foam' is stated; microballoon grade, volume fraction and processing route are not given in this paper. Poisson's ratio 0.2."}, "test": {"test_type": "other", "strain_rate_per_s": null, "temperature_c": null, "standard": null, "specimen_notes": "Not a test in this paper: values are the isotropic-elastic material card used in the Abaqus/Explicit crash-box model, quoted from the cited literature."}, "properties": {"modulus_mpa": 1650.0, "strength_mpa": null, "strain_at_failure": null, "energy_absorption_mj_m3": null, "plateau_stress_mpa": null, "densification_strain": null, "specific_modulus_mpa_per_g_cc": null, "specific_strength_mpa_per_g_cc": null, "storage_modulus_mpa": null, "loss_tangent": null, "thermal_conductivity_w_mk": null, "cte_per_k": null, "moisture_uptake_pct": null}, "evidence": [{"quote": "TABLE III Parameters for the syntactic foam elastic model [11]. Materials | Density [g/cm3] | Young's modulus [MPa] | Poisson's ratio | Syntactic foams | 0.3 | 1650 | 0.2", "location": "Table III, p. 2"}, {"quote": "Micro glass bubble/epoxy syntactic foam characteristics were taken from the literature data [11], and Johnson-Cook parameters were calculated.", "location": "Sec. 1 Introduction, last paragraph, p. 1"}], "extractor_confidence": 0.85}, {"record_id": "W2760961188-001", "paper_id": "W2760961188", "sample_label": "Syntactic foam Johnson-Cook plasticity card (glass microballoon/epoxy), fitted by the authors from Li et al., Mater. Sci. Eng. A 515, 19 (2009) [ref 11]", "data_origin": "model", "processing": {"matrix_class": "epoxy", "matrix_name": null, "particle_type": "glass_microballoon", "particle_grade": null, "particle_true_density_g_cc": null, "particle_mean_diameter_um": null, "particle_wall_thickness_ratio": null, "particle_volume_fraction": null, "particle_weight_fraction": null, "process_route": "other", "cure_or_process_temperature_c": null, "additional_fillers": null}, "structure": {"measured_density_g_cc": 0.3, "theoretical_density_g_cc": null, "matrix_porosity_fraction": null, "particle_breakage_fraction": null, "microstructure_notes": "Same material card as the elastic record; no microstructural characterisation reported."}, "test": {"test_type": "compression", "strain_rate_per_s": 3500.0, "temperature_c": null, "standard": null, "specimen_notes": "Johnson-Cook constitutive constants used in the FE model: A = 15 MPa, B = 0.01 MPa, n = 0.0001, C = 0.105, reference strain rate eps_dot_0 = 3500 1/s (m not printed in the table). A is the yield/flow stress constant at the reference strain rate, not a directly measured strength."}, "properties": {"modulus_mpa": null, "strength_mpa": 15.0, "strain_at_failure": null, "energy_absorption_mj_m3": null, "plateau_stress_mpa": null, "densification_strain": null, "specific_modulus_mpa_per_g_cc": null, "specific_strength_mpa_per_g_cc": null, "storage_modulus_mpa": null, "loss_tangent": null, "thermal_conductivity_w_mk": null, "cte_per_k": null, "moisture_uptake_pct": null}, "evidence": [{"quote": "TABLE IV Parameters for the syntactic foams Johnson-Cook plasticity model [11]. Materials | A [MPa] | B [MPa] | n | m | C | eps_dot_0 [1/s] | Syntactic foams | 15 | 0.01 | 0.0001 | | 0.105 | 3500", "location": "Table IV, p. 2"}], "extractor_confidence": 0.5}], "extraction_notes": "This is a pure finite-element / light-weighting design study; the authors manufactured and tested no syntactic foam themselves, so no primary Process-Structure-Property data exist. The only quantitative foam material data are the FE material cards in Tables III and IV, both attributed to ref. [11] (P. Li, N. Petrinic, C.R. Siviour, R. Froud, J.M. Reed, Mater. Sci. Eng. A 515, 19 (2009)); Table III is tagged data_origin='secondary' (values quoted from that paper) and Table IV 'model' (Johnson-Cook constants the present authors calculated/fitted). The paper states only 'micro glass bubble/epoxy' - no microballoon grade, volume/weight fraction, particle size or processing route is given, so those fields are null and process_route is set to 'other'. Table IV as printed has 6 parameter columns but only 5 numbers, so the exponent m is missing; A=15 MPa, B=0.01 MPa, n=0.0001, C=0.105, eps_dot_0=3500 1/s is the alignment implied by the running text. strength_mpa=15 records the Johnson-Cook A constant and should be treated as a constitutive parameter, not a measured strength; the test_type 'compression' and strain rate 3500 1/s reflect the reference strain rate of that card. All FEA outputs (maximum displacement, reaction force, impact load-deformation, absorbed energy for Cases 1-6, Figs. 4-6) are presented only as plots with no tabulated numbers, so they were not extracted; Table V gives only the foam mass per case (288, 144, 72, -, 119, 207 g) for a 70x70x200 mm Al6061 crash box, which is geometry rather than a material property. Al6061 Johnson-Cook parameters (Tables I and II) belong to the crash-box metal, not to a syntactic foam, and were not extracted."}}
