Repository: Harshelite2503/foamgpt

# FoamGPT

**An LLM-extracted, literature-scale Process–Structure–Property (PSP) dataset and benchmark for syntactic foams.**

Syntactic foams (hollow-particle-filled composites) have ~30 years of literature, but the quantitative
results live in tables and figures inside thousands of PDFs. FoamGPT turns that literature into a
machine-readable dataset and asks: *how well can classical ML and frontier LLMs predict foam properties,
and where do LLMs hallucinate?*

```
OpenAlex ──▶ OA PDFs ──▶ text+tables ──▶ Claude structured extraction ──▶ curated PSP table ──▶ benchmarks
 harvest      download      parse            extract / batch                  curate           bench-ml / bench-llm
```

File: data/extracted/extractions_pre_redo.jsonl (part 15 of 29)
{"paper_id": "W2954741032", "model": "claude-opus-5", "prompt_version": "v1.1", "mode": "claude_code_agent", "model_note": "claude-fable-5 via Claude Code subagent", "usage": null, "extraction": {"is_syntactic_foam_paper": true, "paper_summary": "Elastomeric syntactic foams made by mixing 3M A16 hollow glass microballoons (mean diameter 60 um) into Sylgard 184 PDMS at nominal volume fractions of 0.10, 0.20, 0.37 and 0.46 were compressed in situ inside an X-ray computed tomography scanner, with digital volume correlation and per-particle tracking used to follow microballoon collapse. Damage transitioned continuously from dispersed microballoon collapse at low volume fraction to clustered collapse forming 'pseudo crush bands' and fully collapsed pockets at high volume fraction, with collapse starting at eng. strain about -0.07 for phi = 0.46 versus only at large strains for phi = 0.10. Across all specimens the probability of microballoon survival fell as the local coordination number N_neighbor rose, so local particle clustering rather than global volume fraction best predicts damage.", "records": [{"record_id": "W2954741032-000", "paper_id": "W2954741032", "sample_label": "GMB/Sylgard 184 syntactic foam, nominal phi = 0.10", "data_origin": "primary", "processing": {"matrix_class": "other_thermoset", "matrix_name": "Sylgard 184 PDMS silicone elastomer (Dow Corning), two-part with curing agent", "particle_type": "glass_microballoon", "particle_grade": "3M A16 glass microballoons", "particle_true_density_g_cc": null, "particle_mean_diameter_um": 60.0, "particle_wall_thickness_ratio": null, "particle_volume_fraction": 0.1, "particle_weight_fraction": null, "process_route": "mechanical_mixing_cast", "cure_or_process_temperature_c": 25.0, "additional_fillers": null}, "structure": {"measured_density_g_cc": null, "theoretical_density_g_cc": null, "matrix_porosity_fraction": null, "particle_breakage_fraction": null, "microstructure_notes": "GMB diameter 30-95 um (10-90 % distribution), mean 60 um; A16 GMBs described as thinner-walled than those of Adrien et al. [10]. In situ XCT at 1.7 um voxel size (high resolution) and 8.5 um voxel size (DVC). Damage behaviour: GMB damage was dispersed and initiated only at high strains; most GMBs isolated, few closely packed chains; even at large strains (imaged to eng. strain -0.44) most particles remained intact. DVC background-removed axial strain variation ~0.01. Many particles had no or few proximate neighbours."}, "test": {"test_type": "compression", "strain_rate_per_s": null, "temperature_c": null, "standard": null, "specimen_notes": "Cylindrical specimen 7 mm height x 4.8 mm diameter, uniaxial compression in a custom in situ XCT loading stage inside an Xradia microXCT-200 (80 keV, 8 W); deformed in 500 um increments with a tomogram at each load step; step-wise (quasi-static) loading, strain rate not reported."}, "properties": {"modulus_mpa": null, "strength_mpa": null, "strain_at_failure": null, "energy_absorption_mj_m3": null, "plateau_stress_mpa": null, "densification_strain": null, "specific_modulus_mpa_per_g_cc": null, "specific_strength_mpa_per_g_cc": null, "storage_modulus_mpa": null, "loss_tangent": null, "thermal_conductivity_w_mk": null, "cte_per_k": null, "moisture_uptake_pct": null}, "evidence": [{"quote": "the syntactic foams were formed by mixing A16 GMBs (3M) into a two-part Sylgard 184 elastomer matrix (Dow Corning) with a curing agent. The slurry was drawn into cylindrical syringe molds, cured at room temperature, and subsequently cut into specimens with 7 mm height and 4.8 mm diameter.", "location": "Sec. 2.1 Materials"}, {"quote": "The diameter of A16 GMBs ranged from 30 to 95 um within 10-90% distribution, with a mean diameter of 60 um. Four foam specimens were prepared with nominal volume fractions of phi = 0.10, 0.20, 0.37 and 0.46", "location": "Sec. 2.1 Materials"}, {"quote": "the specimens were compressed in situ within an Xradia microXCT-200 machine. ... Specimens were deformed in 500 um increments between images. ... The nominal engineering stress-strain curve for each specimen is shown in Fig. 2a, which shows the development of a prominent stress plateau at increasing volume fraction.", "location": "Sec. 2.2 In situ XCT compression"}], "extractor_confidence": 0.55}, {"record_id": "W2954741032-001", "paper_id": "W2954741032", "sample_label": "GMB/Sylgard 184 syntactic foam, nominal phi = 0.20", "data_origin": "primary", "processing": {"matrix_class": "other_thermoset", "matrix_name": "Sylgard 184 PDMS silicone elastomer (Dow Corning), two-part with curing agent", "particle_type": "glass_microballoon", "particle_grade": "3M A16 glass microballoons", "particle_true_density_g_cc": null, "particle_mean_diameter_um": 60.0, "particle_wall_thickness_ratio": null, "particle_volume_fraction": 0.2, "particle_weight_fraction": null, "process_route": "mechanical_mixing_cast", "cure_or_process_temperature_c": 25.0, "additional_fillers": null}, "structure": {"measured_density_g_cc": null, "theoretical_density_g_cc": null, "matrix_porosity_fraction": null, "particle_breakage_fraction": null, "microstructure_notes": "GMB diameter 30-95 um (10-90 % distribution), mean 60 um; A16 GMBs described as thinner-walled than those of Adrien et al. [10]. In situ XCT at 1.7 um voxel size (high resolution) and 8.5 um voxel size (DVC). Damage behaviour: Damage initiated earliest in GMBs with closely spaced neighbours rather than isolated particles; GMB collapse remained incomplete and all damaged GMBs still had intact neighbours at eng. strain -0.28."}, "test": {"test_type": "compression", "strain_rate_per_s": null, "temperature_c": null, "standard": null, "specimen_notes": "Cylindrical specimen 7 mm height x 4.8 mm diameter, uniaxial compression in a custom in situ XCT loading stage inside an Xradia microXCT-200 (80 keV, 8 W); deformed in 500 um increments with a tomogram at each load step; step-wise (quasi-static) loading, strain rate not reported."}, "properties": {"modulus_mpa": null, "strength_mpa": null, "strain_at_failure": null, "energy_absorption_mj_m3": null, "plateau_stress_mpa": null, "densification_strain": null, "specific_modulus_mpa_per_g_cc": null, "specific_strength_mpa_per_g_cc": null, "storage_modulus_mpa": null, "loss_tangent": null, "thermal_conductivity_w_mk": null, "cte_per_k": null, "moisture_uptake_pct": null}, "evidence": [{"quote": "the syntactic foams were formed by mixing A16 GMBs (3M) into a two-part Sylgard 184 elastomer matrix (Dow Corning) with a curing agent. The slurry was drawn into cylindrical syringe molds, cured at room temperature, and subsequently cut into specimens with 7 mm height and 4.8 mm diameter.", "location": "Sec. 2.1 Materials"}, {"quote": "The diameter of A16 GMBs ranged from 30 to 95 um within 10-90% distribution, with a mean diameter of 60 um. Four foam specimens were prepared with nominal volume fractions of phi = 0.10, 0.20, 0.37 and 0.46", "location": "Sec. 2.1 Materials"}, {"quote": "the specimens were compressed in situ within an Xradia microXCT-200 machine. ... Specimens were deformed in 500 um increments between images. ... The nominal engineering stress-strain curve for each specimen is shown in Fig. 2a, which shows the development of a prominent stress plateau at increasing volume fraction.", "location": "Sec. 2.2 In situ XCT compression"}], "extractor_confidence": 0.55}, {"record_id": "W2954741032-002", "paper_id": "W2954741032", "sample_label": "GMB/Sylgard 184 syntactic foam, nominal phi = 0.37", "data_origin": "primary", "processing": {"matrix_class": "other_thermoset", "matrix_name": "Sylgard 184 PDMS silicone elastomer (Dow Corning), two-part with curing agent", "particle_type": "glass_microballoon", "particle_grade": "3M A16 glass microballoons", "particle_true_density_g_cc": null, "particle_mean_diameter_um": 60.0, "particle_wall_thickness_ratio": null, "particle_volume_fraction": 0.37, "particle_weight_fraction": null, "process_route": "mechanical_mixing_cast", "cure_or_process_temperature_c": 25.0, "additional_fillers": null}, "structure": {"measured_density_g_cc": null, "theoretical_density_g_cc": null, "matrix_porosity_fraction": null, "particle_breakage_fraction": null, "microstructure_notes": "GMB diameter 30-95 um (10-90 % distribution), mean 60 um; A16 GMBs described as thinner-walled than those of Adrien et al. [10]. In situ XCT at 1.7 um voxel size (high resolution) and 8.5 um voxel size (DVC). Damage behaviour: Isolated damage appeared by eng. strain -0.14 and propagated to adjacent GMBs, diffusing faster through horizontal GMB chains and forming several transverse 'pseudo crush bands'. This specimen was imaged over a smaller field of view ([500 voxels]^3) and was excluded from the GMB-survival statistics; results for it were partially reported in Croom et al. [7]."}, "test": {"test_type": "compression", "strain_rate_per_s": null, "temperature_c": null, "standard": null, "specimen_notes": "Cylindrical specimen 7 mm height x 4.8 mm diameter, uniaxial compression in a custom in situ XCT loading stage inside an Xradia microXCT-200 (80 keV, 8 W); deformed in 500 um increments with a tomogram at each load step; step-wise (quasi-static) loading, strain rate not reported."}, "properties": {"modulus_mpa": null, "strength_mpa": null, "strain_at_failure": null, "energy_absorption_mj_m3": null, "plateau_stress_mpa": null, "densification_strain": null, "specific_modulus_mpa_per_g_cc": null, "specific_strength_mpa_per_g_cc": null, "storage_modulus_mpa": null, "loss_tangent": null, "thermal_conductivity_w_mk": null, "cte_per_k": null, "moisture_uptake_pct": null}, "evidence": [{"quote": "the syntactic foams were formed by mixing A16 GMBs (3M) into a two-part Sylgard 184 elastomer matrix (Dow Corning) with a curing agent. The slurry was drawn into cylindrical syringe molds, cured at room temperature, and subsequently cut into specimens with 7 mm height and 4.8 mm diameter.", "location": "Sec. 2.1 Materials"}, {"quote": "The diameter of A16 GMBs ranged from 30 to 95 um within 10-90% distribution, with a mean diameter of 60 um. Four foam specimens were prepared with nominal volume fractions of phi = 0.10, 0.20, 0.37 and 0.46", "location": "Sec. 2.1 Materials"}, {"quote": "the specimens were compressed in situ within an Xradia microXCT-200 machine. ... Specimens were deformed in 500 um increments between images. ... The nominal engineering stress-strain curve for each specimen is shown in Fig. 2a, which shows the development of a prominent stress plateau at increasing volume fraction.", "location": "Sec. 2.2 In situ XCT compression"}], "extractor_confidence": 0.55}, {"record_id": "W2954741032-003", "paper_id": "W2954741032", "sample_label": "GMB/Sylgard 184 syntactic foam, nominal phi = 0.46", "data_origin": "primary", "processing": {"matrix_class": "other_thermoset", "matrix_name": "Sylgard 184 PDMS silicone elastomer (Dow Corning), two-part with curing agent", "particle_type": "glass_microballoon", "particle_grade": "3M A16 glass microballoons", "particle_true_density_g_cc": null, "particle_mean_diameter_um": 60.0, "particle_wall_thickness_ratio": null, "particle_volume_fraction": 0.46, "particle_weight_fraction": null, "process_route": "mechanical_mixing_cast", "cure_or_process_temperature_c": 25.0, "additional_fillers": null}, "structure": {"measured_density_g_cc": null, "theoretical_density_g_cc": null, "matrix_porosity_fraction": null, "particle_breakage_fraction": null, "microstructure_notes": "GMB diameter 30-95 um (10-90 % distribution), mean 60 um; A16 GMBs described as thinner-walled than those of Adrien et al. [10]. In situ XCT at 1.7 um voxel size (high resolution) and 8.5 um voxel size (DVC). Damage behaviour: Damage first identified at eng. strain -0.07, propagating quickly to adjacent GMBs and producing a large cluster of collapsed GMBs by -0.14; nearly all GMBs in the field of view damaged by -0.28. DVC background-removed axial strain variation ~0.05. All GMBs had nearby neighbours, up to 14 adjacent GMBs per particle in the most densely packed region."}, "test": {"test_type": "compression", "strain_rate_per_s": null, "temperature_c": null, "standard": null, "specimen_notes": "Cylindrical specimen 7 mm height x 4.8 mm diameter, uniaxial compression in a custom in situ XCT loading stage inside an Xradia microXCT-200 (80 keV, 8 W); deformed in 500 um increments with a tomogram at each load step; step-wise (quasi-static) loading, strain rate not reported."}, "properties": {"modulus_mpa": null, "strength_mpa": null, "strain_at_failure": null, "energy_absorption_mj_m3": null, "plateau_stress_mpa": null, "densification_strain": null, "specific_modulus_mpa_per_g_cc": null, "specific_strength_mpa_per_g_cc": null, "storage_modulus_mpa": null, "loss_tangent": null, "thermal_conductivity_w_mk": null, "cte_per_k": null, "moisture_uptake_pct": null}, "evidence": [{"quote": "the syntactic foams were formed by mixing A16 GMBs (3M) into a two-part Sylgard 184 elastomer matrix (Dow Corning) with a curing agent. The slurry was drawn into cylindrical syringe molds, cured at room temperature, and subsequently cut into specimens with 7 mm height and 4.8 mm diameter.", "location": "Sec. 2.1 Materials"}, {"quote": "The diameter of A16 GMBs ranged from 30 to 95 um within 10-90% distribution, with a mean diameter of 60 um. Four foam specimens were prepared with nominal volume fractions of phi = 0.10, 0.20, 0.37 and 0.46", "location": "Sec. 2.1 Materials"}, {"quote": "the specimens were compressed in situ within an Xradia microXCT-200 machine. ... Specimens were deformed in 500 um increments between images. ... The nominal engineering stress-strain curve for each specimen is shown in Fig. 2a, which shows the development of a prominent stress plateau at increasing volume fraction.", "location": "Sec. 2.2 In situ XCT compression"}], "extractor_confidence": 0.55}], "extraction_notes": "This is a damage-mechanism / in situ XCT imaging study, NOT a property-measurement study: it reports NO numeric mechanical property values for the foams. Engineering stress-strain curves (Fig. 2a), the fraction of intact GMBs versus strain (Fig. 2b), DVC strain fields (Fig. 4), clustering histograms (Fig. 5) and survival probabilities (Fig. 6) are shown only as figures, and the OCR'd text carries no axis values, so per rule 2 all Properties fields are null. The four records capture the four compositions (nominal phi = 0.10, 0.20, 0.37, 0.46) that were compression-tested, with the qualitative and semi-quantitative damage observations kept in microstructure_notes. matrix_class = 'other_thermoset' because the Sylgard 184 PDMS silicone elastomer has no dedicated enum value. cure_or_process_temperature_c = 25 C encodes 'cured at room temperature'. Test temperature and strain rate are not stated (loading was applied in 500 um displacement increments), so both are left null. Particle true density and wall-thickness/radius ratio are not reported. Reported strains such as -0.07, -0.14, -0.28, -0.30 and -0.44 are damage-initiation/imaging strains, not strains at failure, so strain_at_failure is left null and the values are recorded in microstructure_notes. Matrix moduli quoted from other papers in Sec. 5.1 (E_PDMS = 3 MPa [22], E_epoxy = E_vinylester = 3.0 GPa [23], E_PU = 250 MPa, E_PP = 21 MPa) are properties of neat matrix polymers, not of syntactic foams, so they were not turned into records. OCR caveat: the volume-fraction symbol phi is repeatedly garbled in the text extraction (rendered as '(/)', 'sck', '4)', '0'), and Sec. 3.1 twice refers to a 'phi = 0.07' specimen where the context makes clear the phi = 0.10 specimen is meant; the four nominal volume fractions were taken from Sec. 2.1 and the Fig. 1/3/4 captions, which agree."}}
{"paper_id": "W2986484245", "model": "claude-opus-5", "prompt_version": "v1.1", "mode": "claude_code_agent", "model_note": "claude-fable-5 via Claude Code subagent", "usage": null, "extraction": {"is_syntactic_foam_paper": true, "paper_summary": "HDPE (Braskem SHA7260, described as green polyethylene) syntactic foams filled with 1 and 5 wt% 3M iM16K hollow glass microspheres (0.46 g/cm3, 20 um, 16000 psi crush strength) plus a constant 5 wt% PE-g-MA compatibiliser were compounded by single screw and by co-rotating twin screw extrusion, compression moulded, and tested in tension (ASTM D638) and notched Izod impact (ASTM D256). SEM showed poor matrix/filler adhesion and incomplete wetting throughout, with the twin screw route giving better HGM dispersion but far more microsphere breakage and glass debris. Twin screw processing cut elastic modulus, tensile strength and strain by roughly 20, 10 and 23 %, and raising HGM from 1 to 5 wt% reduced properties further (5 % for modulus up to 50 % for strain); impact strength was the exception, rising 315 % for TS1 and 215 % for TS5 over the neat matrix while SS1 fell 12 %.", "records": [{"record_id": "W2986484245-000", "paper_id": "W2986484245", "sample_label": "SS1", "data_origin": "primary", "processing": {"matrix_class": "hdpe", "matrix_name": "HDPE SHA7260 (Braskem), density 0.955 g/cm3; described in the title/abstract as 'green polyethylene'", "particle_type": "glass_microballoon", "particle_grade": "3M iM16K hollow glass microspheres (crushing strength 16000 psi ~ 110 MPa)", "particle_true_density_g_cc": 0.46, "particle_mean_diameter_um": 20.0, "particle_wall_thickness_ratio": null, "particle_volume_fraction": null, "particle_weight_fraction": 0.01, "process_route": "extrusion", "cure_or_process_temperature_c": 150.0, "additional_fillers": "PE-g-MA compatibiliser, Orevac 18507 (Arkema), 5 wt%; density 0.954 g/cm3, MFI 5 g/10 min (190 C/2.16 kg), melting point 128 C"}, "structure": {"measured_density_g_cc": null, "theoretical_density_g_cc": null, "matrix_porosity_fraction": null, "particle_breakage_fraction": null, "microstructure_notes": "SEM of tensile fracture surfaces: few microsphere agglomerates, incomplete wetting of the filler by the matrix, but some HGM-matrix adhesion visible; overall a high HGM integrity index, i.e. most microspheres survived single screw processing intact, with only limited glass sediment (debris). Compounded by single screw extruder (AX-16, AX Plasticos), 50 rpm, 140-150 C profile."}, "test": {"test_type": "tension", "strain_rate_per_s": null, "temperature_c": 25.0, "standard": "ASTM D638", "specimen_notes": "EMIC DL 30000 universal testing machine, 50 mm/min crosshead, 50 kN load cell, room temperature, mean of 5 specimens. Pellets from the extruder were compression moulded at 180 C in an MH-08-MN hydraulic press: 2 min pre-press at 1 t, 1 min unloaded, then 3 min at 3 t. Gauge length not stated, so the nominal strain rate could not be computed."}, "properties": {"modulus_mpa": null, "strength_mpa": null, "strain_at_failure": null, "energy_absorption_mj_m3": null, "plateau_stress_mpa": null, "densification_strain": null, "specific_modulus_mpa_per_g_cc": null, "specific_strength_mpa_per_g_cc": null, "storage_modulus_mpa": null, "loss_tangent": null, "thermal_conductivity_w_mk": null, "cte_per_k": null, "moisture_uptake_pct": null}, "evidence": [{"quote": "Table 1. Composite formulation. Legend / HDPE (wt%) / PE-g-MA (wt%) / HGM (wt%) / Processing: SS1 94 5 1 Single screw extruder; SS5 90 5 5 Single screw extruder; TS1 94 5 1 Twin screw extruder; TS5 90 5 5 Twin screw extruder", "location": "Table 1 (Sec. 2.2 Processing)"}, {"quote": "The polymer matrix used in this paper was HDPE (SHA7260 grade, Braskem)... density (0.955g.cm-3). The hollow glass microsphere (iM16K) (3M) used as an inorganic filler and had the following specifications: density of 0.46g.cm-3, average diameter of 20 um and crushing strength of 16000 Psi.", "location": "Sec. 2.1 Materials"}, {"quote": "The foams were processed in a bench top single screw extruder model AX-16 (AX Plasticos) under the following operating conditions: screw rotation speed of 50 rpm, temperature profile from the feeding zone to the matrix of 140C to 150C.", "location": "Sec. 2.2.1 Single Screw Extruder"}, {"quote": "Tensile testing was performed in an EMIC DL 30000 Universal Testing Machine operating at 50mm/min with a load cell of 50 kN, according to ASTM D638 at room temperature... All results reported are a mean of 5 specimens.", "location": "Sec. 2.4.2 Mechanical tests"}, {"quote": "Single screw extrusion led to materials with similar or slightly higher modulus than that of the neat matrix, particularly that with 5% HGM... the foams obtained via a twin screw extruder showed a 20% reduction in the elastic modulus", "location": "Sec. 3.2.1 Tensile strength (data from Fig. 4)"}, {"quote": "for the single screw extruded samples strain reduction on compared to the matrix was 6.06% and 50.73% for SS1 and SS5, respectively, and for those produced by twin screw extrusion reductions of 25.62% and 42.04% for TS1 and TS5, respectively, were observed.", "location": "Sec. 3.2.1 Tensile strength (data from Fig. 7)"}], "extractor_confidence": 0.75}, {"record_id": "W2986484245-001", "paper_id": "W2986484245", "sample_label": "SS5", "data_origin": "primary", "processing": {"matrix_class": "hdpe", "matrix_name": "HDPE SHA7260 (Braskem), density 0.955 g/cm3; described in the title/abstract as 'green polyethylene'", "particle_type": "glass_microballoon", "particle_grade": "3M iM16K hollow glass microspheres (crushing strength 16000 psi ~ 110 MPa)", "particle_true_density_g_cc": 0.46, "particle_mean_diameter_um": 20.0, "particle_wall_thickness_ratio": null, "particle_volume_fraction": null, "particle_weight_fraction": 0.05, "process_route": "extrusion", "cure_or_process_temperature_c": 150.0, "additional_fillers": "PE-g-MA compatibiliser, Orevac 18507 (Arkema), 5 wt%; density 0.954 g/cm3, MFI 5 g/10 min (190 C/2.16 kg), melting point 128 C"}, "structure": {"measured_density_g_cc": null, "theoretical_density_g_cc": null, "matrix_porosity_fraction": null, "particle_breakage_fraction": null, "microstructure_notes": "SEM of tensile fracture surfaces: few microsphere agglomerates, incomplete wetting of the filler by the matrix, but some HGM-matrix adhesion visible; overall a high HGM integrity index for single screw processing, with some glass sediment attributed mainly to knife-mill pelletising. Compounded by single screw extruder (AX-16, AX Plasticos), 50 rpm, 140-150 C profile."}, "test": {"test_type": "tension", "strain_rate_per_s": null, "temperature_c": 25.0, "standard": "ASTM D638", "specimen_notes": "EMIC DL 30000 universal testing machine, 50 mm/min crosshead, 50 kN load cell, room temperature, mean of 5 specimens. Pellets from the extruder were compression moulded at 180 C in an MH-08-MN hydraulic press: 2 min pre-press at 1 t, 1 min unloaded, then 3 min at 3 t. Gauge length not stated, so the nominal strain rate could not be computed."}, "properties": {"modulus_mpa": null, "strength_mpa": null, "strain_at_failure": null, "energy_absorption_mj_m3": null, "plateau_stress_mpa": null, "densification_strain": null, "specific_modulus_mpa_per_g_cc": null, "specific_strength_mpa_per_g_cc": null, "storage_modulus_mpa": null, "loss_tangent": null, "thermal_conductivity_w_mk": null, "cte_per_k": null, "moisture_uptake_pct": null}, "evidence": [{"quote": "Table 1. Composite formulation. Legend / HDPE (wt%) / PE-g-MA (wt%) / HGM (wt%) / Processing: SS1 94 5 1 Single screw extruder; SS5 90 5 5 Single screw extruder; TS1 94 5 1 Twin screw extruder; TS5 90 5 5 Twin screw extruder", "location": "Table 1 (Sec. 2.2 Processing)"}, {"quote": "The polymer matrix used in this paper was HDPE (SHA7260 grade, Braskem)... density (0.955g.cm-3). The hollow glass microsphere (iM16K) (3M) used as an inorganic filler and had the following specifications: density of 0.46g.cm-3, average diameter of 20 um and crushing strength of 16000 Psi.", "location": "Sec. 2.1 Materials"}, {"quote": "The foams were processed in a bench top single screw extruder model AX-16 (AX Plasticos) under the following operating conditions: screw rotation speed of 50 rpm, temperature profile from the feeding zone to the matrix of 140C to 150C.", "location": "Sec. 2.2.1 Single Screw Extruder"}, {"quote": "Tensile testing was performed in an EMIC DL 30000 Universal Testing Machine operating at 50mm/min with a load cell of 50 kN, according to ASTM D638 at room temperature... All results reported are a mean of 5 specimens.", "location": "Sec. 2.4.2 Mechanical tests"}, {"quote": "Single screw extrusion led to materials with similar or slightly higher modulus than that of the neat matrix, particularly that with 5% HGM... the foams obtained via a twin screw extruder showed a 20% reduction in the elastic modulus", "location": "Sec. 3.2.1 Tensile strength (data from Fig. 4)"}, {"quote": "for the single screw extruded samples strain reduction on compared to the matrix was 6.06% and 50.73% for SS1 and SS5, respectively, and for those produced by twin screw extrusion reductions of 25.62% and 42.04% for TS1 and TS5, respectively, were observed.", "location": "Sec. 3.2.1 Tensile strength (data from Fig. 7)"}], "extractor_confidence": 0.75}, {"record_id": "W2986484245-002", "paper_id": "W2986484245", "sample_label": "TS1", "data_origin": "primary", "processing": {"matrix_class": "hdpe", "matrix_name": "HDPE SHA7260 (Braskem), density 0.955 g/cm3; described in the title/abstract as 'green polyethylene'", "particle_type": "glass_microballoon", "particle_grade": "3M iM16K hollow glass microspheres (crushing strength 16000 psi ~ 110 MPa)", "particle_true_density_g_cc": 0.46, "particle_mean_diameter_um": 20.0, "particle_wall_thickness_ratio": null, "particle_volume_fraction": null, "particle_weight_fraction": 0.01, "process_route": "extrusion", "cure_or_process_temperature_c": 190.0, "additional_fillers": "PE-g-MA compatibiliser, Orevac 18507 (Arkema), 5 wt%; density 0.954 g/cm3, MFI 5 g/10 min (190 C/2.16 kg), melting point 128 C"}, "structure": {"measured_density_g_cc": null, "theoretical_density_g_cc": null, "matrix_porosity_fraction": null, "particle_breakage_fraction": null, "microstructure_notes": "SEM shows morphology similar to the single screw foams but with greater matrix/filler contact and the most pronounced glass sediment from broken HGM, caused by the higher shear of the kneading blocks; poor adhesion and hollow spaces remain. Better HGM dispersion than single screw. Compounded by co-rotating twin screw extruder (NZ SJ-20, 22 mm, L/D 38, two intensive-shear kneading block sections), 300 rpm, 170-190 C profile."}, "test": {"test_type": "tension", "strain_rate_per_s": null, "temperature_c": 25.0, "standard": "ASTM D638", "specimen_notes": "EMIC DL 30000 universal testing machine, 50 mm/min crosshead, 50 kN load cell, room temperature, mean of 5 specimens. Pellets from the extruder were compression moulded at 180 C in an MH-08-MN hydraulic press: 2 min pre-press at 1 t, 1 min unloaded, then 3 min at 3 t. Gauge length not stated, so the nominal strain rate could not be computed."}, "properties": {"modulus_mpa": null, "strength_mpa": null, "strain_at_failure": null, "energy_absorption_mj_m3": null, "plateau_stress_mpa": null, "densification_strain": null, "specific_modulus_mpa_per_g_cc": null, "specific_strength_mpa_per_g_cc": null, "storage_modulus_mpa": null, "loss_tangent": null, "thermal_conductivity_w_mk": null, "cte_per_k": null, "moisture_uptake_pct": null}, "evidence": [{"quote": "Table 1. Composite formulation. Legend / HDPE (wt%) / PE-g-MA (wt%) / HGM (wt%) / Processing: SS1 94 5 1 Single screw extruder; SS5 90 5 5 Single screw extruder; TS1 94 5 1 Twin screw extruder; TS5 90 5 5 Twin screw extruder", "location": "Table 1 (Sec. 2.2 Processing)"}, {"quote": "The polymer matrix used in this paper was HDPE (SHA7260 grade, Braskem)... density (0.955g.cm-3). The hollow glass microsphere (iM16K) (3M) used as an inorganic filler and had the following specifications: density of 0.46g.cm-3, average diameter of 20 um and crushing strength of 16000 Psi.", "location": "Sec. 2.1 Materials"}, {"quote": "The composites were prepared in a modular co-rotating twin screw extruder (NZ, model SJ-20), diameter of 22 mm, L/D = 38... The temperature profile employed from the feeding zone to the matrix was 170C to 190 C and screw speed was 300 rpm.", "location": "Sec. 2.2.2 Twin Screw Extruder"}, {"quote": "Tensile testing was performed in an EMIC DL 30000 Universal Testing Machine operating at 50mm/min with a load cell of 50 kN, according to ASTM D638 at room temperature... All results reported are a mean of 5 specimens.", "location": "Sec. 2.4.2 Mechanical tests"}, {"quote": "Single screw extrusion led to materials with similar or slightly higher modulus than that of the neat matrix, particularly that with 5% HGM... the foams obtained via a twin screw extruder showed a 20% reduction in the elastic modulus", "location": "Sec. 3.2.1 Tensile strength (data from Fig. 4)"}, {"quote": "for the single screw extruded samples strain reduction on compared to the matrix was 6.06% and 50.73% for SS1 and SS5, respectively, and for those produced by twin screw extrusion reductions of 25.62% and 42.04% for TS1 and TS5, respectively, were observed.", "location": "Sec. 3.2.1 Tensile strength (data from Fig. 7)"}], "extractor_confidence": 0.75}, {"record_id": "W2986484245-003", "paper_id": "W2986484245", "sample_label": "TS5", "data_origin": "primary", "processing": {"matrix_class": "hdpe", "matrix_name": "HDPE SHA7260 (Braskem), density 0.955 g/cm3; described in the title/abstract as 'green polyethylene'", "particle_type": "glass_microballoon", "particle_grade": "3M iM16K hollow glass microspheres (crushing strength 16000 psi ~ 110 MPa)", "particle_true_density_g_cc": 0.46, "particle_mean_diameter_um": 20.0, "particle_wall_thickness_ratio": null, "particle_volume_fraction": null, "particle_weight_fraction": 0.05, "process_route": "extrusion", "cure_or_process_temperature_c": 190.0, "additional_fillers": "PE-g-MA compatibiliser, Orevac 18507 (Arkema), 5 wt%; density 0.954 g/cm3, MFI 5 g/10 min (190 C/2.16 kg), melting point 128 C"}, "structure": {"measured_density_g_cc": null, "theoretical_density_g_cc": null, "matrix_porosity_fraction": null, "particle_breakage_fraction": null, "microstructure_notes": "SEM shows morphology similar to the single screw foams but with greater matrix/filler contact and the most pronounced glass sediment from broken HGM, caused by the higher shear of the kneading blocks; poor adhesion and hollow spaces remain. Better HGM dispersion than single screw. Compounded by co-rotating twin screw extruder (NZ SJ-20, 22 mm, L/D 38, two intensive-shear kneading block sections), 300 rpm, 170-190 C profile."}, "test": {"test_type": "tension", "strain_rate_per_s": null, "temperature_c": 25.0, "standard": "ASTM D638", "specimen_notes": "EMIC DL 30000 universal testing machine, 50 mm/min crosshead, 50 kN load cell, room temperature, mean of 5 specimens. Pellets from the extruder were compression moulded at 180 C in an MH-08-MN hydraulic press: 2 min pre-press at 1 t, 1 min unloaded, then 3 min at 3 t. Gauge length not stated, so the nominal strain rate could not be computed."}, "properties": {"modulus_mpa": null, "strength_mpa": null, "strain_at_failure": null, "energy_absorption_mj_m3": null, "plateau_stress_mpa": null, "densification_strain": null, "specific_modulus_mpa_per_g_cc": null, "specific_strength_mpa_per_g_cc": null, "storage_modulus_mpa": null, "loss_tangent": null, "thermal_conductivity_w_mk": null, "cte_per_k": null, "moisture_uptake_pct": null}, "evidence": [{"quote": "Table 1. Composite formulation. Legend / HDPE (wt%) / PE-g-MA (wt%) / HGM (wt%) / Processing: SS1 94 5 1 Single screw extruder; SS5 90 5 5 Single screw extruder; TS1 94 5 1 Twin screw extruder; TS5 90 5 5 Twin screw extruder", "location": "Table 1 (Sec. 2.2 Processing)"}, {"quote": "The polymer matrix used in this paper was HDPE (SHA7260 grade, Braskem)... density (0.955g.cm-3). The hollow glass microsphere (iM16K) (3M) used as an inorganic filler and had the following specifications: density of 0.46g.cm-3, average diameter of 20 um and crushing strength of 16000 Psi.", "location": "Sec. 2.1 Materials"}, {"quote": "The composites were prepared in a modular co-rotating twin screw extruder (NZ, model SJ-20), diameter of 22 mm, L/D = 38... The temperature profile employed from the feeding zone to the matrix was 170C to 190 C and screw speed was 300 rpm.", "location": "Sec. 2.2.2 Twin Screw Extruder"}, {"quote": "Tensile testing was performed in an EMIC DL 30000 Universal Testing Machine operating at 50mm/min with a load cell of 50 kN, according to ASTM D638 at room temperature... All results reported are a mean of 5 specimens.", "location": "Sec. 2.4.2 Mechanical tests"}, {"quote": "Single screw extrusion led to materials with similar or slightly higher modulus than that of the neat matrix, particularly that with 5% HGM... the foams obtained via a twin screw extruder showed a 20% reduction in the elastic modulus", "location": "Sec. 3.2.1 Tensile strength (data from Fig. 4)"}, {"quote": "for the single screw extruded samples strain reduction on compared to the matrix was 6.06% and 50.73% for SS1 and SS5, respectively, and for those produced by twin screw extrusion reductions of 25.62% and 42.04% for TS1 and TS5, respectively, were observed.", "location": "Sec. 3.2.1 Tensile strength (data from Fig. 7)"}], "extractor_confidence": 0.75}, {"record_id": "W2986484245-004", "paper_id": "W2986484245", "sample_label": "SS1", "data_origin": "primary", "processing": {"matrix_class": "hdpe", "matrix_name": "HDPE SHA7260 (Braskem), density 0.955 g/cm3; described in the title/abstract as 'green polyethylene'", "particle_type": "glass_microballoon", "particle_grade": "3M iM16K hollow glass microspheres (crushing strength 16000 psi ~ 110 MPa)", "particle_true_density_g_cc": 0.46, "particle_mean_diameter_um": 20.0, "particle_wall_thickness_ratio": null, "particle_volume_fraction": null, "particle_weight_fraction": 0.01, "process_route": "extrusion", "cure_or_process_temperature_c": 150.0, "additional_fillers": "PE-g-MA compatibiliser, Orevac 18507 (Arkema), 5 wt%; density 0.954 g/cm3, MFI 5 g/10 min (190 C/2.16 kg), melting point 128 C"}, "structure": {"measured_density_g_cc": null, "theoretical_density_g_cc": null, "matrix_porosity_fraction": null, "particle_breakage_fraction": null, "microstructure_notes": "SEM of tensile fracture surfaces: few microsphere agglomerates, incomplete wetting of the filler by the matrix, but some HGM-matrix adhesion visible; overall a high HGM integrity index, i.e. most microspheres survived single screw processing intact, with only limited glass sediment (debris). Compounded by single screw extruder (AX-16, AX Plasticos), 50 rpm, 140-150 C profile."}, "test": {"test_type": "impact", "strain_rate_per_s": null, "temperature_c": null, "standard": "ASTM D256", "specimen_notes": "Notched Izod, CEAST Resil 5.5, 2.75 J hammer, notch depth 2.5 mm, mean of 5 specimens. Specimens compression moulded at 180 C from extruded pellets (2 min pre-press at 1 t, 1 min unloaded, 3 min at 3 t). Test temperature not stated."}, "properties": {"modulus_mpa": null, "strength_mpa": null, "strain_at_failure": null, "energy_absorption_mj_m3": null, "plateau_stress_mpa": null, "densification_strain": null, "specific_modulus_mpa_per_g_cc": null, "specific_strength_mpa_per_g_cc": null, "storage_modulus_mpa": null, "loss_tangent": null, "thermal_conductivity_w_mk": null, "cte_per_k": null, "moisture_uptake_pct": null}, "evidence": [{"quote": "Table 1. Composite formulation. Legend / HDPE (wt%) / PE-g-MA (wt%) / HGM (wt%) / Processing: SS1 94 5 1 Single screw extruder; SS5 90 5 5 Single screw extruder; TS1 94 5 1 Twin screw extruder; TS5 90 5 5 Twin screw extruder", "location": "Table 1 (Sec. 2.2 Processing)"}, {"quote": "The polymer matrix used in this paper was HDPE (SHA7260 grade, Braskem)... density (0.955g.cm-3). The hollow glass microsphere (iM16K) (3M) used as an inorganic filler and had the following specifications: density of 0.46g.cm-3, average diameter of 20 um and crushing strength of 16000 Psi.", "location": "Sec. 2.1 Materials"}, {"quote": "The foams were processed in a bench top single screw extruder model AX-16 (AX Plasticos) under the following operating conditions: screw rotation speed of 50 rpm, temperature profile from the feeding zone to the matrix of 140C to 150C.", "location": "Sec. 2.2.1 Single Screw Extruder"}, {"quote": "Izod impact tests were performed according to ASTM D256 on a CEAST Resil 5.5 equipment, operating with a 2.75J hammer. The specimens were notched (notch depth = 2.5mm) before impact.", "location": "Sec. 2.4.2 Mechanical tests"}, {"quote": "Regarding the impact strength, the composite SS1 showed a decrease of 12.17%, and the processing using a twin screw extruder increased the strength of foams. While the composite TS1 had an increase of 315.13%, TS5 revealed an increase of 215.35%", "location": "Sec. 4 Conclusions (data from Fig. 8)"}], "extractor_confidence": 0.75}, {"record_id": "W2986484245-005", "paper_id": "W2986484245", "sample_label": "TS1", "data_origin": "primary", "processing": {"matrix_class": "hdpe", "matrix_name": "HDPE SHA7260 (Braskem), density 0.955 g/cm3; described in the title/abstract as 'green polyethylene'", "particle_type": "glass_microballoon", "particle_grade": "3M iM16K hollow glass microspheres (crushing strength 16000 psi ~ 110 MPa)", "particle_true_density_g_cc": 0.46, "particle_mean_diameter_um": 20.0, "particle_wall_thickness_ratio": null, "particle_volume_fraction": null, "particle_weight_fraction": 0.01, "process_route": "extrusion", "cure_or_process_temperature_c": 190.0, "additional_fillers": "PE-g-MA compatibiliser, Orevac 18507 (Arkema), 5 wt%; density 0.954 g/cm3, MFI 5 g/10 min (190 C/2.16 kg), melting point 128 C"}, "structure": {"measured_density_g_cc": null, "theoretical_density_g_cc": null, "matrix_porosity_fraction": null, "particle_breakage_fraction": null, "microstructure_notes": "SEM shows morphology similar to the single screw foams but with greater matrix/filler contact and the most pronounced glass sediment from broken HGM, caused by the higher shear of the kneading blocks; poor adhesion and hollow spaces remain. Better HGM dispersion than single screw. Compounded by co-rotating twin screw extruder (NZ SJ-20, 22 mm, L/D 38, two intensive-shear kneading block sections), 300 rpm, 170-190 C profile."}, "test": {"test_type": "impact", "strain_rate_per_s": null, "temperature_c": null, "standard": "ASTM D256", "specimen_notes": "Notched Izod, CEAST Resil 5.5, 2.75 J hammer, notch depth 2.5 mm, mean of 5 specimens. Specimens compression moulded at 180 C from extruded pellets (2 min pre-press at 1 t, 1 min unloaded, 3 min at 3 t). Test temperature not stated."}, "properties": {"modulus_mpa": null, "strength_mpa": null, "strain_at_failure": null, "energy_absorption_mj_m3": null, "plateau_stress_mpa": null, "densification_strain": null, "specific_modulus_mpa_per_g_cc": null, "specific_strength_mpa_per_g_cc": null, "storage_modulus_mpa": null, "loss_tangent": null, "thermal_conductivity_w_mk": null, "cte_per_k": null, "moisture_uptake_pct": null}, "evidence": [{"quote": "Table 1. Composite formulation. Legend / HDPE (wt%) / PE-g-MA (wt%) / HGM (wt%) / Processing: SS1 94 5 1 Single screw extruder; SS5 90 5 5 Single screw extruder; TS1 94 5 1 Twin screw extruder; TS5 90 5 5 Twin screw extruder", "location": "Table 1 (Sec. 2.2 Processing)"}, {"quote": "The polymer matrix used in this paper was HDPE (SHA7260 grade, Braskem)... density (0.955g.cm-3). The hollow glass microsphere (iM16K) (3M) used as an inorganic filler and had the following specifications: density of 0.46g.cm-3, average diameter of 20 um and crushing strength of 16000 Psi.", "location": "Sec. 2.1 Materials"}, {"quote": "The composites were prepared in a modular co-rotating twin screw extruder (NZ, model SJ-20),
