Repository: Harshelite2503/foamgpt

# FoamGPT

**An LLM-extracted, literature-scale Process–Structure–Property (PSP) dataset and benchmark for syntactic foams.**

Syntactic foams (hollow-particle-filled composites) have ~30 years of literature, but the quantitative
results live in tables and figures inside thousands of PDFs. FoamGPT turns that literature into a
machine-readable dataset and asks: *how well can classical ML and frontier LLMs predict foam properties,
and where do LLMs hallucinate?*

```
OpenAlex ──▶ OA PDFs ──▶ text+tables ──▶ Claude structured extraction ──▶ curated PSP table ──▶ benchmarks
 harvest      download      parse            extract / batch                  curate           bench-ml / bench-llm
```

File: data/extracted/extractions_pre_redo.jsonl (part 16 of 29)
diameter of 22 mm, L/D = 38... The temperature profile employed from the feeding zone to the matrix was 170C to 190 C and screw speed was 300 rpm.", "location": "Sec. 2.2.2 Twin Screw Extruder"}, {"quote": "Izod impact tests were performed according to ASTM D256 on a CEAST Resil 5.5 equipment, operating with a 2.75J hammer. The specimens were notched (notch depth = 2.5mm) before impact.", "location": "Sec. 2.4.2 Mechanical tests"}, {"quote": "Regarding the impact strength, the composite SS1 showed a decrease of 12.17%, and the processing using a twin screw extruder increased the strength of foams. While the composite TS1 had an increase of 315.13%, TS5 revealed an increase of 215.35%", "location": "Sec. 4 Conclusions (data from Fig. 8)"}], "extractor_confidence": 0.75}, {"record_id": "W2986484245-006", "paper_id": "W2986484245", "sample_label": "TS5", "data_origin": "primary", "processing": {"matrix_class": "hdpe", "matrix_name": "HDPE SHA7260 (Braskem), density 0.955 g/cm3; described in the title/abstract as 'green polyethylene'", "particle_type": "glass_microballoon", "particle_grade": "3M iM16K hollow glass microspheres (crushing strength 16000 psi ~ 110 MPa)", "particle_true_density_g_cc": 0.46, "particle_mean_diameter_um": 20.0, "particle_wall_thickness_ratio": null, "particle_volume_fraction": null, "particle_weight_fraction": 0.05, "process_route": "extrusion", "cure_or_process_temperature_c": 190.0, "additional_fillers": "PE-g-MA compatibiliser, Orevac 18507 (Arkema), 5 wt%; density 0.954 g/cm3, MFI 5 g/10 min (190 C/2.16 kg), melting point 128 C"}, "structure": {"measured_density_g_cc": null, "theoretical_density_g_cc": null, "matrix_porosity_fraction": null, "particle_breakage_fraction": null, "microstructure_notes": "SEM shows morphology similar to the single screw foams but with greater matrix/filler contact and the most pronounced glass sediment from broken HGM, caused by the higher shear of the kneading blocks; poor adhesion and hollow spaces remain. Better HGM dispersion than single screw. Compounded by co-rotating twin screw extruder (NZ SJ-20, 22 mm, L/D 38, two intensive-shear kneading block sections), 300 rpm, 170-190 C profile."}, "test": {"test_type": "impact", "strain_rate_per_s": null, "temperature_c": null, "standard": "ASTM D256", "specimen_notes": "Notched Izod, CEAST Resil 5.5, 2.75 J hammer, notch depth 2.5 mm, mean of 5 specimens. Specimens compression moulded at 180 C from extruded pellets (2 min pre-press at 1 t, 1 min unloaded, 3 min at 3 t). Test temperature not stated."}, "properties": {"modulus_mpa": null, "strength_mpa": null, "strain_at_failure": null, "energy_absorption_mj_m3": null, "plateau_stress_mpa": null, "densification_strain": null, "specific_modulus_mpa_per_g_cc": null, "specific_strength_mpa_per_g_cc": null, "storage_modulus_mpa": null, "loss_tangent": null, "thermal_conductivity_w_mk": null, "cte_per_k": null, "moisture_uptake_pct": null}, "evidence": [{"quote": "Table 1. Composite formulation. Legend / HDPE (wt%) / PE-g-MA (wt%) / HGM (wt%) / Processing: SS1 94 5 1 Single screw extruder; SS5 90 5 5 Single screw extruder; TS1 94 5 1 Twin screw extruder; TS5 90 5 5 Twin screw extruder", "location": "Table 1 (Sec. 2.2 Processing)"}, {"quote": "The polymer matrix used in this paper was HDPE (SHA7260 grade, Braskem)... density (0.955g.cm-3). The hollow glass microsphere (iM16K) (3M) used as an inorganic filler and had the following specifications: density of 0.46g.cm-3, average diameter of 20 um and crushing strength of 16000 Psi.", "location": "Sec. 2.1 Materials"}, {"quote": "The composites were prepared in a modular co-rotating twin screw extruder (NZ, model SJ-20), diameter of 22 mm, L/D = 38... The temperature profile employed from the feeding zone to the matrix was 170C to 190 C and screw speed was 300 rpm.", "location": "Sec. 2.2.2 Twin Screw Extruder"}, {"quote": "Izod impact tests were performed according to ASTM D256 on a CEAST Resil 5.5 equipment, operating with a 2.75J hammer. The specimens were notched (notch depth = 2.5mm) before impact.", "location": "Sec. 2.4.2 Mechanical tests"}, {"quote": "Regarding the impact strength, the composite SS1 showed a decrease of 12.17%, and the processing using a twin screw extruder increased the strength of foams. While the composite TS1 had an increase of 315.13%, TS5 revealed an increase of 215.35%", "location": "Sec. 4 Conclusions (data from Fig. 8)"}], "extractor_confidence": 0.75}], "extraction_notes": "NO absolute property values are reported anywhere in this paper. Elastic modulus (Fig. 4), maximum tensile strength (Fig. 6), strain at maximum strength (Fig. 7) and Izod impact strength (Fig. 8) are all shown only as bar charts with no axis values quoted in the text, and there is no property table. The text gives only PERCENTAGE CHANGES relative to the neat HDPE matrix, and the schema has no field for a relative change, so every Properties field is null per rule 2. The reported changes are preserved verbatim in the evidence quotes: twin screw processing reduced elastic modulus, tensile strength and strain by 20 %, 10 % and 23 %; increasing HGM content reduced properties by 5 % (modulus) up to 50 % (strain); strain at break fell 6.06 % (SS1), 50.73 % (SS5), 25.62 % (TS1) and 42.04 % (TS5) versus the matrix; Izod impact strength changed by -12.17 % (SS1), +315.13 % (TS1) and +215.35 % (TS5). 7 records = 4 formulations (SS1, SS5, TS1, TS5) x tension, plus 3 impact records - SS5 has no impact record because the paper states its impact performance 'was not assessed due to the equipment limitations'. No neat-HDPE baseline record was created: the matrix is used as the 100 % reference in every figure but is not listed as a processed formulation in Table 1 and no numbers are given for it. Only weight fractions are reported (1 and 5 wt% HGM, 5 wt% PE-g-MA); particle_volume_fraction is left null - it was NOT converted, because although the HDPE (0.955 g/cm3) and iM16K (0.46 g/cm3) densities are given, the paper never reports a foam density and the PE-g-MA/HDPE split would have to be assumed. process_route='extrusion' covers the compounding step that distinguishes the samples (single vs twin screw); the test specimens were subsequently compression moulded at 180 C, which is recorded in specimen_notes. cure_or_process_temperature_c is the top of the extruder temperature profile: 150 C for the single screw samples (140-150 C) and 190 C for the twin screw samples (170-190 C). Tensile temperature_c=25 encodes the paper's 'at room temperature'; the impact test temperature is not stated and is left null. Strain rate is null for the tensile tests: the crosshead speed (50 mm/min) is given but the gauge length is not, so no 1/s value could be derived. Inconsistency worth flagging: the title, abstract and keywords call the matrix 'green polyethylene' (Braskem's sugarcane-derived PE), but Sec. 2.1 identifies it only as HDPE grade SHA7260 with no bio-based content stated. Also note a stray sentence in Sec. 3.2.1 referring to 'better performance for LMS', an undefined acronym that appears nowhere else."}}
{"paper_id": "W4244770627", "model": "claude-opus-5", "prompt_version": "v1.1", "mode": "claude_code_agent", "model_note": "claude-fable-5 via Claude Code subagent", "usage": null, "extraction": {"is_syntactic_foam_paper": true, "paper_summary": "7055 Al-alloy matrix syntactic foams reinforced with 1-2 mm Al2O3 hollow particles (52 vol.%) were made by simple gravity infiltration casting at 740, 770, 800 and 830 C, then normalized, annealed, quenched or solution-aged (470 C/1 h base). Average foam density was 1.73 g/cm3 with 40.89 % porosity. Quasi-static compression (1e-3 /s) gave the best as-cast properties at 800 C infiltration (yield 78.23 MPa, compressive strength 79.52 MPa, plateau 26.6 MPa); solution-aging gave the highest strength (95.32/96.45 MPa) and normalizing the best plateau stress (78.63 MPa) and energy absorption (48.14 MJ/m3, 28.04 kJ/kg).", "records": [{"record_id": "W4244770627-000", "paper_id": "W4244770627", "sample_label": "As-cast, infiltration at 740 C", "data_origin": "primary", "processing": {"matrix_class": "aluminum", "matrix_name": "7055 Al alloy (Al-Zn-Mg-Cu, 8.35Zn-2.38Cu-2.27Mg wt.%)", "particle_type": "ceramic_hollow", "particle_grade": "Al2O3 hollow particles (>99 wt.% Al2O3), 1-2 mm, Gongyi City Hongle Mineral Products", "particle_true_density_g_cc": null, "particle_mean_diameter_um": null, "particle_wall_thickness_ratio": null, "particle_volume_fraction": 0.52, "particle_weight_fraction": null, "process_route": "other", "cure_or_process_temperature_c": 740.0, "additional_fillers": null}, "structure": {"measured_density_g_cc": 1.75, "theoretical_density_g_cc": null, "matrix_porosity_fraction": null, "particle_breakage_fraction": null, "microstructure_notes": "Total porosity of the syntactic foam (from hollow particles) = 40.23 %; 7055-Al matrix density 2.81 g/cm3. As-cast condition."}, "test": {"test_type": "compression", "strain_rate_per_s": 0.001, "temperature_c": 25.0, "standard": null, "specimen_notes": "Cylindrical specimens phi 8 mm x 12 mm, universal testing machine WDW3100, ambient temperature"}, "properties": {"modulus_mpa": null, "strength_mpa": 65.18, "strain_at_failure": null, "energy_absorption_mj_m3": 15.93, "plateau_stress_mpa": 19.51, "densification_strain": 0.7058, "specific_modulus_mpa_per_g_cc": null, "specific_strength_mpa_per_g_cc": null, "storage_modulus_mpa": null, "loss_tangent": null, "thermal_conductivity_w_mk": null, "cte_per_k": null, "moisture_uptake_pct": null}, "evidence": [{"quote": "Infiltration at 740 C  61.46  65.18  19.51  70.58", "location": "Table 6 (Compressive properties of syntactic foams at different conditions)"}, {"quote": "Syntactic foam, infiltration at 740 C  1.75  40.23", "location": "Table 5 (Density and porosity of syntactic foams)"}, {"quote": "Infiltration at 740 C  70.58  15.93  9.15", "location": "Table 7 (Energy absorption properties)"}], "extractor_confidence": 0.9}, {"record_id": "W4244770627-001", "paper_id": "W4244770627", "sample_label": "As-cast, infiltration at 770 C", "data_origin": "primary", "processing": {"matrix_class": "aluminum", "matrix_name": "7055 Al alloy (Al-Zn-Mg-Cu, 8.35Zn-2.38Cu-2.27Mg wt.%)", "particle_type": "ceramic_hollow", "particle_grade": "Al2O3 hollow particles (>99 wt.% Al2O3), 1-2 mm, Gongyi City Hongle Mineral Products", "particle_true_density_g_cc": null, "particle_mean_diameter_um": null, "particle_wall_thickness_ratio": null, "particle_volume_fraction": 0.52, "particle_weight_fraction": null, "process_route": "other", "cure_or_process_temperature_c": 770.0, "additional_fillers": null}, "structure": {"measured_density_g_cc": 1.73, "theoretical_density_g_cc": null, "matrix_porosity_fraction": null, "particle_breakage_fraction": null, "microstructure_notes": "Total porosity of the syntactic foam (from hollow particles) = 40.98 %; 7055-Al matrix density 2.81 g/cm3. As-cast condition."}, "test": {"test_type": "compression", "strain_rate_per_s": 0.001, "temperature_c": 25.0, "standard": null, "specimen_notes": "Cylindrical specimens phi 8 mm x 12 mm, universal testing machine WDW3100, ambient temperature"}, "properties": {"modulus_mpa": null, "strength_mpa": 75.45, "strain_at_failure": null, "energy_absorption_mj_m3": 20.34, "plateau_stress_mpa": 25.94, "densification_strain": 0.7041, "specific_modulus_mpa_per_g_cc": null, "specific_strength_mpa_per_g_cc": null, "storage_modulus_mpa": null, "loss_tangent": null, "thermal_conductivity_w_mk": null, "cte_per_k": null, "moisture_uptake_pct": null}, "evidence": [{"quote": "Infiltration at 770 C  74.74  75.45  25.94  70.41", "location": "Table 6 (Compressive properties of syntactic foams at different conditions)"}, {"quote": "Syntactic foam, infiltration at 770 C  1.73  40.98", "location": "Table 5 (Density and porosity of syntactic foams)"}, {"quote": "Infiltration at 770 C  70.41  20.34  11.75", "location": "Table 7 (Energy absorption properties)"}], "extractor_confidence": 0.9}, {"record_id": "W4244770627-002", "paper_id": "W4244770627", "sample_label": "As-cast, infiltration at 800 C", "data_origin": "primary", "processing": {"matrix_class": "aluminum", "matrix_name": "7055 Al alloy (Al-Zn-Mg-Cu, 8.35Zn-2.38Cu-2.27Mg wt.%)", "particle_type": "ceramic_hollow", "particle_grade": "Al2O3 hollow particles (>99 wt.% Al2O3), 1-2 mm, Gongyi City Hongle Mineral Products", "particle_true_density_g_cc": null, "particle_mean_diameter_um": null, "particle_wall_thickness_ratio": null, "particle_volume_fraction": 0.52, "particle_weight_fraction": null, "process_route": "other", "cure_or_process_temperature_c": 800.0, "additional_fillers": null}, "structure": {"measured_density_g_cc": 1.74, "theoretical_density_g_cc": null, "matrix_porosity_fraction": null, "particle_breakage_fraction": null, "microstructure_notes": "Total porosity of the syntactic foam (from hollow particles) = 40.61 %; 7055-Al matrix density 2.81 g/cm3. As-cast condition."}, "test": {"test_type": "compression", "strain_rate_per_s": 0.001, "temperature_c": 25.0, "standard": null, "specimen_notes": "Cylindrical specimens phi 8 mm x 12 mm, universal testing machine WDW3100, ambient temperature"}, "properties": {"modulus_mpa": null, "strength_mpa": 79.52, "strain_at_failure": null, "energy_absorption_mj_m3": 20.58, "plateau_stress_mpa": 26.6, "densification_strain": 0.6983, "specific_modulus_mpa_per_g_cc": null, "specific_strength_mpa_per_g_cc": null, "storage_modulus_mpa": null, "loss_tangent": null, "thermal_conductivity_w_mk": null, "cte_per_k": null, "moisture_uptake_pct": null}, "evidence": [{"quote": "Infiltration at 800 C  78.23  79.52  26.6  69.83", "location": "Table 6 (Compressive properties of syntactic foams at different conditions)"}, {"quote": "Syntactic foam, infiltration at 800 C  1.74  40.61", "location": "Table 5 (Density and porosity of syntactic foams)"}, {"quote": "Infiltration at 800 C  69.83  20.58  11.84", "location": "Table 7 (Energy absorption properties)"}], "extractor_confidence": 0.9}, {"record_id": "W4244770627-003", "paper_id": "W4244770627", "sample_label": "As-cast, infiltration at 830 C", "data_origin": "primary", "processing": {"matrix_class": "aluminum", "matrix_name": "7055 Al alloy (Al-Zn-Mg-Cu, 8.35Zn-2.38Cu-2.27Mg wt.%)", "particle_type": "ceramic_hollow", "particle_grade": "Al2O3 hollow particles (>99 wt.% Al2O3), 1-2 mm, Gongyi City Hongle Mineral Products", "particle_true_density_g_cc": null, "particle_mean_diameter_um": null, "particle_wall_thickness_ratio": null, "particle_volume_fraction": 0.52, "particle_weight_fraction": null, "process_route": "other", "cure_or_process_temperature_c": 830.0, "additional_fillers": null}, "structure": {"measured_density_g_cc": 1.77, "theoretical_density_g_cc": null, "matrix_porosity_fraction": null, "particle_breakage_fraction": null, "microstructure_notes": "Total porosity of the syntactic foam (from hollow particles) = 39.46 %; 7055-Al matrix density 2.81 g/cm3. As-cast condition."}, "test": {"test_type": "compression", "strain_rate_per_s": 0.001, "temperature_c": 25.0, "standard": null, "specimen_notes": "Cylindrical specimens phi 8 mm x 12 mm, universal testing machine WDW3100, ambient temperature"}, "properties": {"modulus_mpa": null, "strength_mpa": 77.74, "strain_at_failure": null, "energy_absorption_mj_m3": 12.95, "plateau_stress_mpa": 13.62, "densification_strain": 0.7288, "specific_modulus_mpa_per_g_cc": null, "specific_strength_mpa_per_g_cc": null, "storage_modulus_mpa": null, "loss_tangent": null, "thermal_conductivity_w_mk": null, "cte_per_k": null, "moisture_uptake_pct": null}, "evidence": [{"quote": "Infiltration at 830 C  77.47  77.74  13.62  72.88", "location": "Table 6 (Compressive properties of syntactic foams at different conditions)"}, {"quote": "Syntactic foam, infiltration at 830 C  1.77  39.46", "location": "Table 5 (Density and porosity of syntactic foams)"}, {"quote": "Infiltration at 830 C  72.88  12.95  7.38", "location": "Table 7 (Energy absorption properties)"}], "extractor_confidence": 0.9}, {"record_id": "W4244770627-004", "paper_id": "W4244770627", "sample_label": "Normalizing, 470 C/1 h/AC", "data_origin": "primary", "processing": {"matrix_class": "aluminum", "matrix_name": "7055 Al alloy (Al-Zn-Mg-Cu, 8.35Zn-2.38Cu-2.27Mg wt.%)", "particle_type": "ceramic_hollow", "particle_grade": "Al2O3 hollow particles (>99 wt.% Al2O3), 1-2 mm, Gongyi City Hongle Mineral Products", "particle_true_density_g_cc": null, "particle_mean_diameter_um": null, "particle_wall_thickness_ratio": null, "particle_volume_fraction": 0.52, "particle_weight_fraction": null, "process_route": "other", "cure_or_process_temperature_c": 800.0, "additional_fillers": null}, "structure": {"measured_density_g_cc": 1.72, "theoretical_density_g_cc": null, "matrix_porosity_fraction": null, "particle_breakage_fraction": null, "microstructure_notes": "Total porosity of the syntactic foam (from hollow particles) = 41.36 %; 7055-Al matrix density 2.81 g/cm3. Heat-treated after gravity infiltration casting at 800 C: Normalizing, 470 C/1 h/AC."}, "test": {"test_type": "compression", "strain_rate_per_s": 0.001, "temperature_c": 25.0, "standard": null, "specimen_notes": "Cylindrical specimens phi 8 mm x 12 mm, universal testing machine WDW3100, ambient temperature"}, "properties": {"modulus_mpa": null, "strength_mpa": 84.54, "strain_at_failure": null, "energy_absorption_mj_m3": 48.14, "plateau_stress_mpa": 78.63, "densification_strain": 0.6316, "specific_modulus_mpa_per_g_cc": null, "specific_strength_mpa_per_g_cc": null, "storage_modulus_mpa": null, "loss_tangent": null, "thermal_conductivity_w_mk": null, "cte_per_k": null, "moisture_uptake_pct": null}, "evidence": [{"quote": "Normalizing, 470 C/1 h/AC  83.28  84.54  78.63  63.16", "location": "Table 6 (Compressive properties of syntactic foams at different conditions)"}, {"quote": "Syntactic foam, Normalizing, 470 C/1 h/AC  1.72  41.36", "location": "Table 5 (Density and porosity of syntactic foams)"}, {"quote": "Normalizing, 470 C/1 h/AC  63.16  48.14  28.04", "location": "Table 7 (Energy absorption properties)"}], "extractor_confidence": 0.9}, {"record_id": "W4244770627-005", "paper_id": "W4244770627", "sample_label": "Annealing, 470 C/1 h/FC", "data_origin": "primary", "processing": {"matrix_class": "aluminum", "matrix_name": "7055 Al alloy (Al-Zn-Mg-Cu, 8.35Zn-2.38Cu-2.27Mg wt.%)", "particle_type": "ceramic_hollow", "particle_grade": "Al2O3 hollow particles (>99 wt.% Al2O3), 1-2 mm, Gongyi City Hongle Mineral Products", "particle_true_density_g_cc": null, "particle_mean_diameter_um": null, "particle_wall_thickness_ratio": null, "particle_volume_fraction": 0.52, "particle_weight_fraction": null, "process_route": "other", "cure_or_process_temperature_c": 800.0, "additional_fillers": null}, "structure": {"measured_density_g_cc": 1.76, "theoretical_density_g_cc": null, "matrix_porosity_fraction": null, "particle_breakage_fraction": null, "microstructure_notes": "Total porosity of the syntactic foam (from hollow particles) = 39.85 %; 7055-Al matrix density 2.81 g/cm3. Heat-treated after gravity infiltration casting at 800 C: Annealing, 470 C/1 h/FC."}, "test": {"test_type": "compression", "strain_rate_per_s": 0.001, "temperature_c": 25.0, "standard": null, "specimen_notes": "Cylindrical specimens phi 8 mm x 12 mm, universal testing machine WDW3100, ambient temperature"}, "properties": {"modulus_mpa": null, "strength_mpa": 64.58, "strain_at_failure": null, "energy_absorption_mj_m3": 20.67, "plateau_stress_mpa": 28.87, "densification_strain": 0.6791, "specific_modulus_mpa_per_g_cc": null, "specific_strength_mpa_per_g_cc": null, "storage_modulus_mpa": null, "loss_tangent": null, "thermal_conductivity_w_mk": null, "cte_per_k": null, "moisture_uptake_pct": null}, "evidence": [{"quote": "Annealing, 470 C/1 h/FC  63.19  64.58  28.87  67.91", "location": "Table 6 (Compressive properties of syntactic foams at different conditions)"}, {"quote": "Syntactic foam, Annealing, 470 C/1 h/FC  1.76  39.85", "location": "Table 5 (Density and porosity of syntactic foams)"}, {"quote": "Annealing, 470 C/1 h/FC  67.91  20.67  11.73", "location": "Table 7 (Energy absorption properties)"}], "extractor_confidence": 0.9}, {"record_id": "W4244770627-006", "paper_id": "W4244770627", "sample_label": "Quenching, 470 C/1 h/WQ", "data_origin": "primary", "processing": {"matrix_class": "aluminum", "matrix_name": "7055 Al alloy (Al-Zn-Mg-Cu, 8.35Zn-2.38Cu-2.27Mg wt.%)", "particle_type": "ceramic_hollow", "particle_grade": "Al2O3 hollow particles (>99 wt.% Al2O3), 1-2 mm, Gongyi City Hongle Mineral Products", "particle_true_density_g_cc": null, "particle_mean_diameter_um": null, "particle_wall_thickness_ratio": null, "particle_volume_fraction": 0.52, "particle_weight_fraction": null, "process_route": "other", "cure_or_process_temperature_c": 800.0, "additional_fillers": null}, "structure": {"measured_density_g_cc": 1.61, "theoretical_density_g_cc": null, "matrix_porosity_fraction": null, "particle_breakage_fraction": null, "microstructure_notes": "Total porosity of the syntactic foam (from hollow particles) = 45.54 %; 7055-Al matrix density 2.81 g/cm3. Heat-treated after gravity infiltration casting at 800 C: Quenching, 470 C/1 h/WQ."}, "test": {"test_type": "compression", "strain_rate_per_s": 0.001, "temperature_c": 25.0, "standard": null, "specimen_notes": "Cylindrical specimens phi 8 mm x 12 mm, universal testing machine WDW3100, ambient temperature"}, "properties": {"modulus_mpa": null, "strength_mpa": 71.53, "strain_at_failure": null, "energy_absorption_mj_m3": 27.93, "plateau_stress_mpa": 37.97, "densification_strain": 0.7174, "specific_modulus_mpa_per_g_cc": null, "specific_strength_mpa_per_g_cc": null, "storage_modulus_mpa": null, "loss_tangent": null, "thermal_conductivity_w_mk": null, "cte_per_k": null, "moisture_uptake_pct": null}, "evidence": [{"quote": "Quenching, 470 C/1 h/WQ  68.53  71.53  37.97  71.74", "location": "Table 6 (Compressive properties of syntactic foams at different conditions)"}, {"quote": "Syntactic foam, Quenching, 470 C/1 h/WQ  1.61  45.54", "location": "Table 5 (Density and porosity of syntactic foams)"}, {"quote": "Quenching, 470 C/1 h/WQ  71.74  27.93  17.39", "location": "Table 7 (Energy absorption properties)"}], "extractor_confidence": 0.9}, {"record_id": "W4244770627-007", "paper_id": "W4244770627", "sample_label": "Solution-aging, 470 C/1 h/WQ + 120 C/24 h/AC", "data_origin": "primary", "processing": {"matrix_class": "aluminum", "matrix_name": "7055 Al alloy (Al-Zn-Mg-Cu, 8.35Zn-2.38Cu-2.27Mg wt.%)", "particle_type": "ceramic_hollow", "particle_grade": "Al2O3 hollow particles (>99 wt.% Al2O3), 1-2 mm, Gongyi City Hongle Mineral Products", "particle_true_density_g_cc": null, "particle_mean_diameter_um": null, "particle_wall_thickness_ratio": null, "particle_volume_fraction": 0.52, "particle_weight_fraction": null, "process_route": "other", "cure_or_process_temperature_c": 800.0, "additional_fillers": null}, "structure": {"measured_density_g_cc": 1.78, "theoretical_density_g_cc": null, "matrix_porosity_fraction": null, "particle_breakage_fraction": null, "microstructure_notes": "Total porosity of the syntactic foam (from hollow particles) = 39.1 %; 7055-Al matrix density 2.81 g/cm3. Heat-treated after gravity infiltration casting at 800 C: Solution-aging, 470 C/1 h/WQ + 120 C/24 h/AC."}, "test": {"test_type": "compression", "strain_rate_per_s": 0.001, "temperature_c": 25.0, "standard": null, "specimen_notes": "Cylindrical specimens phi 8 mm x 12 mm, universal testing machine WDW3100, ambient temperature"}, "properties": {"modulus_mpa": null, "strength_mpa": 96.45, "strain_at_failure": null, "energy_absorption_mj_m3": 32.84, "plateau_stress_mpa": 43.43, "densification_strain": 0.7246, "specific_modulus_mpa_per_g_cc": null, "specific_strength_mpa_per_g_cc": null, "storage_modulus_mpa": null, "loss_tangent": null, "thermal_conductivity_w_mk": null, "cte_per_k": null, "moisture_uptake_pct": null}, "evidence": [{"quote": "Solution-aging, 470 C/1 h/WQ + 120 C/24 h/AC  95.32  96.45  43.43  72.46", "location": "Table 6 (Compressive properties of syntactic foams at different conditions)"}, {"quote": "Syntactic foam, Solution-aging, 470 C/1 h/WQ + 120 C/24 h/AC  1.78  39.1", "location": "Table 5 (Density and porosity of syntactic foams)"}, {"quote": "Solution-aging, 470 C/1 h/WQ + 120 C/24 h/AC  72.46  32.84  18.45", "location": "Table 7 (Energy absorption properties)"}], "extractor_confidence": 0.9}, {"record_id": "W4244770627-008", "paper_id": "W4244770627", "sample_label": "Pure Al, Microwave sintering - literature value cited in Table 8, ref [57] Akinwekomi et al. 2019", "data_origin": "secondary", "processing": {"matrix_class": "aluminum", "matrix_name": "Pure Al", "particle_type": "other", "particle_grade": null, "particle_true_density_g_cc": null, "particle_mean_diameter_um": null, "particle_wall_thickness_ratio": null, "particle_volume_fraction": null, "particle_weight_fraction": null, "process_route": "powder_metallurgy", "cure_or_process_temperature_c": null, "additional_fillers": null}, "structure": {"measured_density_g_cc": 1.85, "theoretical_density_g_cc": null, "matrix_porosity_fraction": null, "particle_breakage_fraction": null, "microstructure_notes": "Comparison row in Table 8; hollow-particle type not stated in this paper."}, "test": {"test_type": "compression", "strain_rate_per_s": null, "temperature_c": null, "standard": null, "specimen_notes": "Test conditions not restated in the comparison table."}, "properties": {"modulus_mpa": null, "strength_mpa": null, "strain_at_failure": null, "energy_absorption_mj_m3": 18.61, "plateau_stress_mpa": null, "densification_strain": null, "specific_modulus_mpa_per_g_cc": null, "specific_strength_mpa_per_g_cc": null, "storage_modulus_mpa": null, "loss_tangent": null, "thermal_conductivity_w_mk": null, "cte_per_k": null, "moisture_uptake_pct": null}, "evidence": [{"quote": "Microwave sintering  Pure Al  1.85  18.61  8.09  [57]", "location": "Table 8 (Comparison of compressive energy absorption capacity of syntactic foams from the present work with AMSFs reported in recent years)"}], "extractor_confidence": 0.75}, {"record_id": "W4244770627-009", "paper_id": "W4244770627", "sample_label": "ZL111 Al alloy, Stirring casting - literature value cited in Table 8, ref [25] Su et al. 2019", "data_origin": "secondary", "processing": {"matrix_class": "aluminum", "matrix_name": "ZL111 Al alloy", "particle_type": "other", "particle_grade": null, "particle_true_density_g_cc": null, "particle_mean_diameter_um": null, "particle_wall_thickness_ratio": null, "particle_volume_fraction": null, "particle_weight_fraction": null, "process_route": "stir_casting", "cure_or_process_temperature_c": null, "additional_fillers": null}, "structure": {"measured_density_g_cc": 2.05, "theoretical_density_g_cc": null, "matrix_porosity_fraction": null, "particle_breakage_fraction": null, "microstructure_notes": "Comparison row in Table 8; hollow-particle type not stated in this paper."}, "test": {"test_type": "compression", "strain_rate_per_s": null, "temperature_c": null, "standard": null, "specimen_notes": "Test conditions not restated in the comparison table."}, "properties": {"modulus_mpa": null, "strength_mpa": null, "strain_at_failure": null, "energy_absorption_mj_m3": 47.31, "plateau_stress_mpa": null, "densification_strain": null, "specific_modulus_mpa_per_g_cc": null, "specific_strength_mpa_per_g_cc": null, "storage_modulus_mpa": null, "loss_tangent": null, "thermal_conductivity_w_mk": null, "cte_per_k": null, "moisture_uptake_pct": null}, "evidence": [{"quote": "Stirring casting  ZL111 Al alloy  2.05  47.31  23.08  [25]", "location": "Table 8 (Comparison of compressive energy absorption capacity of syntactic foams from the present work with AMSFs reported in recent years)"}], "extractor_confidence": 0.75}, {"record_id": "W4244770627-010", "paper_id": "W4244770627", "sample_label": "AA2014 Al alloy, Stirring casting - literature value cited in Table 8, ref [58] Sahu et al. 2019", "data_origin": "secondary", "processing": {"matrix_class": "aluminum", "matrix_name": "AA2014 Al alloy", "particle_type": "other", "particle_grade": null, "particle_true_density_g_cc": null, "particle_mean_diameter_um": null, "particle_wall_thickness_ratio": null, "particle_volume_fraction": null, "particle_weight_fraction": null, "process_route": "stir_casting", "cure_or_process_temperature_c": null, "additional_fillers": null}, "structure": {"measured_density_g_cc": 1.99, "theoretical_density_g_cc": null, "matrix_porosity_fraction": null, "particle_breakage_fraction": null, "microstructure_notes": "Comparison row in Table 8; hollow-particle type not stated in this paper."}, "test": {"test_type": "compression", "strain_rate_per_s": null, "temperature_c": null, "standard": null, "specimen_notes": "Test conditions not restated in the comparison table."}, "properties": {"modulus_mpa": null, "strength_mpa": null, "strain_at_failure": null, "energy_absorption_mj_m3": 65.0, "plateau_stress_mpa": null, "densification_strain": null, "specific_modulus_mpa_per_g_cc": null, "specific_strength_mpa_per_g_cc": null, "storage_modulus_mpa": null, "loss_tangent": null, "thermal_conductivity_w_mk": null, "cte_per_k": null, "moisture_uptake_pct": null}, "evidence": [{"quote": "Stirring casting  AA2014 Al alloy  1.99  65.0  32.66  [58]", "location": "Table 8 (Comparison of compressive energy absorption capacity of syntactic foams from the present work with AMSFs reported in recent years)"}], "extractor_confidence": 0.75}, {"record_id": "W4244770627-011", "paper_id": "W4244770627", "sample_label": "A356 Al alloy, Counter-gravity infiltration - literature value cited in Table 8, ref [23] Taherishargh et al. 2018 (density reported as a range 1.06-1.11 g/cm3)", "data_origin": "secondary", "processing": {"matrix_class": "aluminum", "matrix_name": "A356 Al alloy", "particle_type": "other", "particle_grade": null, "particle_true_density_g_cc": null, "particle_mean_diameter_um": null, "particle_wall_thickness_ratio": null, "particle_volume_fraction": null, "particle_weight_fraction": null, "process_route": "other", "cure_or_process_temperature_c": null, "additional_fillers": null}, "structure": {"measured_density_g_cc": null, "theoretical_density_g_cc": null, "matrix_porosity_fraction": null, "particle_breakage_fraction": null, "microstructure_notes": "Comparison row in Table 8; hollow-particle type not stated in this paper."}, "test": {"test_type": "compression", "strain_rate_per_s": null, "temperature_c": null, "standard": null, "specimen_notes": "Test conditions not restated in the comparison table."}, "properties": {"modulus_mpa": null, "strength_mpa": null, "strain_at_failure": null, "energy_absorption_mj_m3": 19.8, "plateau_stress_mpa": null, "densification_strain": null, "specific_modulus_mpa_per_g_cc": null, "specific_strength_mpa_per_g_cc": null, "storage_modulus_mpa": null, "loss_tangent": null, "thermal_conductivity_w_mk": null, "cte_per_k": null, "moisture_uptake_pct": null}, "evidence": [{"quote": "Counter-gravity infiltration  A356 Al alloy  1.06-1.11  19.8  17.8-18.7  [23]", "location": "Table 8 (Comparison of compressive energy absorption capacity of syntactic foams from the present work with AMSFs reported in recent years)"}], "extractor_confidence": 0.75}, {"record_id": "W4244770627-012", "paper_id": "W4244770627", "sample_label": "5A03 Al alloy, Pressure infiltration - literature value cited in Table 8, ref [9] Zhang et al. 2018", "data_origin": "secondary", "processing": {"matrix_class": "aluminum", "matrix_name": "5A03 Al alloy", "particle_type": "other", "particle_grade": null, "particle_true_density_g_cc": null, "particle_mean_diameter_um": null, "particle_wall_thickness_ratio": null, "particle_volume_fraction": null, "particle_weight_fraction": null, "process_route": "pressure_infiltration", "cure_or_process_temperature_c": null, "additional_fillers": null}, "structure": {"measured_density_g_cc": 1.22, "theoretical_density_g_cc": null, "matrix_porosity_fraction": null, "particle_breakage_fraction": null, "microstructure_notes": "Comparison row in Table 8; hollow-particle type not stated in this paper."}, "test": {"test_type": "compression", "strain_rate_per_s": null, "temperature_c": null, "standard": null, "specimen_notes": "Test conditions not restated in the comparison table."}, "properties": {"modulus_mpa": null, "strength_mpa": null, "strain_at_failure": null, "energy_absorption_mj_m3": 51.2, "plateau_stress_mpa": null, "densification_strain": null, "specific_modulus_mpa_per_g_cc": null, "specific_strength_mpa_per_g_cc": null, "storage_modulus_mpa": null, "loss_tangent": null, "thermal_conductivity_w_mk": null, "cte_per_k": null, "moisture_uptake_pct": null}, "evidence": [{"quote": "Pressure infiltration  5A03 Al alloy  1.22  51.2  42.0  [9]", "location": "Table 8 (Comparison of compressive energy absorption capacity of syntactic foams from the present work with AMSFs reported in recent years)"}], "extractor_confidence": 0.75}, {"record_id": "W4244770627-013", "paper_id": "W4244770627", "sample_label": "A356 Al alloy, Pressure infiltration - literature value cited in Table 8, ref [27] Broxtermann et al. 2017", "data_origin": "secondary", "processing": {"matrix_class": "aluminum", "matrix_name": "A356 Al alloy", "particle_type": "other", "particle_grade": null, "particle_true_density_g_cc": null, "particle_mean_diameter_um": null, "particle_wall_thickness_ratio": null, "particle_volume_fraction": null, "particle_weight_fraction": null, "process_route": "pressure_infiltration", "cure_or_process_temperature_c": null, "additional_fillers": null}, "structure": {"measured_density_g_cc": 0.76, "theoretical_density_g_cc": null, "matrix_porosity_fraction": null, "particle_breakage_fraction": null, "microstructure_notes": "Comparison row in Table 8; hollow-particle type not stated in this paper."}, "test": {"test_type": "compression", "strain_rate_per_s": null, "temperature_c": null, "standard": null, "specimen_notes": "Test conditions not restated in the comparison table."}, "properties": {"modulus_mpa": null, "strength_mpa": null, "strain_at_failure": null, "energy_absorption_mj_m3": 6.6, "plateau_stress_mpa": null, "densification_strain": null, "specific_modulus_mpa_per_g_cc": null, "specific_strength_mpa_per_g_cc": null, "storage_modulus_mpa": null, "loss_tangent": null, "thermal_conductivity_w_mk": null, "cte_per_k": null, "moisture_uptake_pct": null}, "evidence": [{"quote": "Pressure infiltration  A356 Al alloy  0.76  6.6  8.68  [27]", "location": "Table 8 (Comparison of compressive energy absorption capacity of syntactic foams from the present work with AMSFs reported in recent years)"}], "extractor_confidence": 0.75}, {"record_id": "W4244770627-014", "paper_id": "W4244770627", "sample_label": "Pure Al, Pressure infiltration - literature value cited in Table 8, ref [12] Lin et al. 2017", "data_origin": "secondary", "processing": {"matrix_class": "aluminum", "matrix_name": "Pure Al", "particle_type": "other", "particle_grade": null, "particle_true_density_g_cc": null, "particle_mean_diameter_um": null, "particle_wall_thickness_ratio": null, "particle_volume_fraction": null, "particle_weight_fraction": null, "process_route": "pressure_infiltration", "cure_or_process_temperature_c": null, "additional_fillers": null}, "structure": {"measured_density_g_cc": 1.2, "theoretical_density_g_cc": null, "matrix_porosity_fraction": null, "particle_breakage_fraction": null, "microstructure_notes": "Comparison row in Table 8; hollow-particle type not stated in this paper."}, "test": {"test_type": "compression", "strain_rate_per_s": null, "temperature_c": null, "standard": null, "specimen_notes": "Test conditions not restated in the comparison table."}, "properties": {"modulus_mpa": null, "strength_mpa": null, "strain_at_failure": null, "energy_absorption_mj_m3": 35.7, "plateau_stress_mpa": null, "densification_strain": null, "specific_modulus_mpa_per_g_cc": null, "specific_strength_mpa_per_g_cc": null, "storage_modulus_mpa": null, "loss_tangent": null, "thermal_conductivity_w_mk": null, "cte_per_k": null, "moisture_uptake_pct": null}, "evidence": [{"quote": "Pressure infiltration  Pure Al  1.2  35.7  29.8  [12]", "location": "Table 8 (Comparison of compressive energy absorption capacity of syntactic foams from the present work with AMSFs reported in recent years)"}], "extractor_confidence": 0.75}, {"record_id": "W4244770627-015", "paper_id": "W4244770627", "sample_label": "5A03 Al alloy, Pressure infiltration - literature value cited in Table 8, ref [12] Lin et al. 2017", "data_origin": "secondary", "processing": {"matrix_class": "aluminum", "matrix_name": "5A03 Al alloy", "particle_type": "other", "particle_grade": null, "particle_true_density_g_cc": null, "particle_mean_diameter_um": null, "particle_wall_thickness_ratio": null, "particle_volume_fraction": null, "particle_weight_fraction": null, "process_route": "pressure_infiltration", "cure_or_process_temperature_c": null, "additional_fillers": null}, "structure": {"measured_density_g_cc": 1.23, "theoretical_density_g_cc": null, "matrix_porosity_fraction": null, "particle_breakage_fraction": null, "microstructure_notes": "Comparison row in Table 8; hollow-particle type not stated in this paper."}, "test": {"test_type": "compression", "strain_rate_per_s": null, "temperature_c": null, "standard": null, "specimen_notes": "Test conditions not restated in the comparison table."}, "properties": {"modulus_mpa": null, "strength_mpa": null, "strain_at_failure": null, "energy_absorption_mj_m3": 60.8, "plateau_stress_mpa": null, "densification_strain": null, "specific_modulus_mpa_per_g_cc": null, "specific_strength_mpa_per_g_cc": null, "storage_modulus_mpa": null, "loss_tangent": null, "thermal_conductivity_w_mk": null, "cte_per_k": null, "moisture_uptake_pct": null}, "evidence": [{"quote": "Pressure infiltration  5A03 Al alloy  1.23  60.8  49.4  [12]", "location": "Table 8 (Comparison of compressive energy absorption capacity of syntactic foams from the present work with AMSFs reported in recent years)"}], "extractor_confidence": 0.75}, {"record_id": "W4244770627-016", "paper_id": "W4244770627", "sample_label": "5A06 Al alloy, Pressure infiltration - literature value cited in Table 8, ref [12] Lin et al. 2017", "data_origin": "secondary", "processing": {"matrix_class": "aluminum", "matrix_name": "5A06 Al alloy", "particle_type": "other", "particle_grade": null, "particle_true_density_g_cc": null, "particle_mean_diameter_um": null, "particle_wall_thickness_ratio": null, "particle_volume_fraction": null, "particle_weight_fraction": null, "process_route": "pressure_infiltration", "cure_or_process_temperature_c": null, "additional_fillers": null}, "structure": {"measured_density_g_cc": 1.4, "theoretical_density_g_cc": null, "matrix_porosity_fraction": null, "particle_breakage_fraction": null, "microstructure_notes": "Comparison row in Table 8; hollow-particle type not stated in this paper."}, "test": {"test_type": "compression", "strain_rate_per_s": null, "temperature_c": null, "standard": null, "specimen_notes": "Test conditions not restated in the comparison table."}, "properties": {"modulus_mpa": null, "strength_mpa": null, "strain_at_failure": null, "energy_absorption_mj_m3": 62.8, "plateau_stress_mpa": null, "densification_strain": null, "specific_modulus_mpa_per_g_cc": null, "specific_strength_mpa_per_g_cc": null, "storage_modulus_mpa": null, "loss_tangent": null, "thermal_conductivity_w_mk": null, "cte_per_k": null, "moisture_uptake_pct": null}, "evidence": [{"quote": "Pressure infiltration  5A06 Al alloy  1.4  62.8  44.9  [12]", "location": "Table 8 (Comparison of compressive energy absorption capacity of syntactic foams from the present work with AMSFs reported in recent years)"}],
