Repository: Harshelite2503/foamgpt

# FoamGPT

**An LLM-extracted, literature-scale Process–Structure–Property (PSP) dataset and benchmark for syntactic foams.**

Syntactic foams (hollow-particle-filled composites) have ~30 years of literature, but the quantitative
results live in tables and figures inside thousands of PDFs. FoamGPT turns that literature into a
machine-readable dataset and asks: *how well can classical ML and frontier LLMs predict foam properties,
and where do LLMs hallucinate?*

```
OpenAlex ──▶ OA PDFs ──▶ text+tables ──▶ Claude structured extraction ──▶ curated PSP table ──▶ benchmarks
 harvest      download      parse            extract / batch                  curate           bench-ml / bench-llm
```

File: data/extracted/extractions_pre_redo.jsonl (part 18 of 29)
{"paper_id": "W4388423337", "model": "claude-opus-5", "prompt_version": "v1.1", "mode": "claude_code_agent", "model_note": "claude-fable-5 via Claude Code subagent", "usage": null, "extraction": {"is_syntactic_foam_paper": true, "paper_summary": "Al 7075 matrix syntactic foams filled with recycled expanded-glass (EG) spheres of 0.5-1, 1-2 and 2-4 mm were produced for the first time on a fully automated industrial cold-chamber high-pressure die casting machine, and the casting parameters (casting temperature, injection pressure, piston speed, filler preheat temperature, piston waiting time) were optimised for each filler size. Nine flawless 60 x 80 mm cylinders were cast with densities of 1.82-2.06 g/cm3 (mean 1.93), EG volume fractions of 34.5-45.6 % and total porosities of 27.2-35.9 %. Smaller EG spheres gave lower density and higher porosity but needed higher injection pressure, piston speed, preheat and waiting time; injection pressure and piston speed were the most influential parameters on density, which rose to as much as 2.14 g/cm3 when they were raised. The study is fabrication/characterisation only - no mechanical tests were run.", "records": [{"record_id": "W4388423337-000", "paper_id": "W4388423337", "sample_label": "SF1", "data_origin": "primary", "processing": {"matrix_class": "aluminum", "matrix_name": "Al 7075 (5.68 wt% Zn, 2.39 wt% Mg, 1.4 wt% Cu, 0.21 wt% Fe, 0.2 wt% Si, 0.18 wt% Mn, 0.034 wt% Ti)", "particle_type": "other", "particle_grade": "recycled expanded glass (EG) spheres, Omnis Composite Ltd; 73 wt% SiO2, 14 wt% Na2O, 8 wt% CaO, 4 wt% MgO, 0.15 wt% Al2O3, 0.1 wt% Fe2O3; size range 0.5-1 mm", "particle_true_density_g_cc": null, "particle_mean_diameter_um": 750.0, "particle_wall_thickness_ratio": null, "particle_volume_fraction": 0.435, "particle_weight_fraction": null, "process_route": "pressure_infiltration", "cure_or_process_temperature_c": 730.0, "additional_fillers": null}, "structure": {"measured_density_g_cc": 1.88, "theoretical_density_g_cc": null, "matrix_porosity_fraction": null, "particle_breakage_fraction": null, "microstructure_notes": "Total porosity 33.8 % (= 0.338 as a fraction), calculated from Eq. (3) as the EG volume fraction times (1 - rho_fil/rho_solid); this is the intended porosity contributed by the porous EG spheres, not unintended matrix voiding, so it is reported here rather than in matrix_porosity_fraction. EG spheres have a thin-walled outer surface and a porous inner structure; supplier bulk density 0.2-0.35 g/cm3 and thermal conductivity 0.065 W/mK (particle property, not the foam). Optical/SEM images show metallic matrix plus porous EG spheres with secondary phases: combined/agglomerated particles, broken sphere fragments and matrix-filled spheres; small shrinkage cavities can form at the matrix/filler interface and molten Al can partially penetrate EG pores, raising density. "}, "test": {"test_type": "other", "strain_rate_per_s": null, "temperature_c": null, "standard": null, "specimen_notes": "Cylindrical casting 60 mm diameter x 80 mm length, cold-chamber high-pressure die casting (die and sprue preheated to ~300 C, solidification ~30 s). Optimised parameters for this filler size: injection pressure 210 bar, piston speed 40 mm/s, EG preheat 600 C, piston waiting time 30 s, casting temperature 730 C. Characterisation only: density by mass/cylindrical volume, EG volume fraction and total porosity from Eqs. (1)-(3), plus optical and SEM microscopy. No mechanical testing was performed in this paper, hence test_type='other'."}, "properties": {"modulus_mpa": null, "strength_mpa": null, "strain_at_failure": null, "energy_absorption_mj_m3": null, "plateau_stress_mpa": null, "densification_strain": null, "specific_modulus_mpa_per_g_cc": null, "specific_strength_mpa_per_g_cc": null, "storage_modulus_mpa": null, "loss_tangent": null, "thermal_conductivity_w_mk": null, "cte_per_k": null, "moisture_uptake_pct": null}, "evidence": [{"quote": "Table 2. Major physical features of the fabricated foams. Sample No / EG size (mm) / Density (g/cm3) / EG volume fraction (%) / Total porosity (%): SF1 0.5-1 1.88 43.5 33.8; SF3 0.5-1 1.82 45.6 35.9; SF4 1-2 1.96 38.8 30.8; SF7 2-4 2.06 34.5 27.2", "location": "Table 2 (Sec. 3.2)"}, {"quote": "In this study, heat treatable series of Al 7075 alloy was preferred as matrix material... As for porous filler particles, recycled expanded glass (EG) spheres supplied from Omnis Composite Limited Company were used.", "location": "Sec. 2.1 Materials"}, {"quote": "fully equipped custom build automatic cold chamber die casting method was used... preheated EG spheres were placed into the preheated die cavity... in order to get flawless filtration between EG particles, process pressure was applied with an automatized injection piston.", "location": "Sec. 2.2 Method"}, {"quote": "As for the fabrication of 0.5-1 mm EG sphere filled foams, injection pressure, piston speed and waiting time were increased up to 210 bar, 40 mm/sec and 30 sec respectively... EG particles pre-temperature was determined at upper limit of 600 C.", "location": "Sec. 3.1 Optimization of Process Parameters"}], "extractor_confidence": 0.85}, {"record_id": "W4388423337-001", "paper_id": "W4388423337", "sample_label": "SF2", "data_origin": "primary", "processing": {"matrix_class": "aluminum", "matrix_name": "Al 7075 (5.68 wt% Zn, 2.39 wt% Mg, 1.4 wt% Cu, 0.21 wt% Fe, 0.2 wt% Si, 0.18 wt% Mn, 0.034 wt% Ti)", "particle_type": "other", "particle_grade": "recycled expanded glass (EG) spheres, Omnis Composite Ltd; 73 wt% SiO2, 14 wt% Na2O, 8 wt% CaO, 4 wt% MgO, 0.15 wt% Al2O3, 0.1 wt% Fe2O3; size range 0.5-1 mm", "particle_true_density_g_cc": null, "particle_mean_diameter_um": 750.0, "particle_wall_thickness_ratio": null, "particle_volume_fraction": 0.449, "particle_weight_fraction": null, "process_route": "pressure_infiltration", "cure_or_process_temperature_c": 730.0, "additional_fillers": null}, "structure": {"measured_density_g_cc": 1.84, "theoretical_density_g_cc": null, "matrix_porosity_fraction": null, "particle_breakage_fraction": null, "microstructure_notes": "Total porosity 35.2 % (= 0.352 as a fraction), calculated from Eq. (3) as the EG volume fraction times (1 - rho_fil/rho_solid); this is the intended porosity contributed by the porous EG spheres, not unintended matrix voiding, so it is reported here rather than in matrix_porosity_fraction. EG spheres have a thin-walled outer surface and a porous inner structure; supplier bulk density 0.2-0.35 g/cm3 and thermal conductivity 0.065 W/mK (particle property, not the foam). Optical/SEM images show metallic matrix plus porous EG spheres with secondary phases: combined/agglomerated particles, broken sphere fragments and matrix-filled spheres; small shrinkage cavities can form at the matrix/filler interface and molten Al can partially penetrate EG pores, raising density. "}, "test": {"test_type": "other", "strain_rate_per_s": null, "temperature_c": null, "standard": null, "specimen_notes": "Cylindrical casting 60 mm diameter x 80 mm length, cold-chamber high-pressure die casting (die and sprue preheated to ~300 C, solidification ~30 s). Optimised parameters for this filler size: injection pressure 210 bar, piston speed 40 mm/s, EG preheat 600 C, piston waiting time 30 s, casting temperature 730 C. Characterisation only: density by mass/cylindrical volume, EG volume fraction and total porosity from Eqs. (1)-(3), plus optical and SEM microscopy. No mechanical testing was performed in this paper, hence test_type='other'."}, "properties": {"modulus_mpa": null, "strength_mpa": null, "strain_at_failure": null, "energy_absorption_mj_m3": null, "plateau_stress_mpa": null, "densification_strain": null, "specific_modulus_mpa_per_g_cc": null, "specific_strength_mpa_per_g_cc": null, "storage_modulus_mpa": null, "loss_tangent": null, "thermal_conductivity_w_mk": null, "cte_per_k": null, "moisture_uptake_pct": null}, "evidence": [{"quote": "Table 2. Major physical features of the fabricated foams. Sample No / EG size (mm) / Density (g/cm3) / EG volume fraction (%) / Total porosity (%): SF1 0.5-1 1.88 43.5 33.8; SF3 0.5-1 1.82 45.6 35.9; SF4 1-2 1.96 38.8 30.8; SF7 2-4 2.06 34.5 27.2", "location": "Table 2 (Sec. 3.2)"}, {"quote": "In this study, heat treatable series of Al 7075 alloy was preferred as matrix material... As for porous filler particles, recycled expanded glass (EG) spheres supplied from Omnis Composite Limited Company were used.", "location": "Sec. 2.1 Materials"}, {"quote": "fully equipped custom build automatic cold chamber die casting method was used... preheated EG spheres were placed into the preheated die cavity... in order to get flawless filtration between EG particles, process pressure was applied with an automatized injection piston.", "location": "Sec. 2.2 Method"}, {"quote": "As for the fabrication of 0.5-1 mm EG sphere filled foams, injection pressure, piston speed and waiting time were increased up to 210 bar, 40 mm/sec and 30 sec respectively... EG particles pre-temperature was determined at upper limit of 600 C.", "location": "Sec. 3.1 Optimization of Process Parameters"}], "extractor_confidence": 0.85}, {"record_id": "W4388423337-002", "paper_id": "W4388423337", "sample_label": "SF3", "data_origin": "primary", "processing": {"matrix_class": "aluminum", "matrix_name": "Al 7075 (5.68 wt% Zn, 2.39 wt% Mg, 1.4 wt% Cu, 0.21 wt% Fe, 0.2 wt% Si, 0.18 wt% Mn, 0.034 wt% Ti)", "particle_type": "other", "particle_grade": "recycled expanded glass (EG) spheres, Omnis Composite Ltd; 73 wt% SiO2, 14 wt% Na2O, 8 wt% CaO, 4 wt% MgO, 0.15 wt% Al2O3, 0.1 wt% Fe2O3; size range 0.5-1 mm", "particle_true_density_g_cc": null, "particle_mean_diameter_um": 750.0, "particle_wall_thickness_ratio": null, "particle_volume_fraction": 0.456, "particle_weight_fraction": null, "process_route": "pressure_infiltration", "cure_or_process_temperature_c": 730.0, "additional_fillers": null}, "structure": {"measured_density_g_cc": 1.82, "theoretical_density_g_cc": null, "matrix_porosity_fraction": null, "particle_breakage_fraction": null, "microstructure_notes": "Total porosity 35.9 % (= 0.359 as a fraction), calculated from Eq. (3) as the EG volume fraction times (1 - rho_fil/rho_solid); this is the intended porosity contributed by the porous EG spheres, not unintended matrix voiding, so it is reported here rather than in matrix_porosity_fraction. EG spheres have a thin-walled outer surface and a porous inner structure; supplier bulk density 0.2-0.35 g/cm3 and thermal conductivity 0.065 W/mK (particle property, not the foam). Optical/SEM images show metallic matrix plus porous EG spheres with secondary phases: combined/agglomerated particles, broken sphere fragments and matrix-filled spheres; small shrinkage cavities can form at the matrix/filler interface and molten Al can partially penetrate EG pores, raising density. "}, "test": {"test_type": "other", "strain_rate_per_s": null, "temperature_c": null, "standard": null, "specimen_notes": "Cylindrical casting 60 mm diameter x 80 mm length, cold-chamber high-pressure die casting (die and sprue preheated to ~300 C, solidification ~30 s). Optimised parameters for this filler size: injection pressure 210 bar, piston speed 40 mm/s, EG preheat 600 C, piston waiting time 30 s, casting temperature 730 C. Characterisation only: density by mass/cylindrical volume, EG volume fraction and total porosity from Eqs. (1)-(3), plus optical and SEM microscopy. No mechanical testing was performed in this paper, hence test_type='other'."}, "properties": {"modulus_mpa": null, "strength_mpa": null, "strain_at_failure": null, "energy_absorption_mj_m3": null, "plateau_stress_mpa": null, "densification_strain": null, "specific_modulus_mpa_per_g_cc": null, "specific_strength_mpa_per_g_cc": null, "storage_modulus_mpa": null, "loss_tangent": null, "thermal_conductivity_w_mk": null, "cte_per_k": null, "moisture_uptake_pct": null}, "evidence": [{"quote": "Table 2. Major physical features of the fabricated foams. Sample No / EG size (mm) / Density (g/cm3) / EG volume fraction (%) / Total porosity (%): SF1 0.5-1 1.88 43.5 33.8; SF3 0.5-1 1.82 45.6 35.9; SF4 1-2 1.96 38.8 30.8; SF7 2-4 2.06 34.5 27.2", "location": "Table 2 (Sec. 3.2)"}, {"quote": "In this study, heat treatable series of Al 7075 alloy was preferred as matrix material... As for porous filler particles, recycled expanded glass (EG) spheres supplied from Omnis Composite Limited Company were used.", "location": "Sec. 2.1 Materials"}, {"quote": "fully equipped custom build automatic cold chamber die casting method was used... preheated EG spheres were placed into the preheated die cavity... in order to get flawless filtration between EG particles, process pressure was applied with an automatized injection piston.", "location": "Sec. 2.2 Method"}, {"quote": "As for the fabrication of 0.5-1 mm EG sphere filled foams, injection pressure, piston speed and waiting time were increased up to 210 bar, 40 mm/sec and 30 sec respectively... EG particles pre-temperature was determined at upper limit of 600 C.", "location": "Sec. 3.1 Optimization of Process Parameters"}], "extractor_confidence": 0.85}, {"record_id": "W4388423337-003", "paper_id": "W4388423337", "sample_label": "SF4", "data_origin": "primary", "processing": {"matrix_class": "aluminum", "matrix_name": "Al 7075 (5.68 wt% Zn, 2.39 wt% Mg, 1.4 wt% Cu, 0.21 wt% Fe, 0.2 wt% Si, 0.18 wt% Mn, 0.034 wt% Ti)", "particle_type": "other", "particle_grade": "recycled expanded glass (EG) spheres, Omnis Composite Ltd; 73 wt% SiO2, 14 wt% Na2O, 8 wt% CaO, 4 wt% MgO, 0.15 wt% Al2O3, 0.1 wt% Fe2O3; size range 1-2 mm", "particle_true_density_g_cc": null, "particle_mean_diameter_um": 1500.0, "particle_wall_thickness_ratio": null, "particle_volume_fraction": 0.388, "particle_weight_fraction": null, "process_route": "pressure_infiltration", "cure_or_process_temperature_c": 730.0, "additional_fillers": null}, "structure": {"measured_density_g_cc": 1.96, "theoretical_density_g_cc": null, "matrix_porosity_fraction": null, "particle_breakage_fraction": null, "microstructure_notes": "Total porosity 30.8 % (= 0.308 as a fraction), calculated from Eq. (3) as the EG volume fraction times (1 - rho_fil/rho_solid); this is the intended porosity contributed by the porous EG spheres, not unintended matrix voiding, so it is reported here rather than in matrix_porosity_fraction. EG spheres have a thin-walled outer surface and a porous inner structure; supplier bulk density 0.2-0.35 g/cm3 and thermal conductivity 0.065 W/mK (particle property, not the foam). Optical/SEM images show metallic matrix plus porous EG spheres with secondary phases: combined/agglomerated particles, broken sphere fragments and matrix-filled spheres; small shrinkage cavities can form at the matrix/filler interface and molten Al can partially penetrate EG pores, raising density. "}, "test": {"test_type": "other", "strain_rate_per_s": null, "temperature_c": null, "standard": null, "specimen_notes": "Cylindrical casting 60 mm diameter x 80 mm length, cold-chamber high-pressure die casting (die and sprue preheated to ~300 C, solidification ~30 s). Optimised parameters for this filler size: injection pressure 200 bar, piston speed 30 mm/s, EG preheat 550 C, piston waiting time 20 s, casting temperature 730 C (optimum process P10 of Table 1). Characterisation only: density by mass/cylindrical volume, EG volume fraction and total porosity from Eqs. (1)-(3), plus optical and SEM microscopy. No mechanical testing was performed in this paper, hence test_type='other'."}, "properties": {"modulus_mpa": null, "strength_mpa": null, "strain_at_failure": null, "energy_absorption_mj_m3": null, "plateau_stress_mpa": null, "densification_strain": null, "specific_modulus_mpa_per_g_cc": null, "specific_strength_mpa_per_g_cc": null, "storage_modulus_mpa": null, "loss_tangent": null, "thermal_conductivity_w_mk": null, "cte_per_k": null, "moisture_uptake_pct": null}, "evidence": [{"quote": "Table 2. Major physical features of the fabricated foams. Sample No / EG size (mm) / Density (g/cm3) / EG volume fraction (%) / Total porosity (%): SF1 0.5-1 1.88 43.5 33.8; SF3 0.5-1 1.82 45.6 35.9; SF4 1-2 1.96 38.8 30.8; SF7 2-4 2.06 34.5 27.2", "location": "Table 2 (Sec. 3.2)"}, {"quote": "In this study, heat treatable series of Al 7075 alloy was preferred as matrix material... As for porous filler particles, recycled expanded glass (EG) spheres supplied from Omnis Composite Limited Company were used.", "location": "Sec. 2.1 Materials"}, {"quote": "fully equipped custom build automatic cold chamber die casting method was used... preheated EG spheres were placed into the preheated die cavity... in order to get flawless filtration between EG particles, process pressure was applied with an automatized injection piston.", "location": "Sec. 2.2 Method"}, {"quote": "For middle size EG filled foams, the best combination was 730 C casting temperature, 200 bar injection pressure, 30 mm/sec piston speed, 550 C filler pre-temperature and 20 sec piston waiting time.", "location": "Sec. 3.1 Optimization of Process Parameters"}], "extractor_confidence": 0.85}, {"record_id": "W4388423337-004", "paper_id": "W4388423337", "sample_label": "SF5", "data_origin": "primary", "processing": {"matrix_class": "aluminum", "matrix_name": "Al 7075 (5.68 wt% Zn, 2.39 wt% Mg, 1.4 wt% Cu, 0.21 wt% Fe, 0.2 wt% Si, 0.18 wt% Mn, 0.034 wt% Ti)", "particle_type": "other", "particle_grade": "recycled expanded glass (EG) spheres, Omnis Composite Ltd; 73 wt% SiO2, 14 wt% Na2O, 8 wt% CaO, 4 wt% MgO, 0.15 wt% Al2O3, 0.1 wt% Fe2O3; size range 1-2 mm", "particle_true_density_g_cc": null, "particle_mean_diameter_um": 1500.0, "particle_wall_thickness_ratio": null, "particle_volume_fraction": 0.399, "particle_weight_fraction": null, "process_route": "pressure_infiltration", "cure_or_process_temperature_c": 730.0, "additional_fillers": null}, "structure": {"measured_density_g_cc": 1.93, "theoretical_density_g_cc": null, "matrix_porosity_fraction": null, "particle_breakage_fraction": null, "microstructure_notes": "Total porosity 31.9 % (= 0.319 as a fraction), calculated from Eq. (3) as the EG volume fraction times (1 - rho_fil/rho_solid); this is the intended porosity contributed by the porous EG spheres, not unintended matrix voiding, so it is reported here rather than in matrix_porosity_fraction. EG spheres have a thin-walled outer surface and a porous inner structure; supplier bulk density 0.2-0.35 g/cm3 and thermal conductivity 0.065 W/mK (particle property, not the foam). Optical/SEM images show metallic matrix plus porous EG spheres with secondary phases: combined/agglomerated particles, broken sphere fragments and matrix-filled spheres; small shrinkage cavities can form at the matrix/filler interface and molten Al can partially penetrate EG pores, raising density. "}, "test": {"test_type": "other", "strain_rate_per_s": null, "temperature_c": null, "standard": null, "specimen_notes": "Cylindrical casting 60 mm diameter x 80 mm length, cold-chamber high-pressure die casting (die and sprue preheated to ~300 C, solidification ~30 s). Optimised parameters for this filler size: injection pressure 200 bar, piston speed 30 mm/s, EG preheat 550 C, piston waiting time 20 s, casting temperature 730 C (optimum process P10 of Table 1). Characterisation only: density by mass/cylindrical volume, EG volume fraction and total porosity from Eqs. (1)-(3), plus optical and SEM microscopy. No mechanical testing was performed in this paper, hence test_type='other'."}, "properties": {"modulus_mpa": null, "strength_mpa": null, "strain_at_failure": null, "energy_absorption_mj_m3": null, "plateau_stress_mpa": null, "densification_strain": null, "specific_modulus_mpa_per_g_cc": null, "specific_strength_mpa_per_g_cc": null, "storage_modulus_mpa": null, "loss_tangent": null, "thermal_conductivity_w_mk": null, "cte_per_k": null, "moisture_uptake_pct": null}, "evidence": [{"quote": "Table 2. Major physical features of the fabricated foams. Sample No / EG size (mm) / Density (g/cm3) / EG volume fraction (%) / Total porosity (%): SF1 0.5-1 1.88 43.5 33.8; SF3 0.5-1 1.82 45.6 35.9; SF4 1-2 1.96 38.8 30.8; SF7 2-4 2.06 34.5 27.2", "location": "Table 2 (Sec. 3.2)"}, {"quote": "In this study, heat treatable series of Al 7075 alloy was preferred as matrix material... As for porous filler particles, recycled expanded glass (EG) spheres supplied from Omnis Composite Limited Company were used.", "location": "Sec. 2.1 Materials"}, {"quote": "fully equipped custom build automatic cold chamber die casting method was used... preheated EG spheres were placed into the preheated die cavity... in order to get flawless filtration between EG particles, process pressure was applied with an automatized injection piston.", "location": "Sec. 2.2 Method"}, {"quote": "For middle size EG filled foams, the best combination was 730 C casting temperature, 200 bar injection pressure, 30 mm/sec piston speed, 550 C filler pre-temperature and 20 sec piston waiting time.", "location": "Sec. 3.1 Optimization of Process Parameters"}], "extractor_confidence": 0.85}, {"record_id": "W4388423337-005", "paper_id": "W4388423337", "sample_label": "SF6", "data_origin": "primary", "processing": {"matrix_class": "aluminum", "matrix_name": "Al 7075 (5.68 wt% Zn, 2.39 wt% Mg, 1.4 wt% Cu, 0.21 wt% Fe, 0.2 wt% Si, 0.18 wt% Mn, 0.034 wt% Ti)", "particle_type": "other", "particle_grade": "recycled expanded glass (EG) spheres, Omnis Composite Ltd; 73 wt% SiO2, 14 wt% Na2O, 8 wt% CaO, 4 wt% MgO, 0.15 wt% Al2O3, 0.1 wt% Fe2O3; size range 1-2 mm", "particle_true_density_g_cc": null, "particle_mean_diameter_um": 1500.0, "particle_wall_thickness_ratio": null, "particle_volume_fraction": 0.413, "particle_weight_fraction": null, "process_route": "pressure_infiltration", "cure_or_process_temperature_c": 730.0, "additional_fillers": null}, "structure": {"measured_density_g_cc": 1.89, "theoretical_density_g_cc": null, "matrix_porosity_fraction": null, "particle_breakage_fraction": null, "microstructure_notes": "Total porosity 33.3 % (= 0.333 as a fraction), calculated from Eq. (3) as the EG volume fraction times (1 - rho_fil/rho_solid); this is the intended porosity contributed by the porous EG spheres, not unintended matrix voiding, so it is reported here rather than in matrix_porosity_fraction. EG spheres have a thin-walled outer surface and a porous inner structure; supplier bulk density 0.2-0.35 g/cm3 and thermal conductivity 0.065 W/mK (particle property, not the foam). Optical/SEM images show metallic matrix plus porous EG spheres with secondary phases: combined/agglomerated particles, broken sphere fragments and matrix-filled spheres; small shrinkage cavities can form at the matrix/filler interface and molten Al can partially penetrate EG pores, raising density. "}, "test": {"test_type": "other", "strain_rate_per_s": null, "temperature_c": null, "standard": null, "specimen_notes": "Cylindrical casting 60 mm diameter x 80 mm length, cold-chamber high-pressure die casting (die and sprue preheated to ~300 C, solidification ~30 s). Optimised parameters for this filler size: injection pressure 200 bar, piston speed 30 mm/s, EG preheat 550 C, piston waiting time 20 s, casting temperature 730 C (optimum process P10 of Table 1). Characterisation only: density by mass/cylindrical volume, EG volume fraction and total porosity from Eqs. (1)-(3), plus optical and SEM microscopy. No mechanical testing was performed in this paper, hence test_type='other'."}, "properties": {"modulus_mpa": null, "strength_mpa": null, "strain_at_failure": null, "energy_absorption_mj_m3": null, "plateau_stress_mpa": null, "densification_strain": null, "specific_modulus_mpa_per_g_cc": null, "specific_strength_mpa_per_g_cc": null, "storage_modulus_mpa": null, "loss_tangent": null, "thermal_conductivity_w_mk": null, "cte_per_k": null, "moisture_uptake_pct": null}, "evidence": [{"quote": "Table 2. Major physical features of the fabricated foams. Sample No / EG size (mm) / Density (g/cm3) / EG volume fraction (%) / Total porosity (%): SF1 0.5-1 1.88 43.5 33.8; SF3 0.5-1 1.82 45.6 35.9; SF4 1-2 1.96 38.8 30.8; SF7 2-4 2.06 34.5 27.2", "location": "Table 2 (Sec. 3.2)"}, {"quote": "In this study, heat treatable series of Al 7075 alloy was preferred as matrix material... As for porous filler particles, recycled expanded glass (EG) spheres supplied from Omnis Composite Limited Company were used.", "location": "Sec. 2.1 Materials"}, {"quote": "fully equipped custom build automatic cold chamber die casting method was used... preheated EG spheres were placed into the preheated die cavity... in order to get flawless filtration between EG particles, process pressure was applied with an automatized injection piston.", "location": "Sec. 2.2 Method"}, {"quote": "For middle size EG filled foams, the best combination was 730 C casting temperature, 200 bar injection pressure, 30 mm/sec piston speed, 550 C filler pre-temperature and 20 sec piston waiting time.", "location": "Sec. 3.1 Optimization of Process Parameters"}], "extractor_confidence": 0.85}, {"record_id": "W4388423337-006", "paper_id": "W4388423337", "sample_label": "SF7", "data_origin": "primary", "processing": {"matrix_class": "aluminum", "matrix_name": "Al 7075 (5.68 wt% Zn, 2.39 wt% Mg, 1.4 wt% Cu, 0.21 wt% Fe, 0.2 wt% Si, 0.18 wt% Mn, 0.034 wt% Ti)", "particle_type": "other", "particle_grade": "recycled expanded glass (EG) spheres, Omnis Composite Ltd; 73 wt% SiO2, 14 wt% Na2O, 8 wt% CaO, 4 wt% MgO, 0.15 wt% Al2O3, 0.1 wt% Fe2O3; size range 2-4 mm", "particle_true_density_g_cc": null, "particle_mean_diameter_um": 3000.0, "particle_wall_thickness_ratio": null, "particle_volume_fraction": 0.345, "particle_weight_fraction": null, "process_route": "pressure_infiltration", "cure_or_process_temperature_c": 720.0, "additional_fillers": null}, "structure": {"measured_density_g_cc": 2.06, "theoretical_density_g_cc": null, "matrix_porosity_fraction": null, "particle_breakage_fraction": null, "microstructure_notes": "Total porosity 27.2 % (= 0.272 as a fraction), calculated from Eq. (3) as the EG volume fraction times (1 - rho_fil/rho_solid); this is the intended porosity contributed by the porous EG spheres, not unintended matrix voiding, so it is reported here rather than in matrix_porosity_fraction. EG spheres have a thin-walled outer surface and a porous inner structure; supplier bulk density 0.2-0.35 g/cm3 and thermal conductivity 0.065 W/mK (particle property, not the foam). Optical/SEM images show metallic matrix plus porous EG spheres with secondary phases: combined/agglomerated particles, broken sphere fragments and matrix-filled spheres; small shrinkage cavities can form at the matrix/filler interface and molten Al can partially penetrate EG pores, raising density. "}, "test": {"test_type": "other", "strain_rate_per_s": null, "temperature_c": null, "standard": null, "specimen_notes": "Cylindrical casting 60 mm diameter x 80 mm length, cold-chamber high-pressure die casting (die and sprue preheated to ~300 C, solidification ~30 s). Optimised parameters for this filler size: injection pressure 170 bar, piston speed 20 mm/s, EG preheat 500 C, piston waiting time 10 s, casting temperature 720 C. Characterisation only: density by mass/cylindrical volume, EG volume fraction and total porosity from Eqs. (1)-(3), plus optical and SEM microscopy. No mechanical testing was performed in this paper, hence test_type='other'."}, "properties": {"modulus_mpa": null, "strength_mpa": null, "strain_at_failure": null, "energy_absorption_mj_m3": null, "plateau_stress_mpa": null, "densification_strain": null, "specific_modulus_mpa_per_g_cc": null, "specific_strength_mpa_per_g_cc": null, "storage_modulus_mpa": null, "loss_tangent": null, "thermal_conductivity_w_mk": null, "cte_per_k": null, "moisture_uptake_pct": null}, "evidence": [{"quote": "Table 2. Major physical features of the fabricated foams. Sample No / EG size (mm) / Density (g/cm3) / EG volume fraction (%) / Total porosity (%): SF1 0.5-1 1.88 43.5 33.8; SF3 0.5-1 1.82 45.6 35.9; SF4 1-2 1.96 38.8 30.8; SF7 2-4 2.06 34.5 27.2", "location": "Table 2 (Sec. 3.2)"}, {"quote": "In this study, heat treatable series of Al 7075 alloy was preferred as matrix material... As for porous filler particles, recycled expanded glass (EG) spheres supplied from Omnis Composite Limited Company were used.", "location": "Sec. 2.1 Materials"}, {"quote": "fully equipped custom build automatic cold chamber die casting method was used... preheated EG spheres were placed into the preheated die cavity... in order to get flawless filtration between EG particles, process pressure was applied with an automatized injection piston.", "location": "Sec. 2.2 Method"}, {"quote": "for 2-4 mm EG sphere filled foams... both injection pressure and piston speed were decreased (170 bar, 20 mm/sec) and only 10 sec waiting time was sufficient for high quality samples... no inconvenience for diminishing filler pre-temperature to 500 C.", "location": "Sec. 3.1 Optimization of Process Parameters"}], "extractor_confidence": 0.85}, {"record_id": "W4388423337-007", "paper_id": "W4388423337", "sample_label": "SF8", "data_origin": "primary", "processing": {"matrix_class": "aluminum", "matrix_name": "Al 7075 (5.68 wt% Zn, 2.39 wt% Mg, 1.4 wt% Cu, 0.21 wt% Fe, 0.2 wt% Si, 0.18 wt% Mn, 0.034 wt% Ti)", "particle_type": "other", "particle_grade": "recycled expanded glass (EG) spheres, Omnis Composite Ltd; 73 wt% SiO2, 14 wt% Na2O, 8 wt% CaO, 4 wt% MgO, 0.15 wt% Al2O3, 0.1 wt% Fe2O3; size range 2-4 mm", "particle_true_density_g_cc": null, "particle_mean_diameter_um": 3000.0, "particle_wall_thickness_ratio": null, "particle_volume_fraction": 0.36, "particle_weight_fraction": null, "process_route": "pressure_infiltration", "cure_or_process_temperature_c": 720.0, "additional_fillers": null}, "structure": {"measured_density_g_cc": 2.02, "theoretical_density_g_cc": null, "matrix_porosity_fraction": null, "particle_breakage_fraction": null, "microstructure_notes": "Total porosity 28.6 % (= 0.286 as a fraction), calculated from Eq. (3) as the EG volume fraction times (1 - rho_fil/rho_solid); this is the intended porosity contributed by the porous EG spheres, not unintended matrix voiding, so it is reported here rather than in matrix_porosity_fraction. EG spheres have a thin-walled outer surface and a porous inner structure; supplier bulk density 0.2-0.35 g/cm3 and thermal conductivity 0.065 W/mK (particle property, not the foam). Optical/SEM images show metallic matrix plus porous EG spheres with secondary phases: combined/agglomerated particles, broken sphere fragments and matrix-filled spheres; small shrinkage cavities can form at the matrix/filler interface and molten Al can partially penetrate EG pores, raising density. "}, "test": {"test_type": "other", "strain_rate_per_s": null, "temperature_c": null, "standard": null, "specimen_notes": "Cylindrical casting 60 mm diameter x 80 mm length, cold-chamber high-pressure die casting (die and sprue preheated to ~300 C, solidification ~30 s). Optimised parameters for this filler size: injection pressure 170 bar, piston speed 20 mm/s, EG preheat 500 C, piston waiting time 10 s, casting temperature 720 C. Characterisation only: density by mass/cylindrical volume, EG volume fraction and total porosity from Eqs. (1)-(3), plus optical and SEM microscopy. No mechanical testing was performed in this paper, hence test_type='other'."}, "properties": {"modulus_mpa": null, "strength_mpa": null, "strain_at_failure": null, "energy_absorption_mj_m3": null, "plateau_stress_mpa": null, "densification_strain": null, "specific_modulus_mpa_per_g_cc": null, "specific_strength_mpa_per_g_cc": null, "storage_modulus_mpa": null, "loss_tangent": null, "thermal_conductivity_w_mk": null, "cte_per_k": null, "moisture_uptake_pct": null}, "evidence": [{"quote": "Table 2. Major physical features of the fabricated foams. Sample No / EG size (mm) / Density (g/cm3) / EG volume fraction (%) / Total porosity (%): SF1 0.5-1 1.88 43.5 33.8; SF3 0.5-1 1.82 45.6 35.9; SF4 1-2 1.96 38.8 30.8; SF7 2-4 2.06 34.5 27.2", "location": "Table 2 (Sec. 3.2)"}, {"quote": "In this study, heat treatable series of Al 7075 alloy was preferred as matrix material... As for porous filler particles, recycled expanded glass (EG) spheres supplied from Omnis Composite Limited Company were used.", "location": "Sec. 2.1 Materials"}, {"quote": "fully equipped custom build automatic cold chamber die casting method was used... preheated EG spheres were placed into the preheated die cavity... in order to get flawless filtration between EG particles, process pressure was applied with an automatized injection piston.", "location": "Sec. 2.2 Method"}, {"quote": "for 2-4 mm EG sphere filled foams... both injection pressure and piston speed were decreased (170 bar, 20 mm/sec) and only 10 sec waiting time was sufficient for high quality samples... no inconvenience for diminishing filler pre-temperature to 500 C.", "location": "Sec. 3.1 Optimization of Process Parameters"}], "extractor_confidence": 0.85}, {"record_id": "W4388423337-008", "paper_id": "W4388423337", "sample_label": "SF9", "data_origin": "primary", "processing": {"matrix_class": "aluminum", "matrix_name": "Al 7075 (5.68 wt% Zn, 2.39 wt% Mg, 1.4 wt% Cu, 0.21 wt% Fe, 0.2 wt% Si, 0.18 wt% Mn, 0.034 wt% Ti)", "particle_type": "other", "particle_grade": "recycled expanded glass (EG) spheres, Omnis Composite Ltd; 73 wt% SiO2, 14 wt% Na2O, 8 wt% CaO, 4 wt% MgO, 0.15 wt% Al2O3, 0.1 wt% Fe2O3; size range 2-4 mm", "particle_true_density_g_cc": null, "particle_mean_diameter_um": 3000.0, "particle_wall_thickness_ratio": null, "particle_volume_fraction": 0.363, "particle_weight_fraction": null, "process_route": "pressure_infiltration", "cure_or_process_temperature_c": 720.0, "additional_fillers": null}, "structure": {"measured_density_g_cc": 2.01, "theoretical_density_g_cc": null, "matrix_porosity_fraction": null, "particle_breakage_fraction": null, "microstructure_notes": "Total porosity 28.9 % (= 0.289 as a fraction), calculated from Eq. (3) as the EG volume fraction times (1 - rho_fil/rho_solid); this is the intended porosity contributed by the porous EG spheres, not unintended matrix voiding, so it is reported here rather than in matrix_porosity_fraction. EG spheres have a thin-walled outer surface and a porous inner structure; supplier bulk density 0.2-0.35 g/cm3 and thermal conductivity 0.065 W/mK (particle property, not the foam). Optical/SEM images show metallic matrix plus porous EG spheres with secondary phases: combined/agglomerated particles, broken sphere fragments and matrix-filled spheres; small shrinkage cavities can form at the matrix/filler interface and molten Al can partially penetrate EG pores, raising density. "}, "test": {"test_type": "other", "strain_rate_per_s": null, "temperature_c": null, "standard": null, "specimen_notes": "Cylindrical casting 60 mm diameter x 80 mm length, cold-chamber high-pressure die casting (die and sprue preheated to ~300 C, solidification ~30 s). Optimised parameters for this filler size: injection pressure 170 bar, piston speed 20 mm/s, EG preheat 500 C, piston waiting time 10 s, casting temperature 720 C. Characterisation only: density by mass/cylindrical volume, EG volume fraction and total porosity from Eqs. (1)-(3), plus optical and SEM microscopy. No mechanical testing was performed in this paper, hence test_type='other'."}, "properties": {"modulus_mpa": null, "strength_mpa": null, "strain_at_failure": null, "energy_absorption_mj_m3": null, "plateau_stress_mpa": null, "densification_strain": null, "specific_modulus_mpa_per_g_cc": null, "specific_strength_mpa_per_g_cc": null, "storage_modulus_mpa": null, "loss_tangent": null, "thermal_conductivity_w_mk": null, "cte_per_k": null, "moisture_uptake_pct": null}, "evidence": [{"quote": "Table 2. Major physical features of the fabricated foams. Sample No / EG size (mm) / Density (g/cm3) / EG volume fraction (%) / Total porosity (%): SF1 0.5-1 1.88 43.5 33.8; SF3 0.5-1 1.82 45.6 35.9; SF4 1-2 1.96 38.8 30.8; SF7 2-4 2.06 34.5 27.2", "location": "Table 2 (Sec. 3.2)"}, {"quote": "In this study, heat treatable series of Al 7075 alloy was preferred as matrix material... As for porous filler particles, recycled expanded glass (EG) spheres supplied from Omnis Composite Limited Company were used.", "location": "Sec. 2.1 Materials"}, {"quote": "fully equipped custom build automatic cold chamber die casting method was used... preheated EG spheres were placed into the preheated die cavity... in order to get flawless filtration between EG particles, process pressure was applied with an automatized injection piston.", "location": "Sec. 2.2 Method"}, {"quote": "for 2-4 mm EG sphere filled foams... both injection pressure and piston speed were decreased (170 bar, 20 mm/sec) and only 10 sec waiting time was sufficient for high quality samples... no inconvenience for diminishing filler pre-temperature to 500 C.", "location": "Sec. 3.1 Optimization of Process Parameters"}], "extractor_confidence": 0.85}, {"record_id": "W4388423337-009", "paper_id": "W4388423337", "sample_label": "2-4 mm EG foam, maximum-density condition (extra Fig. 8 injection-parameter series)", "data_origin": "primary", "processing": {"matrix_class": "aluminum", "matrix_name": "Al 7075 (5.68 wt% Zn, 2.39 wt% Mg, 1.4 wt% Cu, 0.21 wt% Fe, 0.2 wt% Si, 0.18 wt% Mn, 0.034 wt% Ti)", "particle_type": "other", "particle_grade": "recycled expanded glass (EG) spheres, Omnis Composite Ltd; 73 wt% SiO2, 14 wt% Na2O, 8 wt% CaO, 4 wt% MgO, 0.15 wt% Al2O3, 0.1 wt% Fe2O3; size range 2-4 mm", "particle_true_density_g_cc": null, "particle_mean_diameter_um": 3000.0, "particle_wall_thickness_ratio": null, "particle_volume_fraction": null, "particle_weight_fraction": null, "process_route": "pressure_infiltration", "cure_or_process_temperature_c": 720.0, "additional_fillers": null}, "structure": {"measured_density_g_cc": 2.14, "theoretical_density_g_cc": null, "matrix_porosity_fraction": null, "particle_breakage_fraction": null, "microstructure_notes": "EG spheres have a thin-walled outer surface and a porous inner structure; supplier bulk density 0.2-0.35 g/cm3 and thermal conductivity 0.065 W/mK (particle property, not the foam). Optical/SEM images show metallic matrix plus porous EG spheres with secondary phases: combined/agglomerated particles, broken sphere fragments and matrix-filled spheres; small shrinkage cavities can form at the matrix/filler interface and molten Al can partially penetrate EG pores, raising density. This is the highest density reported for the extra 2-4 mm EG samples cast at raised injection pressure and piston speed (Fig. 8); the exact pressure/speed for the 2.14 g/cm3 point is only shown graphically, and no EG volume fraction or porosity is reported for it."}, "test": {"test_type": "other", "strain_rate_per_s": null, "temperature_c": null, "standard": null, "specimen_notes": "Cylindrical casting 60 mm diameter x 80 mm length, cold-chamber high-pressure die casting (die and sprue preheated to ~300 C, solidification ~30 s). Optimised parameters for this filler size: injection pressure 170 bar, piston speed 20 mm/s, EG preheat 500 C, piston waiting time 10 s, casting temperature 720 C. Characterisation only: density by mass/cylindrical volume, EG volume fraction and total porosity from Eqs. (1)-(3), plus optical and SEM microscopy. No mechanical testing was performed in this paper, hence test_type='other'."}, "properties": {"modulus_mpa": null, "strength_mpa": null, "strain_at_failure": null, "energy_absorption_mj_m3": null, "plateau_stress_mpa": null, "densification_strain": null, "specific_modulus_mpa_per_g_cc": null, "specific_strength_mpa_per_g_cc": null, "storage_modulus_mpa": null, "loss_tangent": null, "thermal_conductivity_w_mk": null, "cte_per_k": null, "moisture_uptake_pct":
