Repository: Harshelite2503/foamgpt

# FoamGPT

**An LLM-extracted, literature-scale Process–Structure–Property (PSP) dataset and benchmark for syntactic foams.**

Syntactic foams (hollow-particle-filled composites) have ~30 years of literature, but the quantitative
results live in tables and figures inside thousands of PDFs. FoamGPT turns that literature into a
machine-readable dataset and asks: *how well can classical ML and frontier LLMs predict foam properties,
and where do LLMs hallucinate?*

```
OpenAlex ──▶ OA PDFs ──▶ text+tables ──▶ Claude structured extraction ──▶ curated PSP table ──▶ benchmarks
 harvest      download      parse            extract / batch                  curate           bench-ml / bench-llm
```

File: data/extracted/extractions_pre_redo.jsonl (part 19 of 29)
null}, "evidence": [{"quote": "Injection pressure and piston speed are the most decisive factors on the physical properties of the fabricated Al syntactic foams. If these parameters go up... density values of the foams also increase up to 2.14 g/cm3 due to decreasing inner porosity.", "location": "Sec. 4 Conclusions (data from Fig. 8)"}, {"quote": "some extra samples having 2-4 mm EG spheres were manufactured by not changing optimum process levels except for analyzed parameters.", "location": "Sec. 3.3 Relations between Injection Parameters and Physical Features"}, {"quote": "In this study, heat treatable series of Al 7075 alloy was preferred as matrix material... As for porous filler particles, recycled expanded glass (EG) spheres supplied from Omnis Composite Limited Company were used.", "location": "Sec. 2.1 Materials"}, {"quote": "fully equipped custom build automatic cold chamber die casting method was used... preheated EG spheres were placed into the preheated die cavity... in order to get flawless filtration between EG particles, process pressure was applied with an automatized injection piston.", "location": "Sec. 2.2 Method"}], "extractor_confidence": 0.45}], "extraction_notes": "This is a processing/characterisation paper: it reports NO mechanical or thermal property of the foams, so every Properties field is null in all records. All ten records therefore carry test_type='other' with specimen_notes explaining that only density, volume fraction, porosity and microscopy were measured. Records 1-9 are the nine foams of Table 2 (verbatim density, EG volume fraction converted from % to fraction, total porosity). Record 10 is the 2.14 g/cm3 maximum density stated in the Conclusions for the extra 2-4 mm samples of the Fig. 8 injection-parameter series; its process point is only shown graphically, so confidence is low and volume fraction/porosity are null. particle_type='other' rather than 'ceramic_hollow' or 'glass_microballoon': the expanded-glass granules are millimetre-scale porous (foamed) glass spheres with a thin dense outer skin, not hollow-shell microballoons; 'ceramic_hollow' would be the nearest enum if a hollow-particle class must be assigned. particle_mean_diameter_um is the arithmetic midpoint of the paper's stated size band (0.5-1 mm -> 750 um, 1-2 mm -> 1500 um, 2-4 mm -> 3000 um); the paper reports only ranges, never a mean, so treat these as derived. particle_true_density_g_cc left null: the paper quotes 0.2-0.35 g/cm3 as the supplier BULK (poured) density of the EG granules, which is not the particle true density. Total porosity is placed in microstructure_notes, not matrix_porosity_fraction, because it is the intended porosity of the EG filler (Eq. 3) rather than unintended matrix voiding. process_route='pressure_infiltration' is the closest enum value; the actual route is industrial cold-chamber high-pressure die casting, in which a piston pressure-infiltrates molten Al into a preheated bed of EG spheres (die/sprue preheated ~300 C). cure_or_process_temperature_c is the casting temperature: 730 C for the 0.5-1 and 1-2 mm foams and 720 C for the 2-4 mm foams, per Sec. 3.3. NOTE an internal inconsistency - Sec. 3.1 states 'all the casting processes, regardless of filler size, were carried out at 730 C', which contradicts the 720 C given in Sec. 3.3 for the 2-4 mm foams; Sec. 3.3 was followed as it is the size-specific statement. A second internal inconsistency: Sec. 3.2 says foam density AND total porosity both rise with EG sphere size, but Table 2 (and the Conclusions) show porosity FALLS as sphere size rises; Table 2 numbers were taken as authoritative. A third: the Conclusions call 45.6 % the 'highest porosity value' of SF3, but 45.6 % is SF3's EG volume fraction - its total porosity is 35.9 %; Table 2 was followed. Table 1 (process trials P1-P10 for the 1-2 mm filler) was transcribed but generates no records because no density or property value is reported per trial - only a pass/fail visual assessment in Fig. 3. The P10 combination (730 C, 200 bar, 30 mm/s, 550 C preheat, 20 s) is recorded in specimen_notes for the 1-2 mm foams as the stated optimum."}}
{"paper_id": "W4394860637", "model": "claude-opus-5", "prompt_version": "v1.1", "mode": "claude_code_agent", "model_note": "claude-fable-5 via Claude Code subagent", "usage": null, "extraction": {"is_syntactic_foam_paper": false, "paper_summary": "This paper documents the conservation and restoration of a polychrome (painted) wooden coffin from the Dahshur archaeological area, Egypt, dating to the Late Period. It covers documentation, wood identification (Faidherbia albida), insect/microbial sterilization with nanochitosan, mechanical and chemical cleaning, reattachment of gesso layers with Paraloid B72, and consolidation of the painted layer with calcium oxide nanoparticles in Klucel G. Glass microballoons mixed with Paraloid B72 and earth pigments were used only as a gap-filling paste for the edges of the ground layer.", "records": [], "extraction_notes": "Off-topic for syntactic foams. The only mention of hollow particles is the use of glass microballoons combined with Paraloid B72 in acetone (15 W/V) as a restoration filling material for cracks/voids at the edges of the gesso ground layer of an archaeological wooden coffin. No composition series, no volume/weight fractions, no mechanical, thermal or physical property measurements of a hollow-particle composite are reported anywhere in the paper. Therefore is_syntactic_foam_paper=false and records is empty."}}
{"paper_id": "W62663393", "model": "claude-opus-5", "prompt_version": "v1.1", "mode": "claude_code_agent", "model_note": "claude-fable-5 via Claude Code subagent", "usage": null, "extraction": {"is_syntactic_foam_paper": true, "paper_summary": "Orbulov and Majlinger characterise the microstructure of SL150 and SL300 ceramic hollow microspheres (Envirospheres Ltd.) and of the aluminium matrix syntactic foams (MMSFs) made from them by pressure infiltration with Al99.5, AlSi12, AlMgSi1 and AlCu5 matrices at ~60 vol% microspheres. SEM plus map and line EDS show the microsphere wall is built from Al2O3 needles (5-10 um long, <0.5 um diameter) embedded in a mullite + amorphous SiO2 matrix, and that molten aluminium reduces the SiO2-rich zones (4Al + 3SiO2 -> 2Al2O3 + 3Si), degrading the sphere wall and forming gamma-Al2O3. The reaction was intensive with Al99.5, AlMgSi1 and AlCu5 matrices but suppressed with AlSi12 (high matrix Si lowers the driving force) and for Al99.5-SL300 infiltrated at the lower temperature of 690 C; interface layers were ~2-4 um (AlMgSi1), ~3 um (AlCu5) and <1.5 um (AlSi12), with Mg dissolving into the wall for AlMgSi1 and CuAl2 precipitating on it for AlCu5. The paper reports no mechanical property measurements.", "records": [{"record_id": "W62663393-000", "paper_id": "W62663393", "sample_label": "Al99.5-SL150 (density/porosity quoted from ref. [3] I. N. Orbulov, J. Dobranszky, Periodica Polytechnica Mechanical Engineering, 52(2008)35-42)", "data_origin": "secondary", "processing": {"matrix_class": "aluminum", "matrix_name": "Al99.5 (technical purity aluminium)", "particle_type": "ceramic_hollow", "particle_grade": "SL150 (Envirospheres Ltd., Australia; 30-35 wt% Al2O3, 45-50 wt% amorphous SiO2, 19 wt% mullite, 1 wt% quartz)", "particle_true_density_g_cc": null, "particle_mean_diameter_um": 100.0, "particle_wall_thickness_ratio": null, "particle_volume_fraction": 0.6, "particle_weight_fraction": null, "process_route": "pressure_infiltration", "cure_or_process_temperature_c": null, "additional_fillers": null}, "structure": {"measured_density_g_cc": 1.43, "theoretical_density_g_cc": 1.34, "matrix_porosity_fraction": -0.062, "particle_breakage_fraction": null, "microstructure_notes": "Particle (microballoon) porosity 50.9%, total porosity 44.7%. Microsphere size range 56-183 um, specific surface 0.060 um^-1. Microsphere wall = Al2O3 needles (5-10 um long, <0.5 um diameter) embedded in a mixture of mullite and amorphous SiO2. XRD phase constitution of the foam (Table 3, measured in this paper): Al 67, Si 8, mullite 11, alpha-Al2O3 3, gamma-Al2O3 11, amorphous 0 wt%. Reductive reaction 4Al(liq)+3SiO2(sol)->2Al2O3(sol)+3Si(sol) was intensive: 11 wt% gamma-Al2O3 formed and no amorphous phase remained; the microsphere walls were severely degraded (Fig. 4a)."}, "test": {"test_type": "other", "strain_rate_per_s": null, "temperature_c": null, "standard": null, "specimen_notes": "No mechanical test in this paper. Characterisation only: density/porosity (Table 2, taken from ref. [3]), XRD phase analysis (Phillips X-Pert, CuKa lambda=0.154186 nm, 40 kV / 35 mA, goniometer 0.04 deg/s), SEM (Phillips XL-30) and map/line EDS (EDAX Genesis; 15 kV for maps on bare microspheres, 20 kV for line scans on polished foam cross sections, 100 points per line, 20 s per point)."}, "properties": {"modulus_mpa": null, "strength_mpa": null, "strain_at_failure": null, "energy_absorption_mj_m3": null, "plateau_stress_mpa": null, "densification_strain": null, "specific_modulus_mpa_per_g_cc": null, "specific_strength_mpa_per_g_cc": null, "storage_modulus_mpa": null, "loss_tangent": null, "thermal_conductivity_w_mk": null, "cte_per_k": null, "moisture_uptake_pct": null}, "evidence": [{"quote": "Al99.5-SL150 | Theoretical 1.34 | Measured 1.43 | Particle porosity 50.9 | Matrix -6.2 | Total 44.7", "location": "Table 2 (Calculated and measured density and porosity values of the MMSFs [3]), p. 16"}, {"quote": "Al99.5-SL150 | Al 67, Si 8, mullite 11, alpha-Al2O3 3, gamma-Al2O3 11, amorphous 0 wt%", "location": "Table 3 (Phase constitution of aluminium matrix syntactic foams according to XRD measurements, wt%), p. 17"}], "extractor_confidence": 0.75}, {"record_id": "W62663393-001", "paper_id": "W62663393", "sample_label": "Al99.5-SL300 (density/porosity quoted from ref. [3] I. N. Orbulov, J. Dobranszky, Periodica Polytechnica Mechanical Engineering, 52(2008)35-42)", "data_origin": "secondary", "processing": {"matrix_class": "aluminum", "matrix_name": "Al99.5 (technical purity aluminium)", "particle_type": "ceramic_hollow", "particle_grade": "SL300 (Envirospheres Ltd., Australia; 30-35 wt% Al2O3, 45-50 wt% amorphous SiO2, 19 wt% mullite, 1 wt% quartz)", "particle_true_density_g_cc": null, "particle_mean_diameter_um": 150.0, "particle_wall_thickness_ratio": null, "particle_volume_fraction": 0.6, "particle_weight_fraction": null, "process_route": "pressure_infiltration", "cure_or_process_temperature_c": 690.0, "additional_fillers": null}, "structure": {"measured_density_g_cc": 1.52, "theoretical_density_g_cc": 1.42, "matrix_porosity_fraction": -0.072, "particle_breakage_fraction": null, "microstructure_notes": "Particle (microballoon) porosity 48.2%, total porosity 41.0%. Microsphere size range 101-330 um, specific surface 0.040 um^-1. Microsphere wall = Al2O3 needles (5-10 um long, <0.5 um diameter) embedded in a mixture of mullite and amorphous SiO2. XRD phase constitution of the foam (Table 3, measured in this paper): Al 78, Si 0, mullite 11, alpha-Al2O3 0, gamma-Al2O3 0, amorphous 11 wt%. No exchange reaction: infiltration at the lower temperature of 690 C suppressed the diffusion-controlled reduction of amorphous SiO2, so 11 wt% amorphous phase survived and no gamma-Al2O3 formed."}, "test": {"test_type": "other", "strain_rate_per_s": null, "temperature_c": null, "standard": null, "specimen_notes": "No mechanical test in this paper. Characterisation only: density/porosity (Table 2, taken from ref. [3]), XRD phase analysis (Phillips X-Pert, CuKa lambda=0.154186 nm, 40 kV / 35 mA, goniometer 0.04 deg/s), SEM (Phillips XL-30) and map/line EDS (EDAX Genesis; 15 kV for maps on bare microspheres, 20 kV for line scans on polished foam cross sections, 100 points per line, 20 s per point)."}, "properties": {"modulus_mpa": null, "strength_mpa": null, "strain_at_failure": null, "energy_absorption_mj_m3": null, "plateau_stress_mpa": null, "densification_strain": null, "specific_modulus_mpa_per_g_cc": null, "specific_strength_mpa_per_g_cc": null, "storage_modulus_mpa": null, "loss_tangent": null, "thermal_conductivity_w_mk": null, "cte_per_k": null, "moisture_uptake_pct": null}, "evidence": [{"quote": "Al99.5-SL300 | Theoretical 1.42 | Measured 1.52 | Particle porosity 48.2 | Matrix -7.2 | Total 41.0", "location": "Table 2 (Calculated and measured density and porosity values of the MMSFs [3]), p. 16"}, {"quote": "Al99.5-SL300 | Al 78, Si 0, mullite 11, alpha-Al2O3 0, gamma-Al2O3 0, amorphous 11 wt%", "location": "Table 3 (Phase constitution of aluminium matrix syntactic foams according to XRD measurements, wt%), p. 17"}], "extractor_confidence": 0.75}, {"record_id": "W62663393-002", "paper_id": "W62663393", "sample_label": "AlSi12-SL150 (density/porosity quoted from ref. [3] I. N. Orbulov, J. Dobranszky, Periodica Polytechnica Mechanical Engineering, 52(2008)35-42)", "data_origin": "secondary", "processing": {"matrix_class": "aluminum", "matrix_name": "AlSi12 aluminium-silicon alloy", "particle_type": "ceramic_hollow", "particle_grade": "SL150 (Envirospheres Ltd., Australia; 30-35 wt% Al2O3, 45-50 wt% amorphous SiO2, 19 wt% mullite, 1 wt% quartz)", "particle_true_density_g_cc": null, "particle_mean_diameter_um": 100.0, "particle_wall_thickness_ratio": null, "particle_volume_fraction": 0.6, "particle_weight_fraction": null, "process_route": "pressure_infiltration", "cure_or_process_temperature_c": null, "additional_fillers": null}, "structure": {"measured_density_g_cc": 1.31, "theoretical_density_g_cc": 1.32, "matrix_porosity_fraction": 0.011, "particle_breakage_fraction": null, "microstructure_notes": "Particle (microballoon) porosity 50.9%, total porosity 52.0%. Microsphere size range 56-183 um, specific surface 0.060 um^-1. Microsphere wall = Al2O3 needles (5-10 um long, <0.5 um diameter) embedded in a mixture of mullite and amorphous SiO2. XRD phase constitution of the foam (Table 3, measured in this paper): Al 72, Si 7, mullite 13, alpha-Al2O3 0, gamma-Al2O3 0, amorphous 8 wt%. Reaction suppressed by the high Si content of the matrix (reduced Si concentration gradient); microsphere walls remained unharmed (Fig. 4b). Interface layer less than 1.5 um. Larger areas of primary silicon detected by EDS."}, "test": {"test_type": "other", "strain_rate_per_s": null, "temperature_c": null, "standard": null, "specimen_notes": "No mechanical test in this paper. Characterisation only: density/porosity (Table 2, taken from ref. [3]), XRD phase analysis (Phillips X-Pert, CuKa lambda=0.154186 nm, 40 kV / 35 mA, goniometer 0.04 deg/s), SEM (Phillips XL-30) and map/line EDS (EDAX Genesis; 15 kV for maps on bare microspheres, 20 kV for line scans on polished foam cross sections, 100 points per line, 20 s per point)."}, "properties": {"modulus_mpa": null, "strength_mpa": null, "strain_at_failure": null, "energy_absorption_mj_m3": null, "plateau_stress_mpa": null, "densification_strain": null, "specific_modulus_mpa_per_g_cc": null, "specific_strength_mpa_per_g_cc": null, "storage_modulus_mpa": null, "loss_tangent": null, "thermal_conductivity_w_mk": null, "cte_per_k": null, "moisture_uptake_pct": null}, "evidence": [{"quote": "AlSi12-SL150 | Theoretical 1.32 | Measured 1.31 | Particle porosity 50.9 | Matrix 1.1 | Total 52.0", "location": "Table 2 (Calculated and measured density and porosity values of the MMSFs [3]), p. 16"}, {"quote": "AlSi12-SL150 | Al 72, Si 7, mullite 13, alpha-Al2O3 0, gamma-Al2O3 0, amorphous 8 wt%", "location": "Table 3 (Phase constitution of aluminium matrix syntactic foams according to XRD measurements, wt%), p. 17"}], "extractor_confidence": 0.75}, {"record_id": "W62663393-003", "paper_id": "W62663393", "sample_label": "AlSi12-SL300 (density/porosity quoted from ref. [3] I. N. Orbulov, J. Dobranszky, Periodica Polytechnica Mechanical Engineering, 52(2008)35-42)", "data_origin": "secondary", "processing": {"matrix_class": "aluminum", "matrix_name": "AlSi12 aluminium-silicon alloy", "particle_type": "ceramic_hollow", "particle_grade": "SL300 (Envirospheres Ltd., Australia; 30-35 wt% Al2O3, 45-50 wt% amorphous SiO2, 19 wt% mullite, 1 wt% quartz)", "particle_true_density_g_cc": null, "particle_mean_diameter_um": 150.0, "particle_wall_thickness_ratio": null, "particle_volume_fraction": 0.6, "particle_weight_fraction": null, "process_route": "pressure_infiltration", "cure_or_process_temperature_c": null, "additional_fillers": null}, "structure": {"measured_density_g_cc": 1.37, "theoretical_density_g_cc": 1.4, "matrix_porosity_fraction": 0.019, "particle_breakage_fraction": null, "microstructure_notes": "Particle (microballoon) porosity 48.2%, total porosity 50.1%. Microsphere size range 101-330 um, specific surface 0.040 um^-1. Microsphere wall = Al2O3 needles (5-10 um long, <0.5 um diameter) embedded in a mixture of mullite and amorphous SiO2. XRD phase constitution of the foam (Table 3, measured in this paper): Al 72, Si 7, mullite 12, alpha-Al2O3 0, gamma-Al2O3 0, amorphous 8 wt%. Reaction suppressed by the high Si content of the matrix; microsphere walls unharmed. Interface layer less than 1.5 um."}, "test": {"test_type": "other", "strain_rate_per_s": null, "temperature_c": null, "standard": null, "specimen_notes": "No mechanical test in this paper. Characterisation only: density/porosity (Table 2, taken from ref. [3]), XRD phase analysis (Phillips X-Pert, CuKa lambda=0.154186 nm, 40 kV / 35 mA, goniometer 0.04 deg/s), SEM (Phillips XL-30) and map/line EDS (EDAX Genesis; 15 kV for maps on bare microspheres, 20 kV for line scans on polished foam cross sections, 100 points per line, 20 s per point)."}, "properties": {"modulus_mpa": null, "strength_mpa": null, "strain_at_failure": null, "energy_absorption_mj_m3": null, "plateau_stress_mpa": null, "densification_strain": null, "specific_modulus_mpa_per_g_cc": null, "specific_strength_mpa_per_g_cc": null, "storage_modulus_mpa": null, "loss_tangent": null, "thermal_conductivity_w_mk": null, "cte_per_k": null, "moisture_uptake_pct": null}, "evidence": [{"quote": "AlSi12-SL300 | Theoretical 1.4 | Measured 1.37 | Particle porosity 48.2 | Matrix 1.9 | Total 50.1", "location": "Table 2 (Calculated and measured density and porosity values of the MMSFs [3]), p. 16"}, {"quote": "AlSi12-SL300 | Al 72, Si 7, mullite 12, alpha-Al2O3 0, gamma-Al2O3 0, amorphous 8 wt%", "location": "Table 3 (Phase constitution of aluminium matrix syntactic foams according to XRD measurements, wt%), p. 17"}], "extractor_confidence": 0.75}, {"record_id": "W62663393-004", "paper_id": "W62663393", "sample_label": "AlMgSi1-SL150 (density/porosity quoted from ref. [3] I. N. Orbulov, J. Dobranszky, Periodica Polytechnica Mechanical Engineering, 52(2008)35-42)", "data_origin": "secondary", "processing": {"matrix_class": "aluminum", "matrix_name": "AlMgSi1 aluminium-magnesium-silicon alloy", "particle_type": "ceramic_hollow", "particle_grade": "SL150 (Envirospheres Ltd., Australia; 30-35 wt% Al2O3, 45-50 wt% amorphous SiO2, 19 wt% mullite, 1 wt% quartz)", "particle_true_density_g_cc": null, "particle_mean_diameter_um": 100.0, "particle_wall_thickness_ratio": null, "particle_volume_fraction": 0.6, "particle_weight_fraction": null, "process_route": "pressure_infiltration", "cure_or_process_temperature_c": null, "additional_fillers": null}, "structure": {"measured_density_g_cc": 1.52, "theoretical_density_g_cc": 1.34, "matrix_porosity_fraction": -0.134, "particle_breakage_fraction": null, "microstructure_notes": "Particle (microballoon) porosity 50.9%, total porosity 37.5%. Microsphere size range 56-183 um, specific surface 0.060 um^-1. Microsphere wall = Al2O3 needles (5-10 um long, <0.5 um diameter) embedded in a mixture of mullite and amorphous SiO2. XRD phase constitution of the foam (Table 3, measured in this paper): Al 60, Si 7, mullite 8, alpha-Al2O3 0, gamma-Al2O3 25, amorphous 0 wt%. Reaction intensive (25 wt% gamma-Al2O3). Mg dissolved into the outer microsphere wall to less than 4 um depth; observable interface layer narrow (<3 um), diffusion interface ~2-4 um (6 um reported in earlier work [21])."}, "test": {"test_type": "other", "strain_rate_per_s": null, "temperature_c": null, "standard": null, "specimen_notes": "No mechanical test in this paper. Characterisation only: density/porosity (Table 2, taken from ref. [3]), XRD phase analysis (Phillips X-Pert, CuKa lambda=0.154186 nm, 40 kV / 35 mA, goniometer 0.04 deg/s), SEM (Phillips XL-30) and map/line EDS (EDAX Genesis; 15 kV for maps on bare microspheres, 20 kV for line scans on polished foam cross sections, 100 points per line, 20 s per point)."}, "properties": {"modulus_mpa": null, "strength_mpa": null, "strain_at_failure": null, "energy_absorption_mj_m3": null, "plateau_stress_mpa": null, "densification_strain": null, "specific_modulus_mpa_per_g_cc": null, "specific_strength_mpa_per_g_cc": null, "storage_modulus_mpa": null, "loss_tangent": null, "thermal_conductivity_w_mk": null, "cte_per_k": null, "moisture_uptake_pct": null}, "evidence": [{"quote": "AlMgSi1-SL150 | Theoretical 1.34 | Measured 1.52 | Particle porosity 50.9 | Matrix -13.4 | Total 37.5", "location": "Table 2 (Calculated and measured density and porosity values of the MMSFs [3]), p. 16"}, {"quote": "AlMgSi1-SL150 | Al 60, Si 7, mullite 8, alpha-Al2O3 0, gamma-Al2O3 25, amorphous 0 wt%", "location": "Table 3 (Phase constitution of aluminium matrix syntactic foams according to XRD measurements, wt%), p. 17"}], "extractor_confidence": 0.75}, {"record_id": "W62663393-005", "paper_id": "W62663393", "sample_label": "AlMgSi1-SL300 (density/porosity quoted from ref. [3] I. N. Orbulov, J. Dobranszky, Periodica Polytechnica Mechanical Engineering, 52(2008)35-42)", "data_origin": "secondary", "processing": {"matrix_class": "aluminum", "matrix_name": "AlMgSi1 aluminium-magnesium-silicon alloy", "particle_type": "ceramic_hollow", "particle_grade": "SL300 (Envirospheres Ltd., Australia; 30-35 wt% Al2O3, 45-50 wt% amorphous SiO2, 19 wt% mullite, 1 wt% quartz)", "particle_true_density_g_cc": null, "particle_mean_diameter_um": 150.0, "particle_wall_thickness_ratio": null, "particle_volume_fraction": 0.6, "particle_weight_fraction": null, "process_route": "pressure_infiltration", "cure_or_process_temperature_c": null, "additional_fillers": null}, "structure": {"measured_density_g_cc": 1.57, "theoretical_density_g_cc": 1.42, "matrix_porosity_fraction": -0.105, "particle_breakage_fraction": null, "microstructure_notes": "Particle (microballoon) porosity 48.2%, total porosity 37.7%. Microsphere size range 101-330 um, specific surface 0.040 um^-1. Microsphere wall = Al2O3 needles (5-10 um long, <0.5 um diameter) embedded in a mixture of mullite and amorphous SiO2. XRD phase constitution of the foam (Table 3, measured in this paper): Al 60, Si 6, mullite 6, alpha-Al2O3 0, gamma-Al2O3 28, amorphous 0 wt%. Highest gamma-Al2O3 content of all samples (28 wt%); reaction intensive. Mg enrichment detected alongside the microsphere outer walls."}, "test": {"test_type": "other", "strain_rate_per_s": null, "temperature_c": null, "standard": null, "specimen_notes": "No mechanical test in this paper. Characterisation only: density/porosity (Table 2, taken from ref. [3]), XRD phase analysis (Phillips X-Pert, CuKa lambda=0.154186 nm, 40 kV / 35 mA, goniometer 0.04 deg/s), SEM (Phillips XL-30) and map/line EDS (EDAX Genesis; 15 kV for maps on bare microspheres, 20 kV for line scans on polished foam cross sections, 100 points per line, 20 s per point)."}, "properties": {"modulus_mpa": null, "strength_mpa": null, "strain_at_failure": null, "energy_absorption_mj_m3": null, "plateau_stress_mpa": null, "densification_strain": null, "specific_modulus_mpa_per_g_cc": null, "specific_strength_mpa_per_g_cc": null, "storage_modulus_mpa": null, "loss_tangent": null, "thermal_conductivity_w_mk": null, "cte_per_k": null, "moisture_uptake_pct": null}, "evidence": [{"quote": "AlMgSi1-SL300 | Theoretical 1.42 | Measured 1.57 | Particle porosity 48.2 | Matrix -10.5 | Total 37.7", "location": "Table 2 (Calculated and measured density and porosity values of the MMSFs [3]), p. 16"}, {"quote": "AlMgSi1-SL300 | Al 60, Si 6, mullite 6, alpha-Al2O3 0, gamma-Al2O3 28, amorphous 0 wt%", "location": "Table 3 (Phase constitution of aluminium matrix syntactic foams according to XRD measurements, wt%), p. 17"}], "extractor_confidence": 0.75}, {"record_id": "W62663393-006", "paper_id": "W62663393", "sample_label": "AlCu5-SL150 (density/porosity quoted from ref. [3] I. N. Orbulov, J. Dobranszky, Periodica Polytechnica Mechanical Engineering, 52(2008)35-42)", "data_origin": "secondary", "processing": {"matrix_class": "aluminum", "matrix_name": "AlCu5 aluminium-copper alloy", "particle_type": "ceramic_hollow", "particle_grade": "SL150 (Envirospheres Ltd., Australia; 30-35 wt% Al2O3, 45-50 wt% amorphous SiO2, 19 wt% mullite, 1 wt% quartz)", "particle_true_density_g_cc": null, "particle_mean_diameter_um": 100.0, "particle_wall_thickness_ratio": null, "particle_volume_fraction": 0.6, "particle_weight_fraction": null, "process_route": "pressure_infiltration", "cure_or_process_temperature_c": null, "additional_fillers": null}, "structure": {"measured_density_g_cc": 1.53, "theoretical_density_g_cc": 1.37, "matrix_porosity_fraction": -0.116, "particle_breakage_fraction": null, "microstructure_notes": "Particle (microballoon) porosity 50.9%, total porosity 39.3%. Microsphere size range 56-183 um, specific surface 0.060 um^-1. Microsphere wall = Al2O3 needles (5-10 um long, <0.5 um diameter) embedded in a mixture of mullite and amorphous SiO2. XRD phase constitution of the foam (Table 3, measured in this paper): Al 60, Si 6, mullite 8, alpha-Al2O3 8, gamma-Al2O3 12, amorphous 0, CuAl2 6 wt%. Reaction took place (12 wt% gamma-Al2O3). CuAl2 precipitates (~1 um x 20 um) formed, some deposited on the microsphere walls as precipitation only, not dissolved into the wall. Interface layer about 3 um wide."}, "test": {"test_type": "other", "strain_rate_per_s": null, "temperature_c": null, "standard": null, "specimen_notes": "No mechanical test in this paper. Characterisation only: density/porosity (Table 2, taken from ref. [3]), XRD phase analysis (Phillips X-Pert, CuKa lambda=0.154186 nm, 40 kV / 35 mA, goniometer 0.04 deg/s), SEM (Phillips XL-30) and map/line EDS (EDAX Genesis; 15 kV for maps on bare microspheres, 20 kV for line scans on polished foam cross sections, 100 points per line, 20 s per point)."}, "properties": {"modulus_mpa": null, "strength_mpa": null, "strain_at_failure": null, "energy_absorption_mj_m3": null, "plateau_stress_mpa": null, "densification_strain": null, "specific_modulus_mpa_per_g_cc": null, "specific_strength_mpa_per_g_cc": null, "storage_modulus_mpa": null, "loss_tangent": null, "thermal_conductivity_w_mk": null, "cte_per_k": null, "moisture_uptake_pct": null}, "evidence": [{"quote": "AlCu5-SL150 | Theoretical 1.37 | Measured 1.53 | Particle porosity 50.9 | Matrix -11.6 | Total 39.3", "location": "Table 2 (Calculated and measured density and porosity values of the MMSFs [3]), p. 16"}, {"quote": "AlCu5-SL150 | Al 60, Si 6, mullite 8, alpha-Al2O3 8, gamma-Al2O3 12, amorphous 0, CuAl2 6 wt%", "location": "Table 3 (Phase constitution of aluminium matrix syntactic foams according to XRD measurements, wt%), p. 17"}], "extractor_confidence": 0.75}, {"record_id": "W62663393-007", "paper_id": "W62663393", "sample_label": "AlCu5-SL300 (density/porosity quoted from ref. [3] I. N. Orbulov, J. Dobranszky, Periodica Polytechnica Mechanical Engineering, 52(2008)35-42)", "data_origin": "secondary", "processing": {"matrix_class": "aluminum", "matrix_name": "AlCu5 aluminium-copper alloy", "particle_type": "ceramic_hollow", "particle_grade": "SL300 (Envirospheres Ltd., Australia; 30-35 wt% Al2O3, 45-50 wt% amorphous SiO2, 19 wt% mullite, 1 wt% quartz)", "particle_true_density_g_cc": null, "particle_mean_diameter_um": 150.0, "particle_wall_thickness_ratio": null, "particle_volume_fraction": 0.6, "particle_weight_fraction": null, "process_route": "pressure_infiltration", "cure_or_process_temperature_c": null, "additional_fillers": null}, "structure": {"measured_density_g_cc": 1.62, "theoretical_density_g_cc": 1.44, "matrix_porosity_fraction": -0.122, "particle_breakage_fraction": null, "microstructure_notes": "Particle (microballoon) porosity 48.2%, total porosity 36.0%. Microsphere size range 101-330 um, specific surface 0.040 um^-1. Microsphere wall = Al2O3 needles (5-10 um long, <0.5 um diameter) embedded in a mixture of mullite and amorphous SiO2. XRD phase constitution of the foam (Table 3, measured in this paper): Al 60, Si 5, mullite 10, alpha-Al2O3 7, gamma-Al2O3 12, amorphous 0, CuAl2 6 wt%. Reaction took place (12 wt% gamma-Al2O3); CuAl2 phase present. Interface layer about 3 um wide."}, "test": {"test_type": "other", "strain_rate_per_s": null, "temperature_c": null, "standard": null, "specimen_notes": "No mechanical test in this paper. Characterisation only: density/porosity (Table 2, taken from ref. [3]), XRD phase analysis (Phillips X-Pert, CuKa lambda=0.154186 nm, 40 kV / 35 mA, goniometer 0.04 deg/s), SEM (Phillips XL-30) and map/line EDS (EDAX Genesis; 15 kV for maps on bare microspheres, 20 kV for line scans on polished foam cross sections, 100 points per line, 20 s per point)."}, "properties": {"modulus_mpa": null, "strength_mpa": null, "strain_at_failure": null, "energy_absorption_mj_m3": null, "plateau_stress_mpa": null, "densification_strain": null, "specific_modulus_mpa_per_g_cc": null, "specific_strength_mpa_per_g_cc": null, "storage_modulus_mpa": null, "loss_tangent": null, "thermal_conductivity_w_mk": null, "cte_per_k": null, "moisture_uptake_pct": null}, "evidence": [{"quote": "AlCu5-SL300 | Theoretical 1.44 | Measured 1.62 | Particle porosity 48.2 | Matrix -12.2 | Total 36.0", "location": "Table 2 (Calculated and measured density and porosity values of the MMSFs [3]), p. 16"}, {"quote": "AlCu5-SL300 | Al 60, Si 5, mullite 10, alpha-Al2O3 7, gamma-Al2O3 12, amorphous 0, CuAl2 6 wt%", "location": "Table 3 (Phase constitution of aluminium matrix syntactic foams according to XRD measurements, wt%), p. 17"}], "extractor_confidence": 0.75}], "extraction_notes": "IMPORTANT CAVEAT: this is a purely microstructural/analytical paper (SEM, map and line EDS, XRD). It contains NO mechanical, thermal or physical property measurements of the foams, so every field in Properties is null in all eight records. The records capture the processing and structure data (matrix, microsphere grade and size, volume fraction, densities, porosities, XRD phase constitution, matrix-particle reaction state) for the eight matrix x microsphere combinations.\n\ndata_origin: the density and porosity values in Table 2 are explicitly cited to reference [3] (I. N. Orbulov, J. Dobranszky, Periodica Polytechnica Mechanical Engineering, 52(2008)35-42), the same authors' earlier paper, so all eight records are marked 'secondary' with that citation in sample_label. The XRD phase constitutions of Table 3 and all EDS/SEM observations were measured in this paper (primary) and are recorded in microstructure_notes rather than as separate records.\n\nUnit conversions: porosity percentages converted to fractions for matrix_porosity_fraction (e.g. -6.2% -> -0.062). Matrix porosity is negative for the Al99.5, AlMgSi1 and AlCu5 foams because the measured density exceeded the theoretical one, which the authors attribute to microspheres that were themselves infiltrated. Note an internal inconsistency: the text says 'the values of matrix porosity are always remained below 8%' while Table 2 lists -13.4% (AlMgSi1-SL150) and -12.2% (AlCu5-SL300); Table 2 values were used as printed. Table 2 here also differs slightly from the same data in the authors' companion paper (W136470296): matrix porosity -6.2 vs -6.3% for Al99.5-SL150, and theoretical density 1.42 vs 1.41 g/cm3 for Al99.5-SL300.\n\nparticle_volume_fraction = 0.60 comes from the text ('The volume fraction of the microspheres was maintained at relatively high (~60 vol%) level'); it is a nominal target, not a per-block measurement. The 50.9% / 48.2% values in Table 2 are the porosity contributed by the hollow interiors, not the sphere volume fraction, and are kept in microstructure_notes. particle_true_density_g_cc and particle_wall_thickness_ratio are null because Table 1 of this paper gives average diameter, size range and specific surface but no wall thickness or density. cure_or_process_temperature_c is filled only for Al99.5-SL300 (690 C, the only infiltration temperature stated numerically); the others are described only as higher. test_type is 'other' (density / XRD / SEM-EDS characterisation, no mechanical loading) and test temperature is left null since none is stated. Quartz content is given as 1 wt% and mullite 19 wt% in Table 1 of this paper (the companion paper quotes 15-20% mullite and 0-5% quartz ranges). Literature results cited in the introduction were not turned into records."}}
{"paper_id": "W2036878503", "model": "claude-opus-5", "prompt_version": "v1.1", "mode": "claude_code_agent", "model_note": "claude-fable-5 via Claude Code subagent", "usage": null, "extraction": {"is_syntactic_foam_paper": true, "paper_summary": "Orbulov studies the pressure-infiltration production of aluminium metal matrix syntactic foams (MMSFs) made from AlSi12 alloy and SLG-type ceramic hollow microballoons (E-spheres, Envirospheres) tapped to ~64 vol%. A purpose-built, thermally controlled infiltration rig was used to measure the infiltrated length as a function of Ar gas pressure (0.5-4 bar) and infiltration time (1-5 s) at ~640 C melt temperature. The measured threshold pressure lay between 0.5 and 1 bar, supporting the Kaptay capillary model over the Trumble and Rohatgi models, and the infiltrated length grew with a time exponent of ~1.5-2.7 rather than the theoretically predicted square-root dependence.", "records": [{"record_id": "W2036878503-000", "paper_id": "W2036878503", "sample_label": "AlSi12 + SLG E-spheres (64 vol%), pressure infiltration", "data_origin": "primary", "processing": {"matrix_class": "aluminum", "matrix_name": "AlSi12 aluminium alloy", "particle_type": "ceramic_hollow", "particle_grade": "SLG type E-spheres (Envirospheres Pty. Ltd.)", "particle_true_density_g_cc": 0.64, "particle_mean_diameter_um": 130.0, "particle_wall_thickness_ratio": null, "particle_volume_fraction": 0.64, "particle_weight_fraction": null, "process_route": "pressure_infiltration", "cure_or_process_temperature_c": 640.0, "additional_fillers": null}, "structure": {"measured_density_g_cc": null, "theoretical_density_g_cc": null, "matrix_porosity_fraction": null, "particle_breakage_fraction": null, "microstructure_notes": "Microballoon chemistry 36-40 wt% Al2O3, 55-60 wt% SiO2, 1.4-1.6 wt% TiO2, 0.4-0.5 wt% Fe2O3; average outer diameter 130 um and average wall thickness ~5.4 um (calculated by the author from the real density of the microballoons and the density of their wall). Microballoons were poured into a 10 mm OD / 1 mm wall, 150 mm long 316L stainless tube and tapped rigorously to reach a randomly close packed ~64 vol% (R-CPES), versus 74 vol% for ideal close packing. Possible interfacial reaction 4Al+3SiO2=3Si+2Al2O3 (dG ~ -300 kJ/mol at 700-850 C) noted at longer infiltration times."}, "test": {"test_type": "other", "strain_rate_per_s": null, "temperature_c": 640.0, "standard": null, "specimen_notes": "No mechanical test was performed. The measured quantity is the infiltration length L (mm) of the AlSi12 melt into the tapped microballoon bed, under Ar pressure of 0.5-4 bar for 1-5 s, melt superheated to melting point + 70 C (thermocouple T4 = 640 C in all runs). Measured L: 0 mm at 0.5 bar / 5 s; 17, 29, 41, 68 mm at 1-4 bar for 1 s; 21, 41, 54, 95 mm at 1-4 bar for 3 s; 43, 71, 94, 146 mm at 1-4 bar for 5 s. Threshold pressure between 0.5 and 1 bar. These infiltration-length values have no field in this schema."}, "properties": {"modulus_mpa": null, "strength_mpa": null, "strain_at_failure": null, "energy_absorption_mj_m3": null, "plateau_stress_mpa": null, "densification_strain": null, "specific_modulus_mpa_per_g_cc": null, "specific_strength_mpa_per_g_cc": null, "storage_modulus_mpa": null, "loss_tangent": null, "thermal_conductivity_w_mk": null, "cte_per_k": null, "moisture_uptake_pct": null}, "evidence": [{"quote": "AlSi12 aluminium alloy was used as matrix material. ... As microballoons, SLG type of E-spheres were used (supplier: Envirospheres Pty. Ltd. [14]). E-Spheres have low real density (~640 kgm-3) and favourable chemical composition (36-40 wt% Al2O3, 55-60 wt% SiO2, 1.4-1.6 wt% TiO2 and 0.4-0.5 wt% Fe2O3).", "location": "Sec. 2 Materials and experimental methods, para 1"}, {"quote": "Their average outer diameter was 130 um and they had average wall thickness ~5.4 um (calculated from the real density of the microballons and from the density of their wall).", "location": "Sec. 2 Materials and experimental methods, para 1"}, {"quote": "The tube was ful\ufb01lled with microballons and they were tapped rigorously in order to achieve ~64% volume fraction.", "location": "Sec. 2 Materials and experimental methods, para 2"}, {"quote": "When the matrix alloy melted and superheated (melting point +70 C), the valve was operated through a timer. ... T4 measured the temperature of the matrix material.", "location": "Sec. 2 Materials and experimental methods, para 3; Table 1 column T4 = 640 C for every run"}, {"quote": "The \ufb01rst row shows that below 0.5 bar there was no in\ufb01ltration, therefore the real threshold pressure for the investigated system is between 0.5 and 1 bar.", "location": "Sec. 3 Results and discussion, para 1 (Table 1)"}], "extractor_confidence": 0.85}], "extraction_notes": "This is a genuine syntactic-foam paper (aluminium matrix syntactic foam, hollow ceramic microballoons) but it is a PROCESSING/INFILTRATION-KINETICS study only: it reports no mechanical, thermal or density properties of the produced foam. Every field in Properties and in Structure density is therefore null. Only ONE record is emitted because the material system is fixed (AlSi12 + 64 vol% SLG E-spheres) and the variables the paper sweeps - infiltration pressure (0.5-4 bar) and infiltration time (1-5 s) - have no representation in this schema; emitting 13 records would produce 13 identical rows. The 13 measured infiltrated lengths and the fitted power-surface coefficients (Tables 1-4) are recorded verbatim in test.specimen_notes rather than being forced into an unrelated schema field. Unit conversions: particle real density 640 kg/m3 -> 0.64 g/cm3; volume fraction 64 vol% -> 0.64. particle_wall_thickness_ratio left null: the paper gives outer diameter (130 um) and wall thickness (5.4 um) but never states the inner/outer radius ratio, so it was not derived. particle_type set to ceramic_hollow following the paper's own wording ('ceramic hollow microballoons'); note that Envirospheres E-spheres are fly-ash derived, and the stated Al2O3/SiO2 chemistry is cenosphere-like, but the paper never calls them fly ash. Test temperature 640 C is the matrix thermocouple reading T4, constant across all runs. Threshold-pressure model equations (Kaptay, Trumble, Rohatgi) and Fig. 1 are analytical predictions of pressure, not of any schema property, so no 'model' records were created."}}
