Repository: Harshelite2503/foamgpt

# FoamGPT

**An LLM-extracted, literature-scale Process–Structure–Property (PSP) dataset and benchmark for syntactic foams.**

Syntactic foams (hollow-particle-filled composites) have ~30 years of literature, but the quantitative
results live in tables and figures inside thousands of PDFs. FoamGPT turns that literature into a
machine-readable dataset and asks: *how well can classical ML and frontier LLMs predict foam properties,
and where do LLMs hallucinate?*

```
OpenAlex ──▶ OA PDFs ──▶ text+tables ──▶ Claude structured extraction ──▶ curated PSP table ──▶ benchmarks
 harvest      download      parse            extract / batch                  curate           bench-ml / bench-llm
```

File: data/extracted/extractions_pre_redo.jsonl (part 21 of 29)
{"paper_id": "W2327556543", "model": "claude-opus-5", "prompt_version": "v1.1", "mode": "claude_code_agent", "model_note": "claude-fable-5 via Claude Code subagent", "usage": null, "extraction": {"is_syntactic_foam_paper": true, "paper_summary": "Higuchi, Adachi, Yoshioka and Yokochi fabricated functionally graded syntactic foams by dispersing acrylonitrile hollow microballoons (Matsumoto Microsphere MFL-100CA, 80-110 um, 130 +/- 30 kg/m3) in a bisphenol-A epoxy (AER2603 / Rikacid MH-700 / jER BMI12, 100:86:1) and letting the balloons float during pre-cure, either from a uniformly dispersed state (TF = 65 C, tF = 2 h) or from a two-phase separated state (TF = 50 C, tF = 50 min), then pre-curing at 100 C for 2 h and post-curing at 130 C for 15 h. Density graded continuously from ~1200 kg/m3 (pure epoxy layer) to ~500 kg/m3 (maximum balloon packing); DMA (10 Hz, tension, 25-220 C) showed that the temperature dependence of the moduli and the 175 C glass transition are controlled by the epoxy matrix and are independent of balloon content. Quasi-static compression of specimens cut from the graded foams showed that compressive Young's modulus (~0.5 to ~2.1 GPa) and yield stress (~20 to ~110 MPa) depend only on local density (quadratic Gibson-Ashby type relation), independently of fabrication route or mould geometry.", "records": [{"record_id": "W2327556543-000", "paper_id": "W2327556543", "sample_label": "S01 (cuboid cut from FGSF made from uniformly dispersed state, average density 520 kg/m3)", "data_origin": "primary", "processing": {"matrix_class": "epoxy", "matrix_name": "Bisphenol-A liquid epoxy AER2603 (Asahi Kasei Chemicals) + acid anhydride hardener Rikacid MH-700 (New Japan Chemical) + imidazole accelerator jER BMI12 (Mitsubishi Chemical), 100:86:1 by weight", "particle_type": "polymer_hollow", "particle_grade": "Matsumoto Microsphere MFL-100CA (acrylonitrile-based microballoon, CaCO3 surface treated)", "particle_true_density_g_cc": 0.13, "particle_mean_diameter_um": null, "particle_wall_thickness_ratio": null, "particle_volume_fraction": null, "particle_weight_fraction": null, "process_route": "mechanical_mixing_cast", "cure_or_process_temperature_c": 100.0, "additional_fillers": null}, "structure": {"measured_density_g_cc": 0.52, "theoretical_density_g_cc": null, "matrix_porosity_fraction": null, "particle_breakage_fraction": null, "microstructure_notes": "Region of maximum microballoon packing; density essentially uniform through the specimen, so it behaves as a homogeneous closed-cell foam (yield followed by a flat plateau stress and then densification). Balloon content is not reported as a volume fraction, only through density."}, "test": {"test_type": "compression", "strain_rate_per_s": 0.00111, "temperature_c": 25.0, "standard": null, "specimen_notes": "Cuboid 10 mm x 10 mm cross-section, 15 mm high, cut from a foam made from the uniformly dispersed state; Shimadzu Autograph AGS-10kJ, crosshead 1 mm/min, room temperature. Modulus and yield stress for this specimen appear only in Figs 12-13, so no numeric values could be taken."}, "properties": {"modulus_mpa": null, "strength_mpa": null, "strain_at_failure": null, "energy_absorption_mj_m3": null, "plateau_stress_mpa": null, "densification_strain": null, "specific_modulus_mpa_per_g_cc": null, "specific_strength_mpa_per_g_cc": null, "storage_modulus_mpa": null, "loss_tangent": null, "thermal_conductivity_w_mk": null, "cte_per_k": null, "moisture_uptake_pct": null}, "evidence": [{"quote": "\u8a66\u9a13\u7247 S01\uff08\u5e73\u5747\u5bc6\u5ea6 520 kg/m3\uff09, S05\uff08\u5e73\u5747\u5bc6\u5ea6 600 kg/m3\uff09\uff0cS07\uff08\u5e73", "location": "Sec. 3.2.2, p. 7 (last paragraph, continues on p. 8)"}, {"quote": "\u5bc6\u5ea6\u304c\u5747\u4e00\u306a\u767a\u6ce1\u4f53\u8a66\u9a13\u7247S01 \u304a\u3088\u3073S07 \u306b\u304a\u3044\u3066\u306f\uff0c\u964d\u4f0f\u306b\u4f34\u3044\u5fdc\u529b\u304c\u307b\u307c\u4e00\u5b9a\u306e\u30d7\u30e9\u30c8\u30fc\u5fdc\u529b\u9818\u57df\u3092\u793a\u3057\uff0c\u305d\u306e\u5f8c\uff0c\u8a66\u9a13\u7247\u5168\u4f53\u304c\u7dfb\u5bc6\u5316\u3059\u308b\u3053\u3068\u306b\u3088\u308a\u5fdc\u529b\u304c\u4e0a\u6607\u3057\uff0c\u4e00\u822c\u7684\u306a\u30bb\u30eb\u69cb\u9020\u4f53\u306e\u5727\u7e2e\u5909\u5f62\u3068\u540c\u69d8\u306e\u7279\u6027\u3092\u793a\u3057\u305f\uff0e", "location": "Sec. 3.2.2, p. 8 para 1 (Fig. 12)"}, {"quote": "\u5727\u7e2e\u8a66\u9a13\u306b\u306f\u4e07\u80fd\u8a66\u9a13\u6a5f\uff08\u5cf6\u6d25\u88fd\u4f5c\u6240\uff0cAutograph AGS-10kJ\uff09\u3092\u4f7f\u7528\u3057\uff0c\u5909\u4f4d\u901f\u5ea6\u30921 mm/min \u3068\u3057\u3066\u5ba4\u6e29\u96f0\u56f2\u6c17\u4e0b\u3067\u8a66\u9a13\u3092\u5b9f\u65bd\u3057\u305f\uff0e", "location": "Sec. 3.1.2, p. 5"}], "extractor_confidence": 0.75}, {"record_id": "W2327556543-001", "paper_id": "W2327556543", "sample_label": "S05 (cuboid cut from FGSF made from uniformly dispersed state, average density 600 kg/m3)", "data_origin": "primary", "processing": {"matrix_class": "epoxy", "matrix_name": "Bisphenol-A liquid epoxy AER2603 (Asahi Kasei Chemicals) + acid anhydride hardener Rikacid MH-700 (New Japan Chemical) + imidazole accelerator jER BMI12 (Mitsubishi Chemical), 100:86:1 by weight", "particle_type": "polymer_hollow", "particle_grade": "Matsumoto Microsphere MFL-100CA (acrylonitrile-based microballoon, CaCO3 surface treated)", "particle_true_density_g_cc": 0.13, "particle_mean_diameter_um": null, "particle_wall_thickness_ratio": null, "particle_volume_fraction": null, "particle_weight_fraction": null, "process_route": "mechanical_mixing_cast", "cure_or_process_temperature_c": 100.0, "additional_fillers": null}, "structure": {"measured_density_g_cc": 0.6, "theoretical_density_g_cc": null, "matrix_porosity_fraction": null, "particle_breakage_fraction": null, "microstructure_notes": "Density is graded through the height of the specimen (average 600 kg/m3, distribution given in Fig. 7); the specimen work-hardens after yielding because crushing proceeds sequentially from the low-density region, and it yields at about the same stress as S01, showing that yield stress is governed by the minimum density inside the specimen."}, "test": {"test_type": "compression", "strain_rate_per_s": 0.00111, "temperature_c": 25.0, "standard": null, "specimen_notes": "Cuboid 10 mm x 10 mm cross-section, 15 mm high; Shimadzu Autograph AGS-10kJ, crosshead 1 mm/min, room temperature. Property values only in Figs 12-13."}, "properties": {"modulus_mpa": null, "strength_mpa": null, "strain_at_failure": null, "energy_absorption_mj_m3": null, "plateau_stress_mpa": null, "densification_strain": null, "specific_modulus_mpa_per_g_cc": null, "specific_strength_mpa_per_g_cc": null, "storage_modulus_mpa": null, "loss_tangent": null, "thermal_conductivity_w_mk": null, "cte_per_k": null, "moisture_uptake_pct": null}, "evidence": [{"quote": "\u8a66\u9a13\u7247 S01\uff08\u5e73\u5747\u5bc6\u5ea6 520 kg/m3\uff09, S05\uff08\u5e73\u5747\u5bc6\u5ea6 600 kg/m3\uff09\uff0cS07\uff08\u5e73", "location": "Sec. 3.2.2, p. 7 (last paragraph, continues on p. 8)"}, {"quote": "\u8a66\u9a13\u7247\u5185\u90e8\u3067\u5bc6\u5ea6\u304c\u50be\u659c\u5206\u5e03\u3059\u308b\u8a66\u9a13\u7247\uff08S05 \u304a\u3088\u3073S14\uff09\u306f\uff0c\u964d\u4f0f\u5f8c\u306b\u52a0\u5de5\u786c\u5316\u3092\u793a\u3057\uff0c\u5fdc\u529b\u304c\u6025\u6fc0\u306b\u4e0a\u6607\u3057\u3066\u3044\u308b\u3053\u3068\u304c\u308f\u304b\u308b\uff0e\u3053\u308c\u306f\u5bc6\u5ea6\u304c\u4f4e\u3044\u9818\u57df\u304b\u3089\u9010\u6b21\u7684\u306b\u5727\u6f70\u304c\u9032\u884c\u3059\u308b\u305f\u3081\u3067\u3042\u308a\uff0c\u8a66\u9a13\u7247S05 \u306fS01 \u3068\u540c\u7b49\u306e\u5fdc\u529b\u5024\u3067\u964d\u4f0f\u3057\u3066\u3044\u308b\u3053\u3068\u304b\u3089\uff0c\u964d\u4f0f\u5fdc\u529b\u306f\u8a66\u9a13\u7247\u5185\u90e8\u306e\u6700\u4f4e\u5bc6\u5ea6\u306b\u4f9d\u5b58\u3059\u308b\u3053\u3068\u304c\u660e\u3089\u304b\u3068\u306a\u3063\u305f\uff0e", "location": "Sec. 3.2.2, p. 8 para 1 (Fig. 12)"}], "extractor_confidence": 0.7}, {"record_id": "W2327556543-002", "paper_id": "W2327556543", "sample_label": "S07 (cuboid cut from FGSF made from uniformly dispersed state, average density 700 kg/m3)", "data_origin": "primary", "processing": {"matrix_class": "epoxy", "matrix_name": "Bisphenol-A liquid epoxy AER2603 (Asahi Kasei Chemicals) + acid anhydride hardener Rikacid MH-700 (New Japan Chemical) + imidazole accelerator jER BMI12 (Mitsubishi Chemical), 100:86:1 by weight", "particle_type": "polymer_hollow", "particle_grade": "Matsumoto Microsphere MFL-100CA (acrylonitrile-based microballoon, CaCO3 surface treated)", "particle_true_density_g_cc": 0.13, "particle_mean_diameter_um": null, "particle_wall_thickness_ratio": null, "particle_volume_fraction": null, "particle_weight_fraction": null, "process_route": "mechanical_mixing_cast", "cure_or_process_temperature_c": 100.0, "additional_fillers": null}, "structure": {"measured_density_g_cc": 0.7, "theoretical_density_g_cc": null, "matrix_porosity_fraction": null, "particle_breakage_fraction": null, "microstructure_notes": "Essentially uniform density through the specimen; shows the classic cellular-solid response of yield, flat plateau stress and densification."}, "test": {"test_type": "compression", "strain_rate_per_s": 0.00111, "temperature_c": 25.0, "standard": null, "specimen_notes": "Cuboid 10 mm x 10 mm cross-section, 15 mm high; Shimadzu Autograph AGS-10kJ, crosshead 1 mm/min, room temperature. Property values only in Figs 12-13."}, "properties": {"modulus_mpa": null, "strength_mpa": null, "strain_at_failure": null, "energy_absorption_mj_m3": null, "plateau_stress_mpa": null, "densification_strain": null, "specific_modulus_mpa_per_g_cc": null, "specific_strength_mpa_per_g_cc": null, "storage_modulus_mpa": null, "loss_tangent": null, "thermal_conductivity_w_mk": null, "cte_per_k": null, "moisture_uptake_pct": null}, "evidence": [{"quote": "\u5747\u5bc6\u5ea6 700 kg/m3\uff09\uff0cS14\uff08\u5e73\u5747\u5bc6\u5ea6 1000 kg/m3\uff09\u304a\u3088\u3073S15\uff08\u5e73\u5747\u5bc6\u5ea6 1200 kg/m3\uff09\u306e\u7d50\u679c\u3092\u56f312 \u306b\u793a\u3059\uff0e", "location": "Sec. 3.2.2, p. 8 para 1 (sentence begun on p. 7)"}, {"quote": "\u5bc6\u5ea6\u304c\u5747\u4e00\u306a\u767a\u6ce1\u4f53\u8a66\u9a13\u7247S01 \u304a\u3088\u3073S07 \u306b\u304a\u3044\u3066\u306f\uff0c\u964d\u4f0f\u306b\u4f34\u3044\u5fdc\u529b\u304c\u307b\u307c\u4e00\u5b9a\u306e\u30d7\u30e9\u30c8\u30fc\u5fdc\u529b\u9818\u57df\u3092\u793a\u3057\uff0c\u305d\u306e\u5f8c\uff0c\u8a66\u9a13\u7247\u5168\u4f53\u304c\u7dfb\u5bc6\u5316\u3059\u308b\u3053\u3068\u306b\u3088\u308a\u5fdc\u529b\u304c\u4e0a\u6607\u3057", "location": "Sec. 3.2.2, p. 8 para 1 (Fig. 12)"}], "extractor_confidence": 0.7}, {"record_id": "W2327556543-003", "paper_id": "W2327556543", "sample_label": "S14 (cuboid cut from FGSF made from uniformly dispersed state, average density 1000 kg/m3)", "data_origin": "primary", "processing": {"matrix_class": "epoxy", "matrix_name": "Bisphenol-A liquid epoxy AER2603 (Asahi Kasei Chemicals) + acid anhydride hardener Rikacid MH-700 (New Japan Chemical) + imidazole accelerator jER BMI12 (Mitsubishi Chemical), 100:86:1 by weight", "particle_type": "polymer_hollow", "particle_grade": "Matsumoto Microsphere MFL-100CA (acrylonitrile-based microballoon, CaCO3 surface treated)", "particle_true_density_g_cc": 0.13, "particle_mean_diameter_um": null, "particle_wall_thickness_ratio": null, "particle_volume_fraction": null, "particle_weight_fraction": null, "process_route": "mechanical_mixing_cast", "cure_or_process_temperature_c": 100.0, "additional_fillers": null}, "structure": {"measured_density_g_cc": 1.0, "theoretical_density_g_cc": null, "matrix_porosity_fraction": null, "particle_breakage_fraction": null, "microstructure_notes": "Density graded through the specimen height (average 1000 kg/m3, distribution in Fig. 7); work-hardens after yielding because collapse propagates from the lowest-density region."}, "test": {"test_type": "compression", "strain_rate_per_s": 0.00111, "temperature_c": 25.0, "standard": null, "specimen_notes": "Cuboid 10 mm x 10 mm cross-section, 15 mm high; Shimadzu Autograph AGS-10kJ, crosshead 1 mm/min, room temperature. Property values only in Figs 12-13."}, "properties": {"modulus_mpa": null, "strength_mpa": null, "strain_at_failure": null, "energy_absorption_mj_m3": null, "plateau_stress_mpa": null, "densification_strain": null, "specific_modulus_mpa_per_g_cc": null, "specific_strength_mpa_per_g_cc": null, "storage_modulus_mpa": null, "loss_tangent": null, "thermal_conductivity_w_mk": null, "cte_per_k": null, "moisture_uptake_pct": null}, "evidence": [{"quote": "\u5747\u5bc6\u5ea6 700 kg/m3\uff09\uff0cS14\uff08\u5e73\u5747\u5bc6\u5ea6 1000 kg/m3\uff09\u304a\u3088\u3073S15\uff08\u5e73\u5747\u5bc6\u5ea6 1200 kg/m3\uff09\u306e\u7d50\u679c\u3092\u56f312 \u306b\u793a\u3059\uff0e", "location": "Sec. 3.2.2, p. 8 para 1"}, {"quote": "\u8a66\u9a13\u7247\u5185\u90e8\u3067\u5bc6\u5ea6\u304c\u50be\u659c\u5206\u5e03\u3059\u308b\u8a66\u9a13\u7247\uff08S05 \u304a\u3088\u3073S14\uff09\u306f\uff0c\u964d\u4f0f\u5f8c\u306b\u52a0\u5de5\u786c\u5316\u3092\u793a\u3057\uff0c\u5fdc\u529b\u304c\u6025\u6fc0\u306b\u4e0a\u6607\u3057\u3066\u3044\u308b\u3053\u3068\u304c\u308f\u304b\u308b\uff0e", "location": "Sec. 3.2.2, p. 8 para 1 (Fig. 12)"}], "extractor_confidence": 0.7}, {"record_id": "W2327556543-004", "paper_id": "W2327556543", "sample_label": "S15 (cuboid cut from the microballoon-free epoxy region of the FGSF, average density 1200 kg/m3) - neat matrix reference", "data_origin": "primary", "processing": {"matrix_class": "epoxy", "matrix_name": "Bisphenol-A liquid epoxy AER2603 (Asahi Kasei Chemicals) + acid anhydride hardener Rikacid MH-700 (New Japan Chemical) + imidazole accelerator jER BMI12 (Mitsubishi Chemical), 100:86:1 by weight", "particle_type": "polymer_hollow", "particle_grade": "Matsumoto Microsphere MFL-100CA (none present in this specimen)", "particle_true_density_g_cc": 0.13, "particle_mean_diameter_um": null, "particle_wall_thickness_ratio": null, "particle_volume_fraction": 0.0, "particle_weight_fraction": 0.0, "process_route": "mechanical_mixing_cast", "cure_or_process_temperature_c": 100.0, "additional_fillers": null}, "structure": {"measured_density_g_cc": 1.2, "theoretical_density_g_cc": 1.19, "matrix_porosity_fraction": null, "particle_breakage_fraction": null, "microstructure_notes": "Cut from the microballoon-free epoxy layer at the top of the graded foam. Cured neat epoxy density is stated as 1190 kg/m3; the specimen average density is quoted as 1200 kg/m3."}, "test": {"test_type": "compression", "strain_rate_per_s": 0.00111, "temperature_c": 25.0, "standard": null, "specimen_notes": "Cuboid 10 mm x 10 mm cross-section, 15 mm high; Shimadzu Autograph AGS-10kJ, crosshead 1 mm/min, room temperature. Elastic response followed by a sharp stress drop at yield (Fig. 12); numeric modulus/yield stress only in Figs 12-13."}, "properties": {"modulus_mpa": null, "strength_mpa": null, "strain_at_failure": null, "energy_absorption_mj_m3": null, "plateau_stress_mpa": null, "densification_strain": null, "specific_modulus_mpa_per_g_cc": null, "specific_strength_mpa_per_g_cc": null, "storage_modulus_mpa": null, "loss_tangent": null, "thermal_conductivity_w_mk": null, "cte_per_k": null, "moisture_uptake_pct": null}, "evidence": [{"quote": "\u30de\u30a4\u30af\u30ed\u30d0\u30eb\u30fc\u30f3\u3092\u542b\u307e\u306a\u3044\u30a8\u30dd\u30ad\u30b7\u6a39\u8102\u9818\u57df\u3067\u3042\u308b\u8a66\u9a13\u7247S15 \u306e\u5834\u5408\uff0c\u5f3e\u6027\u5909\u5f62\u3092\u793a\u3057\u305f\u5f8c\uff0c\u964d\u4f0f\u306b\u3088\u308a\u5fdc\u529b\u304c\u6025\u6fc0\u306b\u4f4e\u4e0b\u3057\u3066\u3044\u308b", "location": "Sec. 3.2.2, p. 8 para 1 (Fig. 12)"}, {"quote": "\u306a\u304a\uff0c\u786c\u5316\u5f8c\u306e\u30a8\u30dd\u30ad\u30b7\u6a39\u8102\u306e\u5bc6\u5ea6\u306f 1190 kg/m3 \u3067\u3042\u308b\uff0e", "location": "Sec. 2.1, p. 2"}], "extractor_confidence": 0.7}, {"record_id": "W2327556543-005", "paper_id": "W2327556543", "sample_label": "T3 (homogeneous syntactic foam cylinder, density 520 kg/m3, cut from the maximum-packing layer of a two-phase-separated casting)", "data_origin": "primary", "processing": {"matrix_class": "epoxy", "matrix_name": "Bisphenol-A liquid epoxy AER2603 (Asahi Kasei Chemicals) + acid anhydride hardener Rikacid MH-700 (New Japan Chemical) + imidazole accelerator jER BMI12 (Mitsubishi Chemical), 100:86:1 by weight", "particle_type": "polymer_hollow", "particle_grade": "Matsumoto Microsphere MFL-100CA (acrylonitrile-based microballoon, CaCO3 surface treated)", "particle_true_density_g_cc": 0.13, "particle_mean_diameter_um": null, "particle_wall_thickness_ratio": null, "particle_volume_fraction": null, "particle_weight_fraction": null, "process_route": "mechanical_mixing_cast", "cure_or_process_temperature_c": 100.0, "additional_fillers": null}, "structure": {"measured_density_g_cc": 0.52, "theoretical_density_g_cc": null, "matrix_porosity_fraction": null, "particle_breakage_fraction": null, "microstructure_notes": "Homogeneous foam obtained by curing after the microballoons had fully floated and separated into a maximum-packed layer; SEM (Fig. 6) shows well dispersed, non-agglomerated microballoons over the whole density range 520-1020 kg/m3."}, "test": {"test_type": "compression", "strain_rate_per_s": 0.00111, "temperature_c": 25.0, "standard": null, "specimen_notes": "Cylinder 19 mm diameter x 30 mm high; Shimadzu Autograph DCT-25T, crosshead 2 mm/min chosen so the strain rate matches the 15 mm high cuboid specimens tested at 1 mm/min. Modulus and yield stress are plotted in Fig. 13 only."}, "properties": {"modulus_mpa": null, "strength_mpa": null, "strain_at_failure": null, "energy_absorption_mj_m3": null, "plateau_stress_mpa": null, "densification_strain": null, "specific_modulus_mpa_per_g_cc": null, "specific_strength_mpa_per_g_cc": null, "storage_modulus_mpa": null, "loss_tangent": null, "thermal_conductivity_w_mk": null, "cte_per_k": null, "moisture_uptake_pct": null}, "evidence": [{"quote": "\u30de\u30a4\u30af\u30ed\u30d0\u30eb\u30fc\u30f3\u3068\u30a8\u30dd\u30ad\u30b7\u6a39\u8102\u3092\u4e8c\u5c64\u5206\u96e2\u3055\u305b\u305f\u72b6\u614b\u3067\u30a8\u30dd\u30ad\u30b7\u6a39\u8102\u3092\u786c\u5316\u3055\u305b\uff0c\u30de\u30a4\u30af\u30ed\u30d0\u30eb\u30fc\u30f3\u304c\u6700\u5927\u5145\u586b\u3055\u308c\u305f\u9818\u57df\u3092\u5207\u308a\u51fa\u3059\u3053\u3068\u3067\u5bc6\u5ea6520 kg/m3 \u306e\u5747\u8cea\u306a\u30b7\u30f3\u30bf\u30af\u30c1\u30c3\u30af\u30d5\u30a9\u30fc\u30e0\u306e\u8a66\u9a13\u7247\uff08T3\uff09\u3092\u4f5c\u88fd\u3057\u305f\uff0e\u8a66\u9a13\u7247\u5f62\u72b6\u3068\u3057\u3066\u76f4\u5f8419 mm \u3067\u9ad8\u305530 mm \u306e\u5186\u67f1\u72b6\u3068\u3057\u305f\uff0e", "location": "Sec. 3.1.2, p. 5"}, {"quote": "\u5727\u7e2e\u8a66\u9a13\u306f\u4e07\u80fd\u8a66\u9a13\u6a5f\uff08\u5cf6\u6d25\u88fd\u4f5c\u6240\uff0cAutograph DCT-25T\uff09\u3092\u4f7f\u7528\u3057\uff0c\u4e00\u69d8\u5206\u6563\u72b6\u614b\u304b\u3089\u4f5c\u88fd\u3055\u308c\u305f\u8a66\u9a13\u7247\u306e\u9ad8\u3055\u304c15 mm \u306e\u5834\u5408\u3068\u3072\u305a\u307f\u901f\u5ea6\u304c\u7b49\u3057\u304f\u306a\u308b\u3088\u3046\u306b\u5909\u4f4d\u901f\u5ea6\u30922 mm/min \u3068\u3057\u305f\uff0e", "location": "Sec. 3.1.2, p. 5"}], "extractor_confidence": 0.75}, {"record_id": "W2327556543-006", "paper_id": "W2327556543", "sample_label": "DMA specimen, density 520 kg/m3 (maximum microballoon packing region of FGSF from uniformly dispersed state)", "data_origin": "primary", "processing": {"matrix_class": "epoxy", "matrix_name": "Bisphenol-A liquid epoxy AER2603 (Asahi Kasei Chemicals) + acid anhydride hardener Rikacid MH-700 (New Japan Chemical) + imidazole accelerator jER BMI12 (Mitsubishi Chemical), 100:86:1 by weight", "particle_type": "polymer_hollow", "particle_grade": "Matsumoto Microsphere MFL-100CA (acrylonitrile-based microballoon, CaCO3 surface treated)", "particle_true_density_g_cc": 0.13, "particle_mean_diameter_um": null, "particle_wall_thickness_ratio": null, "particle_volume_fraction": null, "particle_weight_fraction": null, "process_route": "mechanical_mixing_cast", "cure_or_process_temperature_c": 100.0, "additional_fillers": null}, "structure": {"measured_density_g_cc": 0.52, "theoretical_density_g_cc": null, "matrix_porosity_fraction": null, "particle_breakage_fraction": null, "microstructure_notes": "Cut so that there is no density gradient along the specimen length."}, "test": {"test_type": "dma", "strain_rate_per_s": null, "temperature_c": null, "standard": null, "specimen_notes": "UBM Reogel-E4000, tensile mode, 10 Hz, heating 2 C/min over 25-220 C; specimen 2 mm thick x 35 mm long x 3.5 mm wide. E', E'' and tan delta are given only in log-scale plots (Figs 10-11), so no numeric values could be taken; tan delta peaks near 175 C (glass transition) independently of balloon content, and the relative storage modulus normalised by the neat epoxy is nearly constant with temperature except near Tg."}, "properties": {"modulus_mpa": null, "strength_mpa": null, "strain_at_failure": null, "energy_absorption_mj_m3": null, "plateau_stress_mpa": null, "densification_strain": null, "specific_modulus_mpa_per_g_cc": null, "specific_strength_mpa_per_g_cc": null, "storage_modulus_mpa": null, "loss_tangent": null, "thermal_conductivity_w_mk": null, "cte_per_k": null, "moisture_uptake_pct": null}, "evidence": [{"quote": "\u56f34(a) \u306e\u4e00\u69d8\u5206\u6563\u72b6\u614b\u3088\u308a\u4f5c\u88fd\u3057\u305f\u50be\u659c\u6a5f\u80fd\u30b7\u30f3\u30bf\u30af\u30c1\u30c3\u30af\u30d5\u30a9\u30fc\u30e0\u306b\u304a\u3051\u308b\u5bc6\u5ea6\u304c520 kg/m3\uff0c680 kg/m3 \u304a\u3088\u3073\u30a8\u30dd\u30ad\u30b7\u6a39\u8102\u5c64\uff08\u5bc6\u5ea6 1200 kg/m3\uff09\u306e3 \u7b87\u6240\u304b\u3089\uff0c\u9577\u3055\u65b9\u5411\u306b\u5bc6\u5ea6\u5206\u5e03\u306e\u52fe\u914d\u304c\u306a\u3044\u3088\u3046\u306b\u539a\u3055 2 mm\uff0c\u9577\u3055 35 mm \u304a\u3088\u3073\u5e45 3.5 mm \u306e\u5bf8\u6cd5\u306b\u5207\u308a\u51fa\u3057\u305f\u3082\u306e\u3092\u8a66\u9a13\u7247\u3068\u3057\u305f\uff0e", "location": "Sec. 3.1.1, p. 5"}, {"quote": "\u52a0\u632f\u5468\u6ce2\u657010 Hz \u306b\u3066\uff0c\u6607\u6e29\u901f\u5ea6\u3092 2 \u00b0C /min \u3068\u3057\u306625 \u00b0C\uff5e220 \u00b0C \u306e\u6e29\u5ea6\u7bc4\u56f2\u306b\u304a\u3051\u308b\u8caf\u8535\u5f3e\u6027\u7387 E'\uff0c\u640d\u5931\u5f3e\u6027\u7387 E'' \u304a\u3088\u3073\u640d\u5931\u6b63\u63a5 tan  (=E' / E'') \u306e\u6e2c\u5b9a\u3092\u5f15\u5f35\u30e2\u30fc\u30c9\u306b\u3088\u308a\u884c\u3063\u305f\uff0e", "location": "Sec. 3.1.1, p. 5"}], "extractor_confidence": 0.6}, {"record_id": "W2327556543-007", "paper_id": "W2327556543", "sample_label": "DMA specimen, density 680 kg/m3 (intermediate region of FGSF from uniformly dispersed state)", "data_origin": "primary", "processing": {"matrix_class": "epoxy", "matrix_name": "Bisphenol-A liquid epoxy AER2603 (Asahi Kasei Chemicals) + acid anhydride hardener Rikacid MH-700 (New Japan Chemical) + imidazole accelerator jER BMI12 (Mitsubishi Chemical), 100:86:1 by weight", "particle_type": "polymer_hollow", "particle_grade": "Matsumoto Microsphere MFL-100CA (acrylonitrile-based microballoon, CaCO3 surface treated)", "particle_true_density_g_cc": 0.13, "particle_mean_diameter_um": null, "particle_wall_thickness_ratio": null, "particle_volume_fraction": null, "particle_weight_fraction": null, "process_route": "mechanical_mixing_cast", "cure_or_process_temperature_c": 100.0, "additional_fillers": null}, "structure": {"measured_density_g_cc": 0.68, "theoretical_density_g_cc": null, "matrix_porosity_fraction": null, "particle_breakage_fraction": null, "microstructure_notes": "Cut so that there is no density gradient along the specimen length."}, "test": {"test_type": "dma", "strain_rate_per_s": null, "temperature_c": null, "standard": null, "specimen_notes": "UBM Reogel-E4000, tensile mode, 10 Hz, heating 2 C/min over 25-220 C; specimen 2 mm x 35 mm x 3.5 mm. E', E'' and tan delta only in log-scale plots (Figs 10-11); tan delta peak near 175 C."}, "properties": {"modulus_mpa": null, "strength_mpa": null, "strain_at_failure": null, "energy_absorption_mj_m3": null, "plateau_stress_mpa": null, "densification_strain": null, "specific_modulus_mpa_per_g_cc": null, "specific_strength_mpa_per_g_cc": null, "storage_modulus_mpa": null, "loss_tangent": null, "thermal_conductivity_w_mk": null, "cte_per_k": null, "moisture_uptake_pct": null}, "evidence": [{"quote": "\u5bc6\u5ea6\u304c520 kg/m3\uff0c680 kg/m3 \u304a\u3088\u3073\u30a8\u30dd\u30ad\u30b7\u6a39\u8102\u5c64\uff08\u5bc6\u5ea6 1200 kg/m3\uff09\u306e3 \u7b87\u6240\u304b\u3089\uff0c\u9577\u3055\u65b9\u5411\u306b\u5bc6\u5ea6\u5206\u5e03\u306e\u52fe\u914d\u304c\u306a\u3044\u3088\u3046\u306b\u539a\u3055 2 mm\uff0c\u9577\u3055 35 mm \u304a\u3088\u3073\u5e45 3.5 mm \u306e\u5bf8\u6cd5\u306b\u5207\u308a\u51fa\u3057\u305f\u3082\u306e\u3092\u8a66\u9a13\u7247\u3068\u3057\u305f\uff0e", "location": "Sec. 3.1.1, p. 5"}, {"quote": "\u30a8\u30dd\u30ad\u30b7\u6a39\u8102\uff08\u5bc6\u5ea6 \u03c1 = 1200 kg/m3\uff09\u304b\u3089\u5bc6\u5ea6\u304c\u5c0f\u3055\u304f\u306a\u308b\uff0c\u3059\u306a\u308f\u3061\u30de\u30a4\u30af\u30ed\u30d0\u30eb\u30fc\u30f3\u306e\u5145\u586b\u91cf\u304c\u591a\u304f\u306a\u308b\u307b\u3069\u8caf\u8535\u5f3e\u6027\u7387 E' \u304a\u3088\u3073\u640d\u5931\u5f3e\u6027\u7387 E'' \u304c\u5168\u3066\u306e\u6e29\u5ea6\u306b\u304a\u3044\u3066\u4f4e\u4e0b\u3057\u3066\u3044\u308b\u3053\u3068\u304c\u308f\u304b\u308b\uff0e", "location": "Sec. 3.2.1, p. 6 (Fig. 10)"}], "extractor_confidence": 0.6}, {"record_id": "W2327556543-008", "paper_id": "W2327556543", "sample_label": "DMA specimen, neat epoxy layer (density 1200 kg/m3) - matrix reference", "data_origin": "primary", "processing": {"matrix_class": "epoxy", "matrix_name": "Bisphenol-A liquid epoxy AER2603 (Asahi Kasei Chemicals) + acid anhydride hardener Rikacid MH-700 (New Japan Chemical) + imidazole accelerator jER BMI12 (Mitsubishi Chemical), 100:86:1 by weight", "particle_type": "polymer_hollow", "particle_grade": "Matsumoto Microsphere MFL-100CA (none present in this specimen)", "particle_true_density_g_cc": 0.13, "particle_mean_diameter_um": null, "particle_wall_thickness_ratio": null, "particle_volume_fraction": 0.0, "particle_weight_fraction": 0.0, "process_route": "mechanical_mixing_cast", "cure_or_process_temperature_c": 100.0, "additional_fillers": null}, "structure": {"measured_density_g_cc": 1.2, "theoretical_density_g_cc": 1.19, "matrix_porosity_fraction": null, "particle_breakage_fraction": null, "microstructure_notes": "Microballoon-free epoxy layer of the graded casting; used as the reference for the relative storage modulus in Fig. 11."}, "test": {"test_type": "dma", "strain_rate_per_s": null, "temperature_c": null, "standard": null, "specimen_notes": "UBM Reogel-E4000, tensile mode, 10 Hz, heating 2 C/min over 25-220 C; specimen 2 mm x 35 mm x 3.5 mm. E' decreases gently from 25 to 150 C, drops sharply between 150 and 190 C and then stays roughly constant; tan delta peaks near 175 C. Numeric values only in log-scale Fig. 10."}, "properties": {"modulus_mpa": null, "strength_mpa": null, "strain_at_failure": null, "energy_absorption_mj_m3": null, "plateau_stress_mpa": null, "densification_strain": null, "specific_modulus_mpa_per_g_cc": null, "specific_strength_mpa_per_g_cc": null, "storage_modulus_mpa": null, "loss_tangent": null, "thermal_conductivity_w_mk": null, "cte_per_k": null, "moisture_uptake_pct": null}, "evidence": [{"quote": "\u5bc6\u5ea6\u304c520 kg/m3\uff0c680 kg/m3 \u304a\u3088\u3073\u30a8\u30dd\u30ad\u30b7\u6a39\u8102\u5c64\uff08\u5bc6\u5ea6 1200 kg/m3\uff09\u306e3 \u7b87\u6240\u304b\u3089", "location": "Sec. 3.1.1, p. 5"}, {"quote": "\u30de\u30a4\u30af\u30ed\u30d0\u30eb\u30fc\u30f3\u306e\u5145\u586b\u91cf\u306b\u95a2\u308f\u3089\u305a175 \u00b0C \u3092\u30ac\u30e9\u30b9\u8ee2\u79fb\u6e29\u5ea6\u3068\u3057\uff0c\u30ac\u30e9\u30b9\u72b6\u614b\u304b\u3089\u30b4\u30e0\u72b6\u614b\u306b\u9077\u79fb\u3057\u3066\u3044\u308b\u3068\u3044\u3048\u308b\uff0e", "location": "Sec. 3.2.1, p. 6 (Fig. 10b)"}], "extractor_confidence": 0.6}], "extraction_notes": "Japanese-language paper (JSME Transactions A); quotes are verbatim Japanese. UNITS: all densities converted from kg/m3 to g/cm3 (divide by 1000). NO NUMERIC PROPERTY VALUES ARE TABULATED anywhere in this paper - compressive Young's modulus and yield stress appear only as symbols in Fig. 13 and as computed distributions in Fig. 14, and DMA E'/E''/tan delta only in log-scale Figs 10-11, so every property field is left null per the 'do not read values off plots' rule. The only text-stated property ranges are for the whole graded distribution, not per specimen: 'Young's modulus E ranges from about 0.5 GPa to about 2.1 GPa and yield stress from about 20 MPa to about 110 MPa' (Sec. 3.2.2, p. 9, computed with Eq. (1) from the density distribution of Fig. 4(a)); these were not assigned to any record. STRAIN RATE: 0.00111 1/s is derived from the stated crosshead speed of 1 mm/min on a 15 mm high specimen (1/15 per min = 1.11e-3 1/s); the paper states that the cylindrical specimens (2 mm/min, 30 mm high) were run at the same strain rate. PARTICLE SIZE: the paper gives a mean diameter range of 80-110 um for MFL-100CA rather than a single value, so particle_mean_diameter_um is left null. VOLUME FRACTION: never reported - composition is described only through density, so particle_volume_fraction is null except for the two microballoon-free epoxy specimens (S15 and the 1200 kg/m3 DMA specimen) where it is 0. CURE: cure_or_process_temperature_c = 100 C is the pre-cure (2 h); post-cure was 130 C for 15 h; the balloon-floating step was TF = 65 C for tF = 2 h (uniformly dispersed route) or TF = 50 C for tF = 50 min after 6 h of two-phase separation (two-phase route). OMITTED: graded cylindrical specimens T1 and T2 (cut from a two-phase foam of average density 930 kg/m3) were tested but neither their own densities (only Fig. 9 profiles) nor their properties (Fig. 13) are stated numerically, so no records were created for them. The density-vs-position profiles of Figs 4, 5 and 7 (foams of average density 720, 740, 840, 820 and 880 kg/m3) are structure-only figure data and were likewise not turned into records."}}
{"paper_id": "W2328741706", "model": "claude-opus-5", "prompt_version": "v1.1", "mode": "claude_code_agent", "model_note": "claude-fable-5 via Claude Code subagent", "usage": null, "extraction": {"is_syntactic_foam_paper": true, "paper_summary": "Yu, Qian, Liang & Li (Ceramics-Silikaty 60(1) 77-84, 2016) is a purely numerical (ANSYS 14.0 finite-element) study of the effective elastic modulus of hollow-glass-microsphere/epoxy syntactic foams reinforced with randomly oriented short glass fibres, using 180 x 180 x 180 um representative volume elements built by random sequential adsorption. Six microsphere volume fractions (5-30 %), six relative wall thicknesses eta = 0.02-0.12 and three fibre volume fractions (2, 4, 6 %) were simulated under 1 % compressive strain. The modulus falls with increasing microsphere content below a critical relative wall thickness of 0.04-0.05 and rises above it, a kink/maximum appears near eta = 0.06 at 25 vol.% microspheres, adding glass fibres raises the modulus and lowers the critical wall thickness, and the peak von-Mises stress sits on the microsphere equator perpendicular to the loading direction, moving onto the fibres as the wall thickens.", "records": [{"record_id": "W2328741706-000", "paper_id": "W2328741706", "sample_label": "Neat epoxy resin matrix (FE model input constituent; Vs = 0, Vf = 0)", "data_origin": "model", "processing": {"matrix_class": "epoxy", "matrix_name": "Epoxy resin (generic; properties chosen as representative of epoxy syntactic foams in the literature)", "particle_type": "glass_microballoon", "particle_grade": null, "particle_true_density_g_cc": null, "particle_mean_diameter_um": null, "particle_wall_thickness_ratio": null, "particle_volume_fraction": 0.0, "particle_weight_fraction": null, "process_route": "other", "cure_or_process_temperature_c": null, "additional_fillers": "None in this baseline; the study also models short E-glass fibres (16 um diameter, 80 um length) at 2, 4 and 6 vol.%"}, "structure": {"measured_density_g_cc": null, "theoretical_density_g_cc": 1.16, "matrix_porosity_fraction": null, "particle_breakage_fraction": null, "microstructure_notes": "Reference (unfilled) matrix Em used to normalise all reported composite results as E/Em. The syntactic-foam models place 50 um diameter hollow glass microspheres (E = 70 GPa, nu = 0.20, rho = 2.18 g/cm3) and 16 um x 80 um glass fibres (E = 73 GPa, nu = 0.20, rho = 2.18 g/cm3) randomly in a 180 x 180 x 180 um RVE with perfect interfaces."}, "test": {"test_type": "compression", "strain_rate_per_s": null, "temperature_c": null, "standard": null, "specimen_notes": "Finite-element RVE (ANSYS 14.0); modulus obtained by applying 1 % compressive strain along the y direction with free/simply-supported boundary conditions."}, "properties": {"modulus_mpa": 3000.0, "strength_mpa": null, "strain_at_failure": null, "energy_absorption_mj_m3": null, "plateau_stress_mpa": null, "densification_strain": null, "specific_modulus_mpa_per_g_cc": null, "specific_strength_mpa_per_g_cc": null, "storage_modulus_mpa": null, "loss_tangent": null, "thermal_conductivity_w_mk": null, "cte_per_k": null, "moisture_uptake_pct": null}, "evidence": [{"quote": "Table 1. Material properties. Elastic modulus E (GPa) / Poisson's ratio / Density rho (g/cm3): Epoxy resin 3, 0.35, 1.16; Hollow glass microsphere 70, 0.20, 2.18; Glass fiber 73, 0.20, 2.18", "location": "Table 1, p. 78"}, {"quote": "The elastic modulus is calculated by applying 1 % compressive strain along the y direction on the model. All the simulations are performed with ANSYS 14.0.", "location": "Sec. Experimental / Analysis parameters, p. 78"}], "extractor_confidence": 0.6}], "extraction_notes": "This is a purely numerical (FEM/RVE) paper on hollow glass microsphere + short glass fibre epoxy syntactic foams; no specimens were made or tested, so no primary data exist. Every composite result is reported ONLY as a normalised relative modulus E/Em plotted in Figures 2-5 (six microsphere volume fractions 5, 10, 15, 20, 25, 30 %; six relative wall thicknesses eta = 0.02, 0.04, 0.06, 0.08, 0.10, 0.12; fibre volume fractions Vf = 0, 2, 4, 6 %). No E/Em value is stated numerically in the text or in any table, so per the extraction rules none of those ~144 modelled conditions could be turned into records without reading values off plots - they are all omitted rather than estimated. The single record kept is the model's unfilled epoxy matrix input (Em = 3 GPa = 3000 MPa, rho = 1.16 g/cm3) from Table 1, marked data_origin = model; it is the normalising baseline for every figure. Other Table 1 inputs, recorded here only in notes: hollow glass microsphere E = 70 GPa, nu = 0.20, rho = 2.18 g/cm3, diameter 50 um; glass fibre E = 73 GPa, nu = 0.20, rho = 2.18 g/cm3, diameter 16 um, length 80 um. Qualitative numeric findings without extractable property values: critical relative wall thickness 0.04 with fibres and 0.05 without; modulus maximum near eta = 0.06 at Vs = 25 %; maximum 4.8 % deviation between free and periodic boundary conditions at Vs = 30 %. No process route applies (simulation), so process_route = other."}}
