Repository: Harshelite2503/foamgpt

# FoamGPT

**An LLM-extracted, literature-scale Process–Structure–Property (PSP) dataset and benchmark for syntactic foams.**

Syntactic foams (hollow-particle-filled composites) have ~30 years of literature, but the quantitative
results live in tables and figures inside thousands of PDFs. FoamGPT turns that literature into a
machine-readable dataset and asks: *how well can classical ML and frontier LLMs predict foam properties,
and where do LLMs hallucinate?*

```
OpenAlex ──▶ OA PDFs ──▶ text+tables ──▶ Claude structured extraction ──▶ curated PSP table ──▶ benchmarks
 harvest      download      parse            extract / batch                  curate           bench-ml / bench-llm
```

File: data/extracted/extractions_pre_redo.jsonl (part 22 of 29)
{"paper_id": "W2607474824", "model": "claude-opus-5", "prompt_version": "v1.1", "mode": "claude_code_agent", "model_note": "claude-fable-5 via Claude Code subagent", "usage": null, "extraction": {"is_syntactic_foam_paper": true, "paper_summary": "Russian-language VIAM paper (Chursova, Sokolov, Lukina, 2017) describing two new lightweight core materials for aircraft sandwich structures: a closed-cell syntactic foam (spheroplastic) grade VPZ-17 made from a high-deformability cyanate-ester binder (VST-1210, an aryl dicyanate oligomer plus cycloaliphatic epoxy) filled with hollow glass microspheres (grades MS-VP / MS-VP-A9), and a chemically blown phenolic-rubber foam grade VPP-4 (not a hollow-particle composite). The syntactic foam is produced by blending binder with microspheres, calendering into <=2 mm sheets, cutting and molding plates; it has a density of 0.67 g/cm3 and retains useful strength up to 160-180 C. Reported spheroplastic values: 33/31 MPa tensile, 92/63 MPa compressive and 80/54 MPa flexural strength at 20/160 C.", "records": [{"record_id": "W2607474824-000", "paper_id": "W2607474824", "sample_label": "VPZ-17 (\u0412\u041f\u0417-17) cyanate-ester spheroplastic, 20 C", "data_origin": "primary", "processing": {"matrix_class": "other_thermoset", "matrix_name": "Modified cyanate-ester binder VST-1210 (\u0412\u0421\u0422-1210): aryl dicyanate (2,2-bis(cyanatophenyl)propane) oligomerisation product + cycloaliphatic epoxy oligomer", "particle_type": "glass_microballoon", "particle_grade": "\u041c\u0421-\u0412\u041f or \u041c\u0421-\u0412\u041f-\u04109 (MS-VP / MS-VP-A9) hollow glass microspheres", "particle_true_density_g_cc": null, "particle_mean_diameter_um": null, "particle_wall_thickness_ratio": null, "particle_volume_fraction": null, "particle_weight_fraction": null, "process_route": "compression_molding", "cure_or_process_temperature_c": null, "additional_fillers": null}, "structure": {"measured_density_g_cc": 0.67, "theoretical_density_g_cc": null, "matrix_porosity_fraction": null, "particle_breakage_fraction": null, "microstructure_notes": "Closed-cell structure formed by introducing hollow glass microspheres into the matrix; sheet material produced by calendering to <=2 mm then molded into plates."}, "test": {"test_type": "tension", "strain_rate_per_s": null, "temperature_c": 20.0, "standard": null, "specimen_notes": "Average values reported."}, "properties": {"modulus_mpa": null, "strength_mpa": 33.0, "strain_at_failure": null, "energy_absorption_mj_m3": null, "plateau_stress_mpa": null, "densification_strain": null, "specific_modulus_mpa_per_g_cc": null, "specific_strength_mpa_per_g_cc": null, "storage_modulus_mpa": null, "loss_tangent": null, "thermal_conductivity_w_mk": null, "cte_per_k": null, "moisture_uptake_pct": null}, "evidence": [{"quote": "\u041f\u043b\u043e\u0442\u043d\u043e\u0441\u0442\u044c, \u0433/\u0441\u043c3 | 0,67 | - ; \u041f\u0440\u043e\u0447\u043d\u043e\u0441\u0442\u044c \u043f\u0440\u0438 \u0440\u0430\u0441\u0442\u044f\u0436\u0435\u043d\u0438\u0438, \u041c\u041f\u0430 | 33 | 31 (\u0422\u0435\u043c\u043f\u0435\u0440\u0430\u0442\u0443\u0440\u0430 \u0438\u0441\u043f\u044b\u0442\u0430\u043d\u0438\u0439, \u00b0\u0421: 20 / 160)", "location": "Table 1 (\u0422\u0430\u0431\u043b\u0438\u0446\u0430 1, [TABLE p3-1]), p. 69"}, {"quote": "\u0438\u0441\u043f\u043e\u043b\u044c\u0437\u043e\u0432\u0430\u043b\u0438 \u043c\u043e\u0434\u0438\u0444\u0438\u0446\u0438\u0440\u043e\u0432\u0430\u043d\u043d\u043e\u0435 \u0446\u0438\u0430\u043d\u044d\u0444\u0438\u0440\u043d\u043e\u0435 \u0441\u0432\u044f\u0437\u0443\u044e\u0449\u0435\u0435 \u043c\u0430\u0440\u043a\u0438 \u0412\u0421\u0422-1210 \u0438 \u043f\u043e\u043b\u044b\u0435 \u0441\u0442\u0435\u043a\u043b\u044f\u043d\u043d\u044b\u0435 \u043c\u0438\u043a\u0440\u043e\u0441\u0444\u0435\u0440\u044b \u043c\u0430\u0440\u043a\u0438 \u041c\u0421-\u0412\u041f \u0438\u043b\u0438 \u041c\u0421-\u0412\u041f-\u04109", "location": "Sec. \u041c\u0410\u0422\u0415\u0420\u0418\u0410\u041b\u042b \u0418 \u041c\u0415\u0422\u041e\u0414\u042b (Materials and Methods), p. 69"}], "extractor_confidence": 0.85}, {"record_id": "W2607474824-001", "paper_id": "W2607474824", "sample_label": "VPZ-17 (\u0412\u041f\u0417-17) cyanate-ester spheroplastic, 160 C", "data_origin": "primary", "processing": {"matrix_class": "other_thermoset", "matrix_name": "Modified cyanate-ester binder VST-1210 (\u0412\u0421\u0422-1210)", "particle_type": "glass_microballoon", "particle_grade": "\u041c\u0421-\u0412\u041f or \u041c\u0421-\u0412\u041f-\u04109 (MS-VP / MS-VP-A9) hollow glass microspheres", "particle_true_density_g_cc": null, "particle_mean_diameter_um": null, "particle_wall_thickness_ratio": null, "particle_volume_fraction": null, "particle_weight_fraction": null, "process_route": "compression_molding", "cure_or_process_temperature_c": null, "additional_fillers": null}, "structure": {"measured_density_g_cc": 0.67, "theoretical_density_g_cc": null, "matrix_porosity_fraction": null, "particle_breakage_fraction": null, "microstructure_notes": "Closed-cell structure from hollow glass microspheres; density measured at 20 C and assumed for the same material tested at 160 C."}, "test": {"test_type": "tension", "strain_rate_per_s": null, "temperature_c": 160.0, "standard": null, "specimen_notes": "Average values reported."}, "properties": {"modulus_mpa": null, "strength_mpa": 31.0, "strain_at_failure": null, "energy_absorption_mj_m3": null, "plateau_stress_mpa": null, "densification_strain": null, "specific_modulus_mpa_per_g_cc": null, "specific_strength_mpa_per_g_cc": null, "storage_modulus_mpa": null, "loss_tangent": null, "thermal_conductivity_w_mk": null, "cte_per_k": null, "moisture_uptake_pct": null}, "evidence": [{"quote": "\u041f\u0440\u043e\u0447\u043d\u043e\u0441\u0442\u044c \u043f\u0440\u0438 \u0440\u0430\u0441\u0442\u044f\u0436\u0435\u043d\u0438\u0438, \u041c\u041f\u0430 | 33 | 31 (columns = \u0422\u0435\u043c\u043f\u0435\u0440\u0430\u0442\u0443\u0440\u0430 \u0438\u0441\u043f\u044b\u0442\u0430\u043d\u0438\u0439, \u00b0\u0421: 20, 160)", "location": "Table 1 (\u0422\u0430\u0431\u043b\u0438\u0446\u0430 1, [TABLE p3-1]), p. 69"}], "extractor_confidence": 0.85}, {"record_id": "W2607474824-002", "paper_id": "W2607474824", "sample_label": "VPZ-17 (\u0412\u041f\u0417-17) cyanate-ester spheroplastic, 20 C", "data_origin": "primary", "processing": {"matrix_class": "other_thermoset", "matrix_name": "Modified cyanate-ester binder VST-1210 (\u0412\u0421\u0422-1210)", "particle_type": "glass_microballoon", "particle_grade": "\u041c\u0421-\u0412\u041f or \u041c\u0421-\u0412\u041f-\u04109 (MS-VP / MS-VP-A9) hollow glass microspheres", "particle_true_density_g_cc": null, "particle_mean_diameter_um": null, "particle_wall_thickness_ratio": null, "particle_volume_fraction": null, "particle_weight_fraction": null, "process_route": "compression_molding", "cure_or_process_temperature_c": null, "additional_fillers": null}, "structure": {"measured_density_g_cc": 0.67, "theoretical_density_g_cc": null, "matrix_porosity_fraction": null, "particle_breakage_fraction": null, "microstructure_notes": "Closed-cell structure formed by hollow glass microspheres."}, "test": {"test_type": "compression", "strain_rate_per_s": null, "temperature_c": 20.0, "standard": null, "specimen_notes": "Average values reported."}, "properties": {"modulus_mpa": null, "strength_mpa": 92.0, "strain_at_failure": null, "energy_absorption_mj_m3": null, "plateau_stress_mpa": null, "densification_strain": null, "specific_modulus_mpa_per_g_cc": null, "specific_strength_mpa_per_g_cc": null, "storage_modulus_mpa": null, "loss_tangent": null, "thermal_conductivity_w_mk": null, "cte_per_k": null, "moisture_uptake_pct": null}, "evidence": [{"quote": "\u041f\u0440\u043e\u0447\u043d\u043e\u0441\u0442\u044c \u043f\u0440\u0438 \u0441\u0436\u0430\u0442\u0438\u0438, \u041c\u041f\u0430 | 92 | 63 (columns = \u0422\u0435\u043c\u043f\u0435\u0440\u0430\u0442\u0443\u0440\u0430 \u0438\u0441\u043f\u044b\u0442\u0430\u043d\u0438\u0439, \u00b0\u0421: 20, 160)", "location": "Table 1 (\u0422\u0430\u0431\u043b\u0438\u0446\u0430 1, [TABLE p3-1]), p. 69"}], "extractor_confidence": 0.85}, {"record_id": "W2607474824-003", "paper_id": "W2607474824", "sample_label": "VPZ-17 (\u0412\u041f\u0417-17) cyanate-ester spheroplastic, 160 C", "data_origin": "primary", "processing": {"matrix_class": "other_thermoset", "matrix_name": "Modified cyanate-ester binder VST-1210 (\u0412\u0421\u0422-1210)", "particle_type": "glass_microballoon", "particle_grade": "\u041c\u0421-\u0412\u041f or \u041c\u0421-\u0412\u041f-\u04109 (MS-VP / MS-VP-A9) hollow glass microspheres", "particle_true_density_g_cc": null, "particle_mean_diameter_um": null, "particle_wall_thickness_ratio": null, "particle_volume_fraction": null, "particle_weight_fraction": null, "process_route": "compression_molding", "cure_or_process_temperature_c": null, "additional_fillers": null}, "structure": {"measured_density_g_cc": 0.67, "theoretical_density_g_cc": null, "matrix_porosity_fraction": null, "particle_breakage_fraction": null, "microstructure_notes": "Closed-cell structure formed by hollow glass microspheres."}, "test": {"test_type": "compression", "strain_rate_per_s": null, "temperature_c": 160.0, "standard": null, "specimen_notes": "Average values reported."}, "properties": {"modulus_mpa": null, "strength_mpa": 63.0, "strain_at_failure": null, "energy_absorption_mj_m3": null, "plateau_stress_mpa": null, "densification_strain": null, "specific_modulus_mpa_per_g_cc": null, "specific_strength_mpa_per_g_cc": null, "storage_modulus_mpa": null, "loss_tangent": null, "thermal_conductivity_w_mk": null, "cte_per_k": null, "moisture_uptake_pct": null}, "evidence": [{"quote": "\u041f\u0440\u043e\u0447\u043d\u043e\u0441\u0442\u044c \u043f\u0440\u0438 \u0441\u0436\u0430\u0442\u0438\u0438, \u041c\u041f\u0430 | 92 | 63 (columns = \u0422\u0435\u043c\u043f\u0435\u0440\u0430\u0442\u0443\u0440\u0430 \u0438\u0441\u043f\u044b\u0442\u0430\u043d\u0438\u0439, \u00b0\u0421: 20, 160)", "location": "Table 1 (\u0422\u0430\u0431\u043b\u0438\u0446\u0430 1, [TABLE p3-1]), p. 69"}], "extractor_confidence": 0.85}, {"record_id": "W2607474824-004", "paper_id": "W2607474824", "sample_label": "VPZ-17 (\u0412\u041f\u0417-17) cyanate-ester spheroplastic, 20 C", "data_origin": "primary", "processing": {"matrix_class": "other_thermoset", "matrix_name": "Modified cyanate-ester binder VST-1210 (\u0412\u0421\u0422-1210)", "particle_type": "glass_microballoon", "particle_grade": "\u041c\u0421-\u0412\u041f or \u041c\u0421-\u0412\u041f-\u04109 (MS-VP / MS-VP-A9) hollow glass microspheres", "particle_true_density_g_cc": null, "particle_mean_diameter_um": null, "particle_wall_thickness_ratio": null, "particle_volume_fraction": null, "particle_weight_fraction": null, "process_route": "compression_molding", "cure_or_process_temperature_c": null, "additional_fillers": null}, "structure": {"measured_density_g_cc": 0.67, "theoretical_density_g_cc": null, "matrix_porosity_fraction": null, "particle_breakage_fraction": null, "microstructure_notes": "Closed-cell structure formed by hollow glass microspheres."}, "test": {"test_type": "flexure", "strain_rate_per_s": null, "temperature_c": 20.0, "standard": "GOST 4648-49 (\u0413\u041e\u0421\u0422 4648-49), static bending strength", "specimen_notes": "Average values reported."}, "properties": {"modulus_mpa": null, "strength_mpa": 80.0, "strain_at_failure": null, "energy_absorption_mj_m3": null, "plateau_stress_mpa": null, "densification_strain": null, "specific_modulus_mpa_per_g_cc": null, "specific_strength_mpa_per_g_cc": null, "storage_modulus_mpa": null, "loss_tangent": null, "thermal_conductivity_w_mk": null, "cte_per_k": null, "moisture_uptake_pct": null}, "evidence": [{"quote": "\u041f\u0440\u043e\u0447\u043d\u043e\u0441\u0442\u044c \u043d\u0430 \u0441\u0442\u0430\u0442\u0438\u0447\u0435\u0441\u043a\u0438\u0439 \u0438\u0437\u0433\u0438\u0431, \u041c\u041f\u0430 | 80 | 54 (columns = \u0422\u0435\u043c\u043f\u0435\u0440\u0430\u0442\u0443\u0440\u0430 \u0438\u0441\u043f\u044b\u0442\u0430\u043d\u0438\u0439, \u00b0\u0421: 20, 160)", "location": "Table 1 (\u0422\u0430\u0431\u043b\u0438\u0446\u0430 1, [TABLE p3-1]), p. 69"}, {"quote": "\u043e\u043f\u0440\u0435\u0434\u0435\u043b\u0435\u043d\u0438\u0435 \u043f\u0440\u0435\u0434\u0435\u043b\u0430 \u043f\u0440\u043e\u0447\u043d\u043e\u0441\u0442\u0438 \u043f\u0440\u0438 \u0441\u0442\u0430\u0442\u0438\u0447\u0435\u0441\u043a\u043e\u043c \u0438\u0437\u0433\u0438\u0431\u0435 \u043f\u043e \u0413\u041e\u0421\u0422 4648-49, \u043e\u043f\u0440\u0435\u0434\u0435\u043b\u0435\u043d\u0438\u0435 \u0443\u0434\u0435\u043b\u044c\u043d\u043e\u0439 \u0443\u0434\u0430\u0440\u043d\u043e\u0439 \u0432\u044f\u0437\u043a\u043e\u0441\u0442\u0438 \u043f\u043e \u0413\u041e\u0421\u0422 4647-49", "location": "Sec. \u041c\u0410\u0422\u0415\u0420\u0418\u0410\u041b\u042b \u0418 \u041c\u0415\u0422\u041e\u0414\u042b (Materials and Methods), p. 69"}], "extractor_confidence": 0.85}, {"record_id": "W2607474824-005", "paper_id": "W2607474824", "sample_label": "VPZ-17 (\u0412\u041f\u0417-17) cyanate-ester spheroplastic, 160 C", "data_origin": "primary", "processing": {"matrix_class": "other_thermoset", "matrix_name": "Modified cyanate-ester binder VST-1210 (\u0412\u0421\u0422-1210)", "particle_type": "glass_microballoon", "particle_grade": "\u041c\u0421-\u0412\u041f or \u041c\u0421-\u0412\u041f-\u04109 (MS-VP / MS-VP-A9) hollow glass microspheres", "particle_true_density_g_cc": null, "particle_mean_diameter_um": null, "particle_wall_thickness_ratio": null, "particle_volume_fraction": null, "particle_weight_fraction": null, "process_route": "compression_molding", "cure_or_process_temperature_c": null, "additional_fillers": null}, "structure": {"measured_density_g_cc": 0.67, "theoretical_density_g_cc": null, "matrix_porosity_fraction": null, "particle_breakage_fraction": null, "microstructure_notes": "Closed-cell structure formed by hollow glass microspheres."}, "test": {"test_type": "flexure", "strain_rate_per_s": null, "temperature_c": 160.0, "standard": "GOST 4648-49 (\u0413\u041e\u0421\u0422 4648-49), static bending strength", "specimen_notes": "Average values reported."}, "properties": {"modulus_mpa": null, "strength_mpa": 54.0, "strain_at_failure": null, "energy_absorption_mj_m3": null, "plateau_stress_mpa": null, "densification_strain": null, "specific_modulus_mpa_per_g_cc": null, "specific_strength_mpa_per_g_cc": null, "storage_modulus_mpa": null, "loss_tangent": null, "thermal_conductivity_w_mk": null, "cte_per_k": null, "moisture_uptake_pct": null}, "evidence": [{"quote": "\u041f\u0440\u043e\u0447\u043d\u043e\u0441\u0442\u044c \u043d\u0430 \u0441\u0442\u0430\u0442\u0438\u0447\u0435\u0441\u043a\u0438\u0439 \u0438\u0437\u0433\u0438\u0431, \u041c\u041f\u0430 | 80 | 54 (columns = \u0422\u0435\u043c\u043f\u0435\u0440\u0430\u0442\u0443\u0440\u0430 \u0438\u0441\u043f\u044b\u0442\u0430\u043d\u0438\u0439, \u00b0\u0421: 20, 160)", "location": "Table 1 (\u0422\u0430\u0431\u043b\u0438\u0446\u0430 1, [TABLE p3-1]), p. 69"}], "extractor_confidence": 0.85}], "extraction_notes": "Paper is in Russian; '\u0441\u0444\u0435\u0440\u043e\u043f\u043b\u0430\u0441\u0442\u0438\u043a' (spheroplastic) = syntactic foam. Six records extracted from Table 1 (grade VPZ-17), one per test type x test temperature (20 C and 160 C). Only strengths and bulk density are reported; no moduli, strains, volume/weight fractions, particle size or particle density are given anywhere in the paper, so those fields are null. Density 0.67 g/cm3 is listed only in the 20 C column and was carried over to the 160 C records as the material's density. The Charpy impact toughness (5,5 kJ/m2 at 20 C, GOST 4647-49) and the dielectric permittivity data (2.07 as-received, 2.27 after 30 days at 98% RH, 2.13 after 1 day drying, at 10^10 Hz) have no matching schema fields and were therefore not turned into records. Table 2 reports properties of sandwich panels (glass- or carbon-fibre skins over the spheroplastic core: densities 1.2 and 1.0 g/cm3; tensile 250/220 and 340/360 MPa; compressive 315/270 and 323/238 MPa; flexural 531/507 and 697/483 MPa at 20/160 C) - these are multilayer structures, not the hollow-particle composite itself, so they were excluded. Table 3 (phenolic foams FK-20 and VPP-4, densities 190-230 and 80-150 kg/m3) describes chemically blown closed-cell foams with no hollow particles and was excluded as out of scope. Process route recorded as compression_molding: binder + microspheres were mixed, calendered into sheets <=2 mm, cut and then molded into plates; no cure temperature was given for the spheroplastic."}}
{"paper_id": "W2728148627", "model": "claude-opus-5", "prompt_version": "v1.1", "mode": "claude_code_agent", "model_note": "claude-fable-5 via Claude Code subagent", "usage": null, "extraction": {"is_syntactic_foam_paper": true, "paper_summary": "LSU doctoral dissertation (Manu Kuruvila John, 2009) proposing a shape memory polymer (SMP, polystyrene-based, with carbon nanotubes) matrix syntactic foam containing glass microballoons, used as the core of an orthogrid-stiffened composite sandwich structure for self-healing (self-sealing) of low velocity impact damage. The foam and sandwich were characterized by DSC, TEM, SEM, thermal conductivity, flat-wise compression, low velocity impact (30 J and 53 J) and compression-after-impact, with strain-controlled thermomechanical programming at 3% and 20% prestrain and 2-D/3-D confined shape recovery. The authors report repeatable sealing over 7 impact-healing cycles with healing efficiency above 100%.", "records": [{"record_id": "W2728148627-000", "paper_id": "W2728148627", "sample_label": "Kishore et al. [ref. 9 of this dissertation] - glass microballoon syntactic foam, high microballoon volume fraction endpoint", "data_origin": "secondary", "processing": {"matrix_class": "other", "matrix_name": null, "particle_type": "glass_microballoon", "particle_grade": null, "particle_true_density_g_cc": null, "particle_mean_diameter_um": null, "particle_wall_thickness_ratio": null, "particle_volume_fraction": null, "particle_weight_fraction": null, "process_route": "other", "cure_or_process_temperature_c": null, "additional_fillers": null}, "structure": {"measured_density_g_cc": null, "theoretical_density_g_cc": null, "matrix_porosity_fraction": null, "particle_breakage_fraction": null, "microstructure_notes": "Fractography showed increased spacing between microballoons and curvilinear deformation marks in the matrix with resin rich areas."}, "test": {"test_type": "tension", "strain_rate_per_s": null, "temperature_c": null, "standard": null, "specimen_notes": "Value quoted in the literature review of this dissertation from Kishore et al.; the cited study measured tensile strength and fractography."}, "properties": {"modulus_mpa": 2000.0, "strength_mpa": null, "strain_at_failure": null, "energy_absorption_mj_m3": null, "plateau_stress_mpa": null, "densification_strain": null, "specific_modulus_mpa_per_g_cc": null, "specific_strength_mpa_per_g_cc": null, "storage_modulus_mpa": null, "loss_tangent": null, "thermal_conductivity_w_mk": null, "cte_per_k": null, "moisture_uptake_pct": null}, "evidence": [{"quote": "They concluded that the Young's modulus increased linearly from 2 to 2.47 GPa with the decrease in microballoon volume fraction.", "location": "Sec. 1.1 Syntactic Foams (page 15 of PDF / p. 3), citing ref. [9]"}], "extractor_confidence": 0.35}, {"record_id": "W2728148627-001", "paper_id": "W2728148627", "sample_label": "Kishore et al. [ref. 9 of this dissertation] - glass microballoon syntactic foam, low microballoon volume fraction endpoint", "data_origin": "secondary", "processing": {"matrix_class": "other", "matrix_name": null, "particle_type": "glass_microballoon", "particle_grade": null, "particle_true_density_g_cc": null, "particle_mean_diameter_um": null, "particle_wall_thickness_ratio": null, "particle_volume_fraction": null, "particle_weight_fraction": null, "process_route": "other", "cure_or_process_temperature_c": null, "additional_fillers": null}, "structure": {"measured_density_g_cc": null, "theoretical_density_g_cc": null, "matrix_porosity_fraction": null, "particle_breakage_fraction": null, "microstructure_notes": "Fractography showed increased spacing between microballoons and curvilinear deformation marks in the matrix with resin rich areas."}, "test": {"test_type": "tension", "strain_rate_per_s": null, "temperature_c": null, "standard": null, "specimen_notes": "Value quoted in the literature review of this dissertation from Kishore et al.; the cited study measured tensile strength and fractography."}, "properties": {"modulus_mpa": 2470.0, "strength_mpa": null, "strain_at_failure": null, "energy_absorption_mj_m3": null, "plateau_stress_mpa": null, "densification_strain": null, "specific_modulus_mpa_per_g_cc": null, "specific_strength_mpa_per_g_cc": null, "storage_modulus_mpa": null, "loss_tangent": null, "thermal_conductivity_w_mk": null, "cte_per_k": null, "moisture_uptake_pct": null}, "evidence": [{"quote": "They concluded that the Young's modulus increased linearly from 2 to 2.47 GPa with the decrease in microballoon volume fraction.", "location": "Sec. 1.1 Syntactic Foams (page 15 of PDF / p. 3), citing ref. [9]"}], "extractor_confidence": 0.35}], "extraction_notes": "IMPORTANT COVERAGE CAVEAT: the supplied text file data/text/W2728148627.txt is truncated. It contains only PDF pages 1-40 of a 118-page dissertation and stops mid-way through the introduction of Chapter 2. All of the author's own quantitative results are therefore absent from the text: Table 1 (thermal conductivity and specific heat), Table 2 (elastic constants and Poisson's ratio of the foam phases), Tables 3-5 (low velocity impact results at 30 J and 53 J for 3% and 20% prestrain), Table 6 (uniaxial compressive yield strength after post-curing), and all figures with stress-strain and CAI data are not present in the file. No [TABLE]...[/TABLE] blocks exist in the file at all. Consequently NO primary records could be extracted for this paper; re-extraction from the full PDF is strongly recommended.\n\nThe two records above are SECONDARY values quoted in the dissertation's literature review from Kishore et al. (ref. [9]). The paper states only the two endpoints of a linear trend (2 GPa and 2.47 GPa, converted to 2000 and 2470 MPa) versus microballoon volume fraction; the actual volume fractions, matrix chemistry and processing route of that cited study are not given here, so matrix_class and process_route are set to 'other' and volume fraction is left null. Test type inferred as tension because the cited work concerns tensile strength and fractography.\n\nOther numbers seen in the available text but deliberately NOT turned into records because they are generic class-wide upper bounds rather than a specific composition x test condition: 'syntactic foams display uniaxial compression strengths up to 100 MPa, hydrostatic compression strengths up to 150 MPa, uniaxial tension strengths up to 25~30 MPa and tensile Young's modulus up to 2500~3000 MPa' (Sec. 1.1, citing ref. [7]). Impact energies (30 J, 53 J), prestrain levels (3%, 20%) and the >100% healing efficiency claim appear in the abstract but with no accompanying material property values in the available text."}}
{"paper_id": "W2948473375", "model": "claude-opus-5", "prompt_version": "v1.1", "mode": "claude_code_agent", "model_note": "claude-fable-5 via Claude Code subagent", "usage": null, "extraction": {"is_syntactic_foam_paper": true, "paper_summary": "Four thin heat-insulating syntactic-foam coatings based on a water dispersion of an acrylic polymer filled with hollow microspheres were sprayed onto glass plates and characterised for structure (light microscopy), thermal conductivity (TCi modified transient plane source analyser, ISO 22007-2:2015) and infrared thermography: SFC-1 and SFC-2 with 60 and 80 vol.% alumino-silicate ceramic spheres (1-40 um) and SFG-1 and SFG-2 with 80 vol.% glass spheres (9-25 um and 20-80 um). Coating density fell from 315 to 125 kg/m3 with filler type and loading, and the coating thermal conductivity ranged from 0.029 W/(m*K) (SFC-1) to 0.205 W/(m*K) (SFG-2). The best insulation came from 60 vol.% ceramic spheres of 1-40 um and from 80 vol.% fine glass spheres of 9-25 um (both R = 0.008 (m2*K)/W); raising the ceramic sphere content from 60 to 80 vol.% left the spheres unenveloped by the unchanged binder amount and increased k about four-fold.", "records": [{"record_id": "W2948473375-000", "paper_id": "W2948473375", "sample_label": "SFC-1", "data_origin": "primary", "processing": {"matrix_class": "other_thermoplastic", "matrix_name": "Water dispersion of an acrylic polymer (acrylic binder)", "particle_type": "ceramic_hollow", "particle_grade": "Alumino-silicate (ceramic) hollow microspheres", "particle_true_density_g_cc": null, "particle_mean_diameter_um": null, "particle_wall_thickness_ratio": null, "particle_volume_fraction": 0.6, "particle_weight_fraction": null, "process_route": "other", "cure_or_process_temperature_c": null, "additional_fillers": null}, "structure": {"measured_density_g_cc": 0.315, "theoretical_density_g_cc": null, "matrix_porosity_fraction": null, "particle_breakage_fraction": null, "microstructure_notes": "Sprayed thin coating on a 200 x 200 x 8 mm glass plate; mean coating thickness 0.253 +/- 0.020 mm, coating density 315 kg/m3 (Table 1). Microsphere size range 1 - 40 um, 60 vol.%. Light-microscopy (METAM LV-41) observations: well-expressed surface relief with air gaps between spheres and matrix; the continuous 1-40 um size range forms thin layers in the coating structure. Thermal resistance R = 0.008 (m2*K)/W and equivalent (glass plate + coating) conductivity keq = 0.395 W/(m*K) are reported but have no schema field. Infrared thermography (Table 3): through-thickness temperature difference dt = 10.4 C, Dtmax = 8.5 cm, D(t=16.7 C) = 10.4 cm."}, "test": {"test_type": "other", "strain_rate_per_s": null, "temperature_c": null, "standard": "ISO 22007-2:2015", "specimen_notes": "Thermal conductivity by TCi analyser, modified transient plane source (MTPS) method, one-sided sensor contact, 10 measurements at 10 points per sample, 10 specimens per composition, calibrated against Pyrex before each measurement; relative standard deviation < 1% (this sample RSD = 0.7%). The reported k is the coating-only conductivity back-calculated from the measured equivalent conductivity keq of the glass-plate + coating system using the method of ref. [14]. Test temperature not stated."}, "properties": {"modulus_mpa": null, "strength_mpa": null, "strain_at_failure": null, "energy_absorption_mj_m3": null, "plateau_stress_mpa": null, "densification_strain": null, "specific_modulus_mpa_per_g_cc": null, "specific_strength_mpa_per_g_cc": null, "storage_modulus_mpa": null, "loss_tangent": null, "thermal_conductivity_w_mk": 0.029, "cte_per_k": null, "moisture_uptake_pct": null}, "evidence": [{"quote": "Table 2: Results for the thermal characteristics of the tested samples. | SFC-1 | keq 0.395 | RSD 0.7 | k 0.029 | R 0.008", "location": "Table 2, p. 4"}, {"quote": "Table 1: Composition of the samples with thin heat-insulation coatings. | SFC-1 | Alumino-silicate | 1 - 40 um / 60 % | 0.253 +/- 0.020 mm | 315 kg/m3", "location": "Table 1, p. 2"}, {"quote": "Four compositions (SFC-1, SFC-2, SFG-1 and SFG-2) of syntactic foams based on water dispersion of an acrylic polymer with hollow microspheres of different type and quantity were studied", "location": "Sec. 2.1 Materials and sample preparation, p. 2"}], "extractor_confidence": 0.85}, {"record_id": "W2948473375-001", "paper_id": "W2948473375", "sample_label": "SFC-2", "data_origin": "primary", "processing": {"matrix_class": "other_thermoplastic", "matrix_name": "Water dispersion of an acrylic polymer (acrylic binder)", "particle_type": "ceramic_hollow", "particle_grade": "Alumino-silicate (ceramic) hollow microspheres", "particle_true_density_g_cc": null, "particle_mean_diameter_um": null, "particle_wall_thickness_ratio": null, "particle_volume_fraction": 0.8, "particle_weight_fraction": null, "process_route": "other", "cure_or_process_temperature_c": null, "additional_fillers": null}, "structure": {"measured_density_g_cc": 0.215, "theoretical_density_g_cc": null, "matrix_porosity_fraction": null, "particle_breakage_fraction": null, "microstructure_notes": "Sprayed thin coating on a 200 x 200 x 8 mm glass plate; mean coating thickness 0.347 +/- 0.020 mm, coating density 215 kg/m3 (Table 1). Microsphere size range 1 - 40 um, 80 vol.%. Light-microscopy (METAM LV-41) observations: non-compact, rough structure - the doubled specific area of the spheres leaves them unenveloped because the binder quantity was unchanged; air gaps between spheres and matrix. Thermal resistance R = 0.002 (m2*K)/W and equivalent (glass plate + coating) conductivity keq = 0.722 W/(m*K) are reported but have no schema field. Infrared thermography (Table 3): through-thickness temperature difference dt = 6.8 C, Dtmax = 10.8 cm, D(t=16.7 C) = 16.8 cm."}, "test": {"test_type": "other", "strain_rate_per_s": null, "temperature_c": null, "standard": "ISO 22007-2:2015", "specimen_notes": "Thermal conductivity by TCi analyser, modified transient plane source (MTPS) method, one-sided sensor contact, 10 measurements at 10 points per sample, 10 specimens per composition, calibrated against Pyrex before each measurement; relative standard deviation < 1% (this sample RSD = 0.5%). The reported k is the coating-only conductivity back-calculated from the measured equivalent conductivity keq of the glass-plate + coating system using the method of ref. [14]. Test temperature not stated."}, "properties": {"modulus_mpa": null, "strength_mpa": null, "strain_at_failure": null, "energy_absorption_mj_m3": null, "plateau_stress_mpa": null, "densification_strain": null, "specific_modulus_mpa_per_g_cc": null, "specific_strength_mpa_per_g_cc": null, "storage_modulus_mpa": null, "loss_tangent": null, "thermal_conductivity_w_mk": 0.116, "cte_per_k": null, "moisture_uptake_pct": null}, "evidence": [{"quote": "Table 2: Results for the thermal characteristics of the tested samples. | SFC-2 | keq 0.722 | RSD 0.5 | k 0.116 | R 0.002", "location": "Table 2, p. 4"}, {"quote": "Table 1: Composition of the samples with thin heat-insulation coatings. | SFC-2 | Alumino-silicate | 1 - 40 um / 80 % | 0.347 +/- 0.020 mm | 215 kg/m3", "location": "Table 1, p. 2"}, {"quote": "Four compositions (SFC-1, SFC-2, SFG-1 and SFG-2) of syntactic foams based on water dispersion of an acrylic polymer with hollow microspheres of different type and quantity were studied", "location": "Sec. 2.1 Materials and sample preparation, p. 2"}], "extractor_confidence": 0.85}, {"record_id": "W2948473375-002", "paper_id": "W2948473375", "sample_label": "SFG-1", "data_origin": "primary", "processing": {"matrix_class": "other_thermoplastic", "matrix_name": "Water dispersion of an acrylic polymer (acrylic binder)", "particle_type": "glass_microballoon", "particle_grade": "Hollow glass microspheres", "particle_true_density_g_cc": null, "particle_mean_diameter_um": null, "particle_wall_thickness_ratio": null, "particle_volume_fraction": 0.8, "particle_weight_fraction": null, "process_route": "other", "cure_or_process_temperature_c": null, "additional_fillers": null}, "structure": {"measured_density_g_cc": 0.125, "theoretical_density_g_cc": null, "matrix_porosity_fraction": null, "particle_breakage_fraction": null, "microstructure_notes": "Sprayed thin coating on a 200 x 200 x 8 mm glass plate; mean coating thickness 0.716 +/- 0.012 mm, coating density 125 kg/m3 (Table 1). Microsphere size range 9 - 25 um, 80 vol.%. Light-microscopy (METAM LV-41) observations: relatively smooth, compact surface; spheres well enveloped by the matrix with no air gaps; thin matrix layers between spheres and the lowest density of the four coatings. Thermal resistance R = 0.008 (m2*K)/W and equivalent (glass plate + coating) conductivity keq = 0.421 W/(m*K) are reported but have no schema field. Infrared thermography (Table 3): through-thickness temperature difference dt = 7.8 C, Dtmax = 4.3 x10 cm, D(t=16.7 C) = 11.8 cm."}, "test": {"test_type": "other", "strain_rate_per_s": null, "temperature_c": null, "standard": "ISO 22007-2:2015", "specimen_notes": "Thermal conductivity by TCi analyser, modified transient plane source (MTPS) method, one-sided sensor contact, 10 measurements at 10 points per sample, 10 specimens per composition, calibrated against Pyrex before each measurement; relative standard deviation < 1% (this sample RSD = 0.6%). The reported k is the coating-only conductivity back-calculated from the measured equivalent conductivity keq of the glass-plate + coating system using the method of ref. [14]. Test temperature not stated."}, "properties": {"modulus_mpa": null, "strength_mpa": null, "strain_at_failure": null, "energy_absorption_mj_m3": null, "plateau_stress_mpa": null, "densification_strain": null, "specific_modulus_mpa_per_g_cc": null, "specific_strength_mpa_per_g_cc": null, "storage_modulus_mpa": null, "loss_tangent": null, "thermal_conductivity_w_mk": 0.087, "cte_per_k": null, "moisture_uptake_pct": null}, "evidence": [{"quote": "Table 2: Results for the thermal characteristics of the tested samples. | SFG-1 | keq 0.421 | RSD 0.6 | k 0.087 | R 0.008", "location": "Table 2, p. 4"}, {"quote": "Table 1: Composition of the samples with thin heat-insulation coatings. | SFG-1 | Hollow glass microspheres | 9 - 25 um / 80 % | 0.716 +/- 0.012 mm | 125 kg/m3", "location": "Table 1, p. 2"}, {"quote": "Four compositions (SFC-1, SFC-2, SFG-1 and SFG-2) of syntactic foams based on water dispersion of an acrylic polymer with hollow microspheres of different type and quantity were studied", "location": "Sec. 2.1 Materials and sample preparation, p. 2"}], "extractor_confidence": 0.85}, {"record_id": "W2948473375-003", "paper_id": "W2948473375", "sample_label": "SFG-2", "data_origin": "primary", "processing": {"matrix_class": "other_thermoplastic", "matrix_name": "Water dispersion of an acrylic polymer (acrylic binder)", "particle_type": "glass_microballoon", "particle_grade": "Hollow glass microspheres", "particle_true_density_g_cc": null, "particle_mean_diameter_um": null, "particle_wall_thickness_ratio": null, "particle_volume_fraction": 0.8, "particle_weight_fraction": null, "process_route": "other", "cure_or_process_temperature_c": null, "additional_fillers": null}, "structure": {"measured_density_g_cc": 0.165, "theoretical_density_g_cc": null, "matrix_porosity_fraction": null, "particle_breakage_fraction": null, "microstructure_notes": "Sprayed thin coating on a 200 x 200 x 8 mm glass plate; mean coating thickness 0.465 +/- 0.040 mm, coating density 165 kg/m3 (Table 1). Microsphere size range 20 - 80 um, 80 vol.%. Light-microscopy (METAM LV-41) observations: non-compact, rough structure with strongly expressed relief; spheres not well enveloped by the binder, air gaps visible between spheres and matrix. Sec. 3.1 quotes this size range as 20-90 um whereas Table 1 gives 20-80 um. Thermal resistance R = 0.002 (m2*K)/W and equivalent (glass plate + coating) conductivity keq = 0.818 W/(m*K) are reported but have no schema field. Infrared thermography (Table 3): through-thickness temperature difference dt = 7.0 C, Dtmax = 9.3 cm, D(t=16.7 C) = 12.4 cm."}, "test": {"test_type": "other", "strain_rate_per_s": null, "temperature_c": null, "standard": "ISO 22007-2:2015", "specimen_notes": "Thermal conductivity by TCi analyser, modified transient plane source (MTPS) method, one-sided sensor contact, 10 measurements at 10 points per sample, 10 specimens per composition, calibrated against Pyrex before each measurement; relative standard deviation < 1% (this sample RSD = 0.5%). The reported k is the coating-only conductivity back-calculated from the measured equivalent conductivity keq of the glass-plate + coating system using the method of ref. [14]. Test temperature not stated."}, "properties": {"modulus_mpa": null, "strength_mpa": null, "strain_at_failure": null, "energy_absorption_mj_m3": null, "plateau_stress_mpa": null, "densification_strain": null, "specific_modulus_mpa_per_g_cc": null, "specific_strength_mpa_per_g_cc": null, "storage_modulus_mpa": null, "loss_tangent": null, "thermal_conductivity_w_mk": 0.205, "cte_per_k": null, "moisture_uptake_pct": null}, "evidence": [{"quote": "Table 2: Results for the thermal characteristics of the tested samples. | SFG-2 | keq 0.818 | RSD 0.5 | k 0.205 | R 0.002", "location": "Table 2, p. 4"}, {"quote": "Table 1: Composition of the samples with thin heat-insulation coatings. | SFG-2 | Hollow glass microspheres | 20 - 80 um / 80 % | 0.465 +/- 0.040 mm | 165 kg/m3", "location": "Table 1, p. 2"}, {"quote": "Four compositions (SFC-1, SFC-2, SFG-1 and SFG-2) of syntactic foams based on water dispersion of an acrylic polymer with hollow microspheres of different type and quantity were studied", "location": "Sec. 2.1 Materials and sample preparation, p. 2"}], "extractor_confidence": 0.85}], "extraction_notes": "Only thermal data are reported - no mechanical testing - so all Properties fields except thermal_conductivity_w_mk are null. Unit conversions: coating densities converted from kg/m3 to g/cm3 (315 -> 0.315, 215 -> 0.215, 125 -> 0.125, 165 -> 0.165); microsphere loadings converted from vol.% to fractions (60% -> 0.60, 80% -> 0.80). matrix_class set to 'other_thermoplastic' for the acrylic-polymer water dispersion (no acrylic entry in the MatrixClass enum); process_route set to 'other' - the coatings were spray-applied in two layers with a spray gun, the second layer after 6 h of room-temperature drying, so no numeric cure temperature is given. test_type set to 'other' because transient-plane-source thermal conductivity is not in the TestType enum, and the test temperature is not stated (the 15 C room / 45 C plate / 65 C source values belong to the separate infrared thermography setup, not to the TCi measurement). Only size ranges are given for the microspheres, never a mean diameter, so particle_mean_diameter_um is left null and the ranges recorded in microstructure_notes. Discrepancies in the source: the running text of Sec. 3.2 gives k = 0.089 W/(m*K) for SFG-1 while Table 2, the abstract and the same paragraph's comparison give 0.087 - the table value 0.087 was used; and Sec. 3.1 gives the SFG-2 sphere size as 20-90 um while Table 1 gives 20-80 um. The equivalent conductivity keq, the thermal resistance R and the infrared thermography results (Table 3: dt, Dtmax, D at 16.7 C) have no schema fields and were placed in microstructure_notes; infrared thermography was not made into separate records because it yields no schema-mappable property value. Reference conductivities quoted from the literature (glass plate 1.18 W/(m*K) [14], acrylic matrix 0.2 W/(m*K) [15]) are not foam data and were not extracted."}}
