Repository: Harshelite2503/foamgpt

# FoamGPT

**An LLM-extracted, literature-scale Process–Structure–Property (PSP) dataset and benchmark for syntactic foams.**

Syntactic foams (hollow-particle-filled composites) have ~30 years of literature, but the quantitative
results live in tables and figures inside thousands of PDFs. FoamGPT turns that literature into a
machine-readable dataset and asks: *how well can classical ML and frontier LLMs predict foam properties,
and where do LLMs hallucinate?*

```
OpenAlex ──▶ OA PDFs ──▶ text+tables ──▶ Claude structured extraction ──▶ curated PSP table ──▶ benchmarks
 harvest      download      parse            extract / batch                  curate           bench-ml / bench-llm
```

File: data/extracted/extractions_pre_redo.jsonl (part 25 of 29)
column velocity = 3.13 m/s"}], "extractor_confidence": 0.8}, {"record_id": "W2953558900-034", "paper_id": "W2953558900", "sample_label": "LS-DYNA simulation, polymeric syntactic foam 460 kg/m3, foam filled tube, MAT_024 (MAT_PIECEWISE_LINEAR_PLASTICITY), drop velocity 4.42 m/s", "data_origin": "model", "processing": {"matrix_class": "epoxy", "matrix_name": "epoxy", "particle_type": "glass_microballoon", "particle_grade": null, "particle_true_density_g_cc": null, "particle_mean_diameter_um": null, "particle_wall_thickness_ratio": null, "particle_volume_fraction": 0.6, "particle_weight_fraction": null, "process_route": "other", "cure_or_process_temperature_c": null, "additional_fillers": "nanoclay, 5% by volume"}, "structure": {"measured_density_g_cc": 0.46, "theoretical_density_g_cc": null, "matrix_porosity_fraction": null, "particle_breakage_fraction": null, "microstructure_notes": null}, "test": {"test_type": "impact", "strain_rate_per_s": 40.0, "temperature_c": null, "standard": null, "specimen_notes": "LS-DYNA drop weight impact hammer simulation; foam material model MAT_024 (MAT_PIECEWISE_LINEAR_PLASTICITY); foam filled tube configuration (aluminium tube, MAT_003, rho 2700 kg/m3, E 70 GPa, sigma_y 364 MPa, Et 700 MPa); drop velocity 4.42 m/s (drop height 1.0 m, nominal strain rate 40.0/s); hammer MAT_003, 106 kg, E 210 GPa, sigma_y 230 MPa, rho 7800 kg/m3; termination time 0.025 s. Total energy absorbed = 1150.0 J (reported in joules, not per unit volume, so energy_absorption_mj_m3 left null)."}, "properties": {"modulus_mpa": null, "strength_mpa": 48.0, "strain_at_failure": null, "energy_absorption_mj_m3": null, "plateau_stress_mpa": null, "densification_strain": null, "specific_modulus_mpa_per_g_cc": null, "specific_strength_mpa_per_g_cc": null, "storage_modulus_mpa": null, "loss_tangent": null, "thermal_conductivity_w_mk": null, "cte_per_k": null, "moisture_uptake_pct": null}, "evidence": [{"quote": "460 Yes 33.5 48.0 58.6", "location": "Table 3 (Peak stress values attained by polymeric syntactic foam), p. 49, row MAT_024 (MAT_PIECEWISE_LINEAR_PLASTICITY) / 460 kg/m3 / tube = Yes, column velocity = 4.42 m/s"}, {"quote": "460 Yes 525.00 1150.00 2345.0", "location": "Table 4 (Energy absorbed by polymeric syntactic foam), p. 49, row MAT_024 (MAT_PIECEWISE_LINEAR_PLASTICITY) / 460 kg/m3 / tube = Yes, column velocity = 4.42 m/s"}], "extractor_confidence": 0.8}, {"record_id": "W2953558900-035", "paper_id": "W2953558900", "sample_label": "LS-DYNA simulation, polymeric syntactic foam 460 kg/m3, foam filled tube, MAT_024 (MAT_PIECEWISE_LINEAR_PLASTICITY), drop velocity 6.26 m/s", "data_origin": "model", "processing": {"matrix_class": "epoxy", "matrix_name": "epoxy", "particle_type": "glass_microballoon", "particle_grade": null, "particle_true_density_g_cc": null, "particle_mean_diameter_um": null, "particle_wall_thickness_ratio": null, "particle_volume_fraction": 0.6, "particle_weight_fraction": null, "process_route": "other", "cure_or_process_temperature_c": null, "additional_fillers": "nanoclay, 5% by volume"}, "structure": {"measured_density_g_cc": 0.46, "theoretical_density_g_cc": null, "matrix_porosity_fraction": null, "particle_breakage_fraction": null, "microstructure_notes": null}, "test": {"test_type": "impact", "strain_rate_per_s": 60.0, "temperature_c": null, "standard": null, "specimen_notes": "LS-DYNA drop weight impact hammer simulation; foam material model MAT_024 (MAT_PIECEWISE_LINEAR_PLASTICITY); foam filled tube configuration (aluminium tube, MAT_003, rho 2700 kg/m3, E 70 GPa, sigma_y 364 MPa, Et 700 MPa); drop velocity 6.26 m/s (drop height 1.5 m, nominal strain rate 60.0/s); hammer MAT_003, 106 kg, E 210 GPa, sigma_y 230 MPa, rho 7800 kg/m3; termination time 0.025 s. Total energy absorbed = 2345.0 J (reported in joules, not per unit volume, so energy_absorption_mj_m3 left null)."}, "properties": {"modulus_mpa": null, "strength_mpa": 58.6, "strain_at_failure": null, "energy_absorption_mj_m3": null, "plateau_stress_mpa": null, "densification_strain": null, "specific_modulus_mpa_per_g_cc": null, "specific_strength_mpa_per_g_cc": null, "storage_modulus_mpa": null, "loss_tangent": null, "thermal_conductivity_w_mk": null, "cte_per_k": null, "moisture_uptake_pct": null}, "evidence": [{"quote": "460 Yes 33.5 48.0 58.6", "location": "Table 3 (Peak stress values attained by polymeric syntactic foam), p. 49, row MAT_024 (MAT_PIECEWISE_LINEAR_PLASTICITY) / 460 kg/m3 / tube = Yes, column velocity = 6.26 m/s"}, {"quote": "460 Yes 525.00 1150.00 2345.0", "location": "Table 4 (Energy absorbed by polymeric syntactic foam), p. 49, row MAT_024 (MAT_PIECEWISE_LINEAR_PLASTICITY) / 460 kg/m3 / tube = Yes, column velocity = 6.26 m/s"}], "extractor_confidence": 0.8}, {"record_id": "W2953558900-036", "paper_id": "W2953558900", "sample_label": "LS-DYNA simulation, polymeric syntactic foam 460 kg/m3, foam only, MAT_024 (MAT_PIECEWISE_LINEAR_PLASTICITY), drop velocity 3.13 m/s", "data_origin": "model", "processing": {"matrix_class": "epoxy", "matrix_name": "epoxy", "particle_type": "glass_microballoon", "particle_grade": null, "particle_true_density_g_cc": null, "particle_mean_diameter_um": null, "particle_wall_thickness_ratio": null, "particle_volume_fraction": 0.6, "particle_weight_fraction": null, "process_route": "other", "cure_or_process_temperature_c": null, "additional_fillers": "nanoclay, 5% by volume"}, "structure": {"measured_density_g_cc": 0.46, "theoretical_density_g_cc": null, "matrix_porosity_fraction": null, "particle_breakage_fraction": null, "microstructure_notes": null}, "test": {"test_type": "impact", "strain_rate_per_s": 30.0, "temperature_c": null, "standard": null, "specimen_notes": "LS-DYNA drop weight impact hammer simulation; foam material model MAT_024 (MAT_PIECEWISE_LINEAR_PLASTICITY); foam only configuration (aluminium tube, MAT_003, rho 2700 kg/m3, E 70 GPa, sigma_y 364 MPa, Et 700 MPa); drop velocity 3.13 m/s (drop height 0.5 m, nominal strain rate 30.0/s); hammer MAT_003, 106 kg, E 210 GPa, sigma_y 230 MPa, rho 7800 kg/m3; termination time 0.025 s. Total energy absorbed = 495.0 J (reported in joules, not per unit volume, so energy_absorption_mj_m3 left null)."}, "properties": {"modulus_mpa": null, "strength_mpa": 37.0, "strain_at_failure": null, "energy_absorption_mj_m3": null, "plateau_stress_mpa": null, "densification_strain": null, "specific_modulus_mpa_per_g_cc": null, "specific_strength_mpa_per_g_cc": null, "storage_modulus_mpa": null, "loss_tangent": null, "thermal_conductivity_w_mk": null, "cte_per_k": null, "moisture_uptake_pct": null}, "evidence": [{"quote": "460 ... No 37.0 51.3 61.8", "location": "Table 3 (Peak stress values attained by polymeric syntactic foam), p. 49, row MAT_024 (MAT_PIECEWISE_LINEAR_PLASTICITY) / 460 kg/m3 / tube = No, column velocity = 3.13 m/s"}, {"quote": "460 ... No 495.00 1050.00 2100.0", "location": "Table 4 (Energy absorbed by polymeric syntactic foam), p. 49, row MAT_024 (MAT_PIECEWISE_LINEAR_PLASTICITY) / 460 kg/m3 / tube = No, column velocity = 3.13 m/s"}], "extractor_confidence": 0.8}, {"record_id": "W2953558900-037", "paper_id": "W2953558900", "sample_label": "LS-DYNA simulation, polymeric syntactic foam 460 kg/m3, foam only, MAT_024 (MAT_PIECEWISE_LINEAR_PLASTICITY), drop velocity 4.42 m/s", "data_origin": "model", "processing": {"matrix_class": "epoxy", "matrix_name": "epoxy", "particle_type": "glass_microballoon", "particle_grade": null, "particle_true_density_g_cc": null, "particle_mean_diameter_um": null, "particle_wall_thickness_ratio": null, "particle_volume_fraction": 0.6, "particle_weight_fraction": null, "process_route": "other", "cure_or_process_temperature_c": null, "additional_fillers": "nanoclay, 5% by volume"}, "structure": {"measured_density_g_cc": 0.46, "theoretical_density_g_cc": null, "matrix_porosity_fraction": null, "particle_breakage_fraction": null, "microstructure_notes": null}, "test": {"test_type": "impact", "strain_rate_per_s": 40.0, "temperature_c": null, "standard": null, "specimen_notes": "LS-DYNA drop weight impact hammer simulation; foam material model MAT_024 (MAT_PIECEWISE_LINEAR_PLASTICITY); foam only configuration (aluminium tube, MAT_003, rho 2700 kg/m3, E 70 GPa, sigma_y 364 MPa, Et 700 MPa); drop velocity 4.42 m/s (drop height 1.0 m, nominal strain rate 40.0/s); hammer MAT_003, 106 kg, E 210 GPa, sigma_y 230 MPa, rho 7800 kg/m3; termination time 0.025 s. Total energy absorbed = 1050.0 J (reported in joules, not per unit volume, so energy_absorption_mj_m3 left null)."}, "properties": {"modulus_mpa": null, "strength_mpa": 51.3, "strain_at_failure": null, "energy_absorption_mj_m3": null, "plateau_stress_mpa": null, "densification_strain": null, "specific_modulus_mpa_per_g_cc": null, "specific_strength_mpa_per_g_cc": null, "storage_modulus_mpa": null, "loss_tangent": null, "thermal_conductivity_w_mk": null, "cte_per_k": null, "moisture_uptake_pct": null}, "evidence": [{"quote": "460 ... No 37.0 51.3 61.8", "location": "Table 3 (Peak stress values attained by polymeric syntactic foam), p. 49, row MAT_024 (MAT_PIECEWISE_LINEAR_PLASTICITY) / 460 kg/m3 / tube = No, column velocity = 4.42 m/s"}, {"quote": "460 ... No 495.00 1050.00 2100.0", "location": "Table 4 (Energy absorbed by polymeric syntactic foam), p. 49, row MAT_024 (MAT_PIECEWISE_LINEAR_PLASTICITY) / 460 kg/m3 / tube = No, column velocity = 4.42 m/s"}], "extractor_confidence": 0.8}, {"record_id": "W2953558900-038", "paper_id": "W2953558900", "sample_label": "LS-DYNA simulation, polymeric syntactic foam 460 kg/m3, foam only, MAT_024 (MAT_PIECEWISE_LINEAR_PLASTICITY), drop velocity 6.26 m/s", "data_origin": "model", "processing": {"matrix_class": "epoxy", "matrix_name": "epoxy", "particle_type": "glass_microballoon", "particle_grade": null, "particle_true_density_g_cc": null, "particle_mean_diameter_um": null, "particle_wall_thickness_ratio": null, "particle_volume_fraction": 0.6, "particle_weight_fraction": null, "process_route": "other", "cure_or_process_temperature_c": null, "additional_fillers": "nanoclay, 5% by volume"}, "structure": {"measured_density_g_cc": 0.46, "theoretical_density_g_cc": null, "matrix_porosity_fraction": null, "particle_breakage_fraction": null, "microstructure_notes": null}, "test": {"test_type": "impact", "strain_rate_per_s": 60.0, "temperature_c": null, "standard": null, "specimen_notes": "LS-DYNA drop weight impact hammer simulation; foam material model MAT_024 (MAT_PIECEWISE_LINEAR_PLASTICITY); foam only configuration (aluminium tube, MAT_003, rho 2700 kg/m3, E 70 GPa, sigma_y 364 MPa, Et 700 MPa); drop velocity 6.26 m/s (drop height 1.5 m, nominal strain rate 60.0/s); hammer MAT_003, 106 kg, E 210 GPa, sigma_y 230 MPa, rho 7800 kg/m3; termination time 0.025 s. Total energy absorbed = 2100.0 J (reported in joules, not per unit volume, so energy_absorption_mj_m3 left null)."}, "properties": {"modulus_mpa": null, "strength_mpa": 61.8, "strain_at_failure": null, "energy_absorption_mj_m3": null, "plateau_stress_mpa": null, "densification_strain": null, "specific_modulus_mpa_per_g_cc": null, "specific_strength_mpa_per_g_cc": null, "storage_modulus_mpa": null, "loss_tangent": null, "thermal_conductivity_w_mk": null, "cte_per_k": null, "moisture_uptake_pct": null}, "evidence": [{"quote": "460 ... No 37.0 51.3 61.8", "location": "Table 3 (Peak stress values attained by polymeric syntactic foam), p. 49, row MAT_024 (MAT_PIECEWISE_LINEAR_PLASTICITY) / 460 kg/m3 / tube = No, column velocity = 6.26 m/s"}, {"quote": "460 ... No 495.00 1050.00 2100.0", "location": "Table 4 (Energy absorbed by polymeric syntactic foam), p. 49, row MAT_024 (MAT_PIECEWISE_LINEAR_PLASTICITY) / 460 kg/m3 / tube = No, column velocity = 6.26 m/s"}], "extractor_confidence": 0.8}], "extraction_notes": "This is a 100% numerical (finite element) paper - the authors performed no experiments on syntactic foam, so all 36 impact records carry data_origin='model'. The foam material card properties (density 220/320/460 kg/m3, E = 1.5 GPa, yield stress 30/40/60 MPa, Poisson 0.3, tension cut-off 8 MPa, tangent modulus 200 MPa) are taken by the authors from Gupta, Pinisetty and Shunmugasamy (2013) and are captured as 3 separate data_origin='secondary' records.\n\nUnit conversions: densities 220/320/460 kg/m3 -> 0.22/0.32/0.46 g/cm3; modulus 1.5 GPa -> 1500 MPa.\n\nenergy_absorption_mj_m3 was left NULL for every record even though Table 4 gives energy absorbed. Table 4 reports total absorbed energy in joules (359-2345 J), not energy per unit volume, and the syntactic foam specimen dimensions are never stated for the main study (only the 80 mm dia x 100 mm aluminium foam cylinder used in the separate FE validation case is dimensioned), so no defensible conversion to MJ/m^3 is possible. The joule values are recorded verbatim in each record's test.specimen_notes and in its Table 4 evidence item so they are not lost.\n\nstrength_mpa holds the peak stress attained by the foam in the simulation (Table 3), which is the closest schema field; it is a simulated peak stress under impact, not a measured quasi-static strength.\n\nValues NOT extracted as records: (a) the FE-validation case, which uses closed cell ALUMINIUM foam (570 kg/m3, E = 160 MPa) from Rajendran et al. (2009) - that is not a syntactic foam so it is out of scope; (b) hammer and aluminium tube properties (Table 1 and text) - not foam data, but recorded in specimen_notes; (c) all percentage comparisons (e.g. '12.34%, 12.76%, 9.08% higher reaction force') and the reaction force / displacement values, since the schema has no field for them; (d) numbers read off the 3-D surface plots in Figs. 11-15 (e.g. 200 and 500 kg/m3 interpolated points such as 7.816-16.78 mm displacement) - those are plot interpolations outside the three simulated densities.\n\nTest temperature is never stated and was left null rather than assumed to be room temperature."}}
{"paper_id": "W4229639736", "model": "claude-opus-5", "prompt_version": "v1.1", "mode": "claude_code_agent", "model_note": "claude-fable-5 via Claude Code subagent", "usage": null, "extraction": {"is_syntactic_foam_paper": true, "paper_summary": "Hybrid syntactic foams were made by hand lay-up casting of K20 hollow glass microballoons and fly ash cenospheres into a DGEBA-based vinyl ester matrix (MEKP hardener), at two total filler loadings (50 and 60 vol%) with the internal glass:cenosphere ratio varied in 25 vol% steps. Unnotched Izod impact (ASTM D256) and three-point flexure (ASTM D790) were measured. Increasing cenosphere content raised flexural modulus and, in most cases, flexural strength; the maximum reported gains were 111% in impact strength and 39%/58% in flexural strength/modulus relative to the all-glass-microballoon foam, while matrix porosity stayed in the 7-10% range.", "records": [{"record_id": "W4229639736-000", "paper_id": "W4229639736", "sample_label": "50HSF-100-0", "data_origin": "primary", "processing": {"matrix_class": "vinyl_ester", "matrix_name": "Vinyl ester resin (DGEBA-based, 45% styrene), MEKP hardener, resin:hardener 97:3", "particle_type": "glass_microballoon", "particle_grade": "3M K20", "particle_true_density_g_cc": 0.2, "particle_mean_diameter_um": 60.0, "particle_wall_thickness_ratio": null, "particle_volume_fraction": 0.5, "particle_weight_fraction": null, "process_route": "mechanical_mixing_cast", "cure_or_process_temperature_c": 72.0, "additional_fillers": null}, "structure": {"measured_density_g_cc": null, "theoretical_density_g_cc": null, "matrix_porosity_fraction": null, "particle_breakage_fraction": null, "microstructure_notes": "Matrix porosity of all hybrid syntactic foams reported only as a 7-10% range (Fig. 1); per-sample density values are shown only in Fig. 1."}, "test": {"test_type": "flexure", "strain_rate_per_s": null, "temperature_c": 25.0, "standard": "ASTM D790-03", "specimen_notes": "Three-point bending, specimen 127 x 12 x 3.2 mm, 52 mm span, span:depth 16:1"}, "properties": {"modulus_mpa": null, "strength_mpa": 35.86, "strain_at_failure": null, "energy_absorption_mj_m3": null, "plateau_stress_mpa": null, "densification_strain": null, "specific_modulus_mpa_per_g_cc": null, "specific_strength_mpa_per_g_cc": null, "storage_modulus_mpa": null, "loss_tangent": null, "thermal_conductivity_w_mk": null, "cte_per_k": null, "moisture_uptake_pct": null}, "evidence": [{"quote": "In plain syntactic foams, syntactic foam containing only K20 hollow glass microballoons (i.e. 50HSF-100-0) had a flexural strength of 35.86 MPa.", "location": "Sec. IV.C.1 (Flexural properties, 50% total fillers), p. 5"}, {"quote": "For example, 60HSF-75-25 represents hybrid syntactic foam with 75 vol% of K20 glass microballoons and 25 vol% of flyash cenospheres in total filler volume fraction of 60.", "location": "Sec. II.C (Design of experiments and Specimen Coding), p. 3"}], "extractor_confidence": 0.85}, {"record_id": "W4229639736-001", "paper_id": "W4229639736", "sample_label": "50HSF-0-100", "data_origin": "primary", "processing": {"matrix_class": "vinyl_ester", "matrix_name": "Vinyl ester resin (DGEBA-based, 45% styrene), MEKP hardener, resin:hardener 97:3", "particle_type": "fly_ash_cenosphere", "particle_grade": "Petra Buildcare fly ash cenospheres", "particle_true_density_g_cc": null, "particle_mean_diameter_um": null, "particle_wall_thickness_ratio": null, "particle_volume_fraction": 0.5, "particle_weight_fraction": null, "process_route": "mechanical_mixing_cast", "cure_or_process_temperature_c": 72.0, "additional_fillers": null}, "structure": {"measured_density_g_cc": null, "theoretical_density_g_cc": null, "matrix_porosity_fraction": null, "particle_breakage_fraction": null, "microstructure_notes": "Cenosphere true particle density given only as a 0.6-0.8 g/cc range and particle size only as '<300 microns' (Table II)."}, "test": {"test_type": "flexure", "strain_rate_per_s": null, "temperature_c": 25.0, "standard": "ASTM D790-03", "specimen_notes": "Three-point bending, specimen 127 x 12 x 3.2 mm, 52 mm span, span:depth 16:1"}, "properties": {"modulus_mpa": null, "strength_mpa": 43.19, "strain_at_failure": null, "energy_absorption_mj_m3": null, "plateau_stress_mpa": null, "densification_strain": null, "specific_modulus_mpa_per_g_cc": null, "specific_strength_mpa_per_g_cc": null, "storage_modulus_mpa": null, "loss_tangent": null, "thermal_conductivity_w_mk": null, "cte_per_k": null, "moisture_uptake_pct": null}, "evidence": [{"quote": "The flexural strength of plane flyash cenospheres syntactic foam (i.e. 50 HSF-0-100) was 43.19 MPa.", "location": "Sec. IV.C.1 (Flexural properties, 50% total fillers), p. 5"}], "extractor_confidence": 0.85}, {"record_id": "W4229639736-002", "paper_id": "W4229639736", "sample_label": "60HSF-100-0", "data_origin": "primary", "processing": {"matrix_class": "vinyl_ester", "matrix_name": "Vinyl ester resin (DGEBA-based, 45% styrene), MEKP hardener, resin:hardener 97:3", "particle_type": "glass_microballoon", "particle_grade": "3M K20", "particle_true_density_g_cc": 0.2, "particle_mean_diameter_um": 60.0, "particle_wall_thickness_ratio": null, "particle_volume_fraction": 0.6, "particle_weight_fraction": null, "process_route": "mechanical_mixing_cast", "cure_or_process_temperature_c": 72.0, "additional_fillers": null}, "structure": {"measured_density_g_cc": null, "theoretical_density_g_cc": null, "matrix_porosity_fraction": null, "particle_breakage_fraction": null, "microstructure_notes": "At 60 vol% filler the matrix content drops to 40%, reported to give weak filler-matrix bonding and debonding-dominated failure (Fig. 15)."}, "test": {"test_type": "flexure", "strain_rate_per_s": null, "temperature_c": 25.0, "standard": "ASTM D790-03", "specimen_notes": "Three-point bending, specimen 127 x 12 x 3.2 mm, 52 mm span, span:depth 16:1"}, "properties": {"modulus_mpa": null, "strength_mpa": 22.7, "strain_at_failure": null, "energy_absorption_mj_m3": null, "plateau_stress_mpa": null, "densification_strain": null, "specific_modulus_mpa_per_g_cc": null, "specific_strength_mpa_per_g_cc": null, "storage_modulus_mpa": null, "loss_tangent": null, "thermal_conductivity_w_mk": null, "cte_per_k": null, "moisture_uptake_pct": null}, "evidence": [{"quote": "In plain syntactic foams with 60% filler, syntactic foam containing K20 glass micro balloons (i.e. 60HSF-100-0) had a lowest flexural strength of 22.70 MPa.", "location": "Sec. IV.C.2 (Flexural properties, 60% total fillers), p. 6"}], "extractor_confidence": 0.85}, {"record_id": "W4229639736-003", "paper_id": "W4229639736", "sample_label": "60HSF-0-100", "data_origin": "primary", "processing": {"matrix_class": "vinyl_ester", "matrix_name": "Vinyl ester resin (DGEBA-based, 45% styrene), MEKP hardener, resin:hardener 97:3", "particle_type": "fly_ash_cenosphere", "particle_grade": "Petra Buildcare fly ash cenospheres", "particle_true_density_g_cc": null, "particle_mean_diameter_um": null, "particle_wall_thickness_ratio": null, "particle_volume_fraction": 0.6, "particle_weight_fraction": null, "process_route": "mechanical_mixing_cast", "cure_or_process_temperature_c": 72.0, "additional_fillers": null}, "structure": {"measured_density_g_cc": null, "theoretical_density_g_cc": null, "matrix_porosity_fraction": null, "particle_breakage_fraction": null, "microstructure_notes": "Increasing cenosphere content raised matrix porosity because of cenosphere surface irregularity and air entrapment during mixing."}, "test": {"test_type": "flexure", "strain_rate_per_s": null, "temperature_c": 25.0, "standard": "ASTM D790-03", "specimen_notes": "Three-point bending, specimen 127 x 12 x 3.2 mm, 52 mm span, span:depth 16:1"}, "properties": {"modulus_mpa": null, "strength_mpa": 44.22, "strain_at_failure": null, "energy_absorption_mj_m3": null, "plateau_stress_mpa": null, "densification_strain": null, "specific_modulus_mpa_per_g_cc": null, "specific_strength_mpa_per_g_cc": null, "storage_modulus_mpa": null, "loss_tangent": null, "thermal_conductivity_w_mk": null, "cte_per_k": null, "moisture_uptake_pct": null}, "evidence": [{"quote": "The flexural strength of plane flyash cenospheres syntactic foam (i.e. 60 HSF-0-100) was 44.22 MPa.", "location": "Sec. IV.C.2 (Flexural properties, 60% total fillers), p. 6"}], "extractor_confidence": 0.85}, {"record_id": "W4229639736-004", "paper_id": "W4229639736", "sample_label": "Neat vinyl ester resin (value quoted from Tagliavia, Porfiri & Gupta, Composites Part B 41(1) 2010, 86-93 [ref 17])", "data_origin": "secondary", "processing": {"matrix_class": "vinyl_ester", "matrix_name": "Neat vinyl ester resin (no filler)", "particle_type": "glass_microballoon", "particle_grade": null, "particle_true_density_g_cc": null, "particle_mean_diameter_um": null, "particle_wall_thickness_ratio": null, "particle_volume_fraction": 0.0, "particle_weight_fraction": null, "process_route": "mechanical_mixing_cast", "cure_or_process_temperature_c": null, "additional_fillers": null}, "structure": {"measured_density_g_cc": 1.23, "theoretical_density_g_cc": null, "matrix_porosity_fraction": null, "particle_breakage_fraction": null, "microstructure_notes": "Unfilled matrix baseline; density 1.23 g/cm3 is the resin density stated in Sec. II.A of this paper."}, "test": {"test_type": "flexure", "strain_rate_per_s": null, "temperature_c": 25.0, "standard": "ASTM D790-03", "specimen_notes": "Baseline value taken from an earlier study, not measured in this work."}, "properties": {"modulus_mpa": null, "strength_mpa": 104.0, "strain_at_failure": null, "energy_absorption_mj_m3": null, "plateau_stress_mpa": null, "densification_strain": null, "specific_modulus_mpa_per_g_cc": null, "specific_strength_mpa_per_g_cc": null, "storage_modulus_mpa": null, "loss_tangent": null, "thermal_conductivity_w_mk": null, "cte_per_k": null, "moisture_uptake_pct": null}, "evidence": [{"quote": "The flexural strength of the neat resin was measured as 104 MPa in a previous study [17].", "location": "Sec. IV.C.1 (Flexural properties, 50% total fillers), p. 5"}, {"quote": "Vinyl ester resin used in present work is synthesized from bisphenol-A diglycidyl ether (DGEBA) and poses density of 1.23 g/cm3.", "location": "Sec. II.A (Materials), p. 2"}], "extractor_confidence": 0.6}], "extraction_notes": "Only five absolute property values are stated numerically in this paper; everything else appears solely in unlabelled bar charts (Fig. 1 density/porosity, Figs. 2 and 6 impact strength, Figs. 9-10 and 12-13 flexural strength/modulus) and was therefore left null per rule 2. The six hybrid compositions (50/60HSF-75-25, -50-50, -25-75) were NOT emitted as records: the paper reports them only as percentage changes relative to the all-glass foam (e.g. '-23, 1.4% and 9%' for the 50% series, '18%, 9% and 39%' for the 60% series), and back-computing absolute strengths from those percentages would be a derived, not a stated, number. Flexural modulus is likewise only given as percentage change with no stated absolute baseline, so modulus_mpa is null for every record. Impact results (unnotched Izod, ASTM D256-02) are reported in J/m and J-m2/kg, units with no corresponding schema field, so no impact records were created; the qualitative findings are captured in paper_summary. Filler is a two-particle hybrid but particle_type is a single enum, so only the plain (single-filler) compositions are represented here and particle_volume_fraction is the TOTAL filler volume fraction (0.50 or 0.60). K20 particle_true_density_g_cc is entered as 0.20 g/cm3, the midpoint of the manufacturer's 0.18-0.22 g/cm3 true-density range (Table I); mean diameter 60 um is the 50th-percentile size. Cenosphere true density (0.6-0.8 g/cc) and size ('<300 microns') are ranges only and were left null. cure_or_process_temperature_c = 72 C is the post-cure temperature (3 h at 72 C after ~20 h room-temperature cure). Test temperature was not stated and is assumed room temperature (25 C). The neat-resin flexural strength of 104 MPa is marked data_origin=secondary because the paper attributes it to ref [17] (Tagliavia, Porfiri & Gupta 2010); its particle_type entry is a schema placeholder since the sample contains no particles (particle_volume_fraction = 0). Note the paper cites ASTM D256-02 in the text but lists ASTM D6110-10 (Charpy) as ref [13], an internal inconsistency."}}
