Repository: Harshelite2503/foamgpt

# FoamGPT

**An LLM-extracted, literature-scale Process–Structure–Property (PSP) dataset and benchmark for syntactic foams.**

Syntactic foams (hollow-particle-filled composites) have ~30 years of literature, but the quantitative
results live in tables and figures inside thousands of PDFs. FoamGPT turns that literature into a
machine-readable dataset and asks: *how well can classical ML and frontier LLMs predict foam properties,
and where do LLMs hallucinate?*

```
OpenAlex ──▶ OA PDFs ──▶ text+tables ──▶ Claude structured extraction ──▶ curated PSP table ──▶ benchmarks
 harvest      download      parse            extract / batch                  curate           bench-ml / bench-llm
```

File: data/extracted/extractions_pre_redo.jsonl (part 26 of 29)
{"paper_id": "W4231870301", "model": "claude-opus-5", "prompt_version": "v1.1", "mode": "claude_code_agent", "model_note": "claude-fable-5 via Claude Code subagent", "usage": null, "extraction": {"is_syntactic_foam_paper": true, "paper_summary": "Book chapter (Altenaiji, Schleyer and Zhao, 2012, 'Composites and Their Properties', Chapter 19, InTech) reviewing the characterisation of aluminium matrix syntactic foams (metal matrix with hollow or porous ceramic micro-spheres) under static and dynamic loading. It surveys fabrication (stir casting and infiltration casting), porosity relations, the effect of micro-sphere size, wall-thickness-to-radius ratio (t/R), volume fraction and matrix alloy on compressive strength and failure mode, and the test methods used (quasi-static compression, drop weight, Charpy/Izod, split Hopkinson pressure bar and gas gun). The authors report their own SHPB specimen data (Table 1) and ANSYS finite element modelling of a 20 mm cube under 100 kN, and note that dynamic compression gives 10-30% higher peak strength than quasi-static and that Young's modulus increases with relative particle wall thickness.", "records": [{"record_id": "W4231870301-000", "paper_id": "W4231870301", "sample_label": "SHPB #2 - aluminium matrix syntactic foam, split Hopkinson pressure bar test at 21.6 m/s", "data_origin": "primary", "processing": {"matrix_class": "aluminum", "matrix_name": null, "particle_type": "ceramic_hollow", "particle_grade": null, "particle_true_density_g_cc": null, "particle_mean_diameter_um": null, "particle_wall_thickness_ratio": null, "particle_volume_fraction": null, "particle_weight_fraction": null, "process_route": "other", "cure_or_process_temperature_c": null, "additional_fillers": null}, "structure": {"measured_density_g_cc": null, "theoretical_density_g_cc": null, "matrix_porosity_fraction": null, "particle_breakage_fraction": null, "microstructure_notes": null}, "test": {"test_type": "impact", "strain_rate_per_s": null, "temperature_c": null, "standard": null, "specimen_notes": "Split Hopkinson pressure bar (SHPB); striker velocity 21.6 m/s. Pre-test specimen: 12.6 g, length 16.84 mm, average width 21.40 +/-0.1 mm. Post-test: 12.6 g, length 14.26 mm, average width 24.00 +/-0.2 mm. Incident and transmitter bars: steel, 1000 mm long, 20 mm diameter, E = 207 GPa, elastic wave speed 5890 m/s, Poisson's ratio 0.29. No stress or strength value is tabulated for this specimen; only the Fig. 9 stress-strain curve (unreadable to precision) is given."}, "properties": {"modulus_mpa": null, "strength_mpa": null, "strain_at_failure": null, "energy_absorption_mj_m3": null, "plateau_stress_mpa": null, "densification_strain": null, "specific_modulus_mpa_per_g_cc": null, "specific_strength_mpa_per_g_cc": null, "storage_modulus_mpa": null, "loss_tangent": null, "thermal_conductivity_w_mk": null, "cte_per_k": null, "moisture_uptake_pct": null}, "evidence": [{"quote": "| Pre | SHPB #2 | 12.6 | 16.84 | 21.40 \u00b10.1 | 21.6 | | Post |  | 12.6 | 14.26 | 24.00 \u00b10.2 |  |", "location": "Table 1 (Summary of experimental results of aluminium matrix syntactic foams under dynamic loading in SHPB), p. 450"}], "extractor_confidence": 0.4}, {"record_id": "W4231870301-001", "paper_id": "W4231870301", "sample_label": "SHPB #3 - aluminium matrix syntactic foam, split Hopkinson pressure bar test at 35 +/-1 m/s", "data_origin": "primary", "processing": {"matrix_class": "aluminum", "matrix_name": null, "particle_type": "ceramic_hollow", "particle_grade": null, "particle_true_density_g_cc": null, "particle_mean_diameter_um": null, "particle_wall_thickness_ratio": null, "particle_volume_fraction": null, "particle_weight_fraction": null, "process_route": "other", "cure_or_process_temperature_c": null, "additional_fillers": null}, "structure": {"measured_density_g_cc": null, "theoretical_density_g_cc": null, "matrix_porosity_fraction": null, "particle_breakage_fraction": null, "microstructure_notes": "Specimen lost most of its mass during the test (12.6 g before, 3.6 g after), indicating extensive fragmentation at this velocity."}, "test": {"test_type": "impact", "strain_rate_per_s": null, "temperature_c": null, "standard": null, "specimen_notes": "Split Hopkinson pressure bar (SHPB); striker velocity 35 +/-1 m/s. Pre-test specimen: 12.6 g, length 16.84 mm, average width 21.40 +/-0.1 mm. Post-test: 3.6 g, length 3.69 mm, average width 29.00 +/-1 mm."}, "properties": {"modulus_mpa": null, "strength_mpa": null, "strain_at_failure": null, "energy_absorption_mj_m3": null, "plateau_stress_mpa": null, "densification_strain": null, "specific_modulus_mpa_per_g_cc": null, "specific_strength_mpa_per_g_cc": null, "storage_modulus_mpa": null, "loss_tangent": null, "thermal_conductivity_w_mk": null, "cte_per_k": null, "moisture_uptake_pct": null}, "evidence": [{"quote": "| Pre | SHPB #3 | 12.6 | 16.84 | 21.40 \u00b1 0.1 | 35 \u00b1 1 | | Post |  | 3.6 | 3.69 | 29.00 \u00b1 1 |  |", "location": "Table 1 (Summary of experimental results of aluminium matrix syntactic foams under dynamic loading in SHPB), p. 450"}], "extractor_confidence": 0.4}, {"record_id": "W4231870301-002", "paper_id": "W4231870301", "sample_label": "SHPB #4 - aluminium matrix syntactic foam, split Hopkinson pressure bar test at 22.35 +/-1 m/s", "data_origin": "primary", "processing": {"matrix_class": "aluminum", "matrix_name": null, "particle_type": "ceramic_hollow", "particle_grade": null, "particle_true_density_g_cc": null, "particle_mean_diameter_um": null, "particle_wall_thickness_ratio": null, "particle_volume_fraction": null, "particle_weight_fraction": null, "process_route": "other", "cure_or_process_temperature_c": null, "additional_fillers": null}, "structure": {"measured_density_g_cc": null, "theoretical_density_g_cc": null, "matrix_porosity_fraction": null, "particle_breakage_fraction": null, "microstructure_notes": null}, "test": {"test_type": "impact", "strain_rate_per_s": null, "temperature_c": null, "standard": null, "specimen_notes": "Split Hopkinson pressure bar (SHPB); striker velocity 22.35 +/-1 m/s. Pre-test specimen: 11.5 g, length 17.04 mm, average width 20.60 +/-0.5 mm. Post-test: 7 g, length 7.74 mm, average width 22.15 +/-1 mm."}, "properties": {"modulus_mpa": null, "strength_mpa": null, "strain_at_failure": null, "energy_absorption_mj_m3": null, "plateau_stress_mpa": null, "densification_strain": null, "specific_modulus_mpa_per_g_cc": null, "specific_strength_mpa_per_g_cc": null, "storage_modulus_mpa": null, "loss_tangent": null, "thermal_conductivity_w_mk": null, "cte_per_k": null, "moisture_uptake_pct": null}, "evidence": [{"quote": "| Pre | SHPB #4 | 11.5 | 17.04 | 20.60 \u00b1 0.5 | 22.35 \u00b11 | | Post |  | 7 | 7.74 | 22.15 \u00b11 |  |", "location": "Table 1 (Summary of experimental results of aluminium matrix syntactic foams under dynamic loading in SHPB), p. 450"}], "extractor_confidence": 0.4}, {"record_id": "W4231870301-003", "paper_id": "W4231870301", "sample_label": "SHPB #6 - aluminium matrix syntactic foam, split Hopkinson pressure bar test at 35 m/s", "data_origin": "primary", "processing": {"matrix_class": "aluminum", "matrix_name": null, "particle_type": "ceramic_hollow", "particle_grade": null, "particle_true_density_g_cc": null, "particle_mean_diameter_um": null, "particle_wall_thickness_ratio": null, "particle_volume_fraction": null, "particle_weight_fraction": null, "process_route": "other", "cure_or_process_temperature_c": null, "additional_fillers": null}, "structure": {"measured_density_g_cc": null, "theoretical_density_g_cc": null, "matrix_porosity_fraction": null, "particle_breakage_fraction": null, "microstructure_notes": "Specimen lost most of its mass during the test (12 g before, 2.1 g after), indicating extensive fragmentation at this velocity."}, "test": {"test_type": "impact", "strain_rate_per_s": null, "temperature_c": null, "standard": null, "specimen_notes": "Split Hopkinson pressure bar (SHPB); striker velocity 35 m/s. Pre-test specimen: 12 g, length 15.2 mm, average width 20.60 +/-0.5 mm. Post-test: 2.1 g, length 2.63 mm, average width 27.50 +/-1 mm."}, "properties": {"modulus_mpa": null, "strength_mpa": null, "strain_at_failure": null, "energy_absorption_mj_m3": null, "plateau_stress_mpa": null, "densification_strain": null, "specific_modulus_mpa_per_g_cc": null, "specific_strength_mpa_per_g_cc": null, "storage_modulus_mpa": null, "loss_tangent": null, "thermal_conductivity_w_mk": null, "cte_per_k": null, "moisture_uptake_pct": null}, "evidence": [{"quote": "| Pre | SHPB #6 | 12 | 15.2 | 20.60 \u00b1 0.5 | 35 | | Post |  | 2.1 | 2.63 | 27.50 \u00b1 1 |  |", "location": "Table 1 (Summary of experimental results of aluminium matrix syntactic foams under dynamic loading in SHPB), p. 450"}], "extractor_confidence": 0.4}, {"record_id": "W4231870301-004", "paper_id": "W4231870301", "sample_label": "Kiser, He and Zok (1999), 'The mechanical response of ceramic micro-balloon reinforced aluminium matrix composites under compressive loading' - low wall-thickness-to-radius ratio, t/R = 0.12", "data_origin": "secondary", "processing": {"matrix_class": "aluminum", "matrix_name": null, "particle_type": "ceramic_hollow", "particle_grade": null, "particle_true_density_g_cc": null, "particle_mean_diameter_um": null, "particle_wall_thickness_ratio": 0.88, "particle_volume_fraction": null, "particle_weight_fraction": null, "process_route": "other", "cure_or_process_temperature_c": null, "additional_fillers": null}, "structure": {"measured_density_g_cc": null, "theoretical_density_g_cc": null, "matrix_porosity_fraction": null, "particle_breakage_fraction": null, "microstructure_notes": "Ceramic micro-balloons with wall thickness to radius ratio t/R = 0.12; low t/R foams are reported to fail in a brittle manner."}, "test": {"test_type": "compression", "strain_rate_per_s": null, "temperature_c": null, "standard": null, "specimen_notes": "Value quoted in the literature review of this chapter from Kiser et al. (1999); test conditions of the cited study are not restated here."}, "properties": {"modulus_mpa": null, "strength_mpa": 70.0, "strain_at_failure": null, "energy_absorption_mj_m3": null, "plateau_stress_mpa": null, "densification_strain": null, "specific_modulus_mpa_per_g_cc": null, "specific_strength_mpa_per_g_cc": null, "storage_modulus_mpa": null, "loss_tangent": null, "thermal_conductivity_w_mk": null, "cte_per_k": null, "moisture_uptake_pct": null}, "evidence": [{"quote": "Earlier reports (Kiser et. al, 1999) indicated that the compressive strength of metal matrix syntactic foam increased from 70 to 230 MPa with the increase of the factor, (t/r) from 0.12 to 0.48, i.e. an increase by a factor of 3 for a similar factor of increase in the pressure.", "location": "Sec. 2.3 'Compressive strength of metallic matrix syntactic foam', p. 443"}, {"quote": "\u03c1\u2092 = f(1 - t/R)\u00b3 ... Where, \u03c1\u2080 is the porosity, \u0192 is the volume percentage of the hollow spheres, and t is the shell thickness and, R is the radius of the hollow spheres.", "location": "Sec. 2.2 'Porosity', Eq. 4, p. 442 (basis for converting t/R to the inner/outer radius ratio)"}], "extractor_confidence": 0.5}, {"record_id": "W4231870301-005", "paper_id": "W4231870301", "sample_label": "Kiser, He and Zok (1999), 'The mechanical response of ceramic micro-balloon reinforced aluminium matrix composites under compressive loading' - high wall-thickness-to-radius ratio, t/R = 0.48", "data_origin": "secondary", "processing": {"matrix_class": "aluminum", "matrix_name": null, "particle_type": "ceramic_hollow", "particle_grade": null, "particle_true_density_g_cc": null, "particle_mean_diameter_um": null, "particle_wall_thickness_ratio": 0.52, "particle_volume_fraction": null, "particle_weight_fraction": null, "process_route": "other", "cure_or_process_temperature_c": null, "additional_fillers": null}, "structure": {"measured_density_g_cc": null, "theoretical_density_g_cc": null, "matrix_porosity_fraction": null, "particle_breakage_fraction": null, "microstructure_notes": "Ceramic micro-balloons with wall thickness to radius ratio t/R = 0.48; high t/R foams are reported to fail in a ductile (crushing/collapse) manner."}, "test": {"test_type": "compression", "strain_rate_per_s": null, "temperature_c": null, "standard": null, "specimen_notes": "Value quoted in the literature review of this chapter from Kiser et al. (1999); test conditions of the cited study are not restated here."}, "properties": {"modulus_mpa": null, "strength_mpa": 230.0, "strain_at_failure": null, "energy_absorption_mj_m3": null, "plateau_stress_mpa": null, "densification_strain": null, "specific_modulus_mpa_per_g_cc": null, "specific_strength_mpa_per_g_cc": null, "storage_modulus_mpa": null, "loss_tangent": null, "thermal_conductivity_w_mk": null, "cte_per_k": null, "moisture_uptake_pct": null}, "evidence": [{"quote": "Earlier reports (Kiser et. al, 1999) indicated that the compressive strength of metal matrix syntactic foam increased from 70 to 230 MPa with the increase of the factor, (t/r) from 0.12 to 0.48, i.e. an increase by a factor of 3 for a similar factor of increase in the pressure.", "location": "Sec. 2.3 'Compressive strength of metallic matrix syntactic foam', p. 443"}, {"quote": "\u03c1\u2092 = f(1 - t/R)\u00b3 ... Where, \u03c1\u2080 is the porosity, \u0192 is the volume percentage of the hollow spheres, and t is the shell thickness and, R is the radius of the hollow spheres.", "location": "Sec. 2.2 'Porosity', Eq. 4, p. 442 (basis for converting t/R to the inner/outer radius ratio)"}], "extractor_confidence": 0.5}], "extraction_notes": "This is a REVIEW book chapter (InTech, 'Composites and Their Properties', Ch. 19) and is overwhelmingly qualitative. It is on-topic (aluminium matrix syntactic foams = metal matrix with hollow/porous ceramic micro-spheres) but contains almost no tabulated property numbers, so the harvest is small (6 records) and low-confidence.\n\nRecords 1-4 are the authors' own SHPB experiments from Table 1 (specimens SHPB #2, #3, #4, #6). Table 1 lists ONLY specimen mass, pre/post length, pre/post average width and striker velocity - no stress, strength, modulus or energy value is tabulated for any of them, so every property field is null and the geometry is preserved in test.specimen_notes. Post-test compressive strain was deliberately NOT computed from the pre/post lengths: the schema's strain_at_failure means strain at failure/peak, whereas the post-test length change is the permanent deformation after fragmentation (specimens #3 and #6 lost 70-83% of their mass), so the two are not the same quantity. Specimen density was likewise not computed, because the cross-sectional shape behind 'Avg. Width' is never stated.\n\nRecords 5-6 are SECONDARY, quoted by the authors from Kiser, He and Zok (1999): compressive strength 70 MPa at t/R = 0.12 and 230 MPa at t/R = 0.48. UNIT/DEFINITION CONVERSION: the chapter reports the wall-thickness-to-radius ratio t/R, whereas the schema field particle_wall_thickness_ratio is eta = inner/outer radius. Equation 4 of the chapter, rho_o = f(1 - t/R)^3, establishes that (1 - t/R) is exactly the inner/outer radius ratio, so eta = 1 - 0.12 = 0.88 and eta = 1 - 0.48 = 0.52 were entered. The matrix alloy, particle grade, volume fraction and processing route of the cited Kiser study are not restated in this chapter, so process_route is 'other' and those fields are null.\n\nprocess_route was set to 'other' for all records: the chapter describes both stir casting and (pressure) infiltration casting as the two routes for metal matrix syntactic foams, but never states which was used for its own SHPB specimens. Similarly particle_type was set to 'ceramic_hollow' because the chapter defines these foams as metal matrices with 'hollow or porous ceramic particles' but does not state which type its own specimens used - this is the single largest uncertainty in records 1-4.\n\nDeliberately NOT extracted:\n- Figures 4, 5, 9, 10 and 12 (stress-strain curves for AlF25 / Alf75 / Alf250 and for Al7075-75 / al 6082-75, SHPB curves for Tests 2/3/4, and kinetic energy vs. depth of penetration). No numeric values are stated in the text or a table for these curves; only axis ranges survive OCR, so per the extraction rules nothing was read off the plots.\n- All purely relative statements, which carry no absolute value: 'the compressive strength of al7075-t is double that of al 6082-T'; al 7075 gives 'approximately double' the strength of pure aluminium (Balch & Dunand, 2006); yield strength under dynamic loading '~ 45-60% higher' than quasi-static (Dou et al., 2007); 'two had 10%-30% higher plateau stress' (Zhang & Zhao, 2007); 'Dynamic compression testing showed a 10-30% increase in peak strength compared to the quasi-static results' (Balch et al., 2005).\n- Non-foam apparatus numbers: SHPB steel bars (1000 mm x 20 mm, E = 207 GPa, wave speed 5890 m/s, Poisson 0.29), the dynamic load factor 1.77, and the gas gun (12 mm steel spheres up to 620 m/s).\n- The ANSYS FE model (100 kN applied to a 20 x 20 x 20 mm aluminium matrix syntactic foam cube, SOLID186/SOLID187 and SURF154 elements, multi-linear isotropic hardening). No output property value is reported - only the qualitative findings that Young's modulus increases with relative wall thickness and that peak stress occurs on the inner surface of the particles - so no 'model' record could be created. The 250 MPa nominal stress implied by 100 kN over a 20 x 20 mm face is an applied load, not a measured or predicted material property, and was not recorded.\n\nNo test temperature is stated anywhere, so temperature_c is null throughout rather than assumed to be room temperature."}}
{"paper_id": "W4318214589", "model": "claude-opus-5", "prompt_version": "v1.1", "mode": "claude_code_agent", "model_note": "claude-fable-5 via Claude Code subagent", "usage": null, "extraction": {"is_syntactic_foam_paper": true, "paper_summary": "Qu et al. (Kovove Mater. 61, 2023, 35-48) prepared Al-matrix syntactic foams by gravity infiltration casting of a cast Al-12.5Si-2.5Cu-1.2Mg alloy into packed beds of Al2O3 hollow spheres of three size ranges (0.5-1, 1-2, 2-3 mm), and studied the effect of sphere size and of homogenisation/ageing heat treatment on microstructure, quasi-static compressive properties (10^-3 1/s) and energy absorption. Foam density fell from 1.82 to 1.61 g/cm3 and porosity rose from 35.8 to 42.75 % as sphere size increased, while compressive strength, plateau strength and specific energy absorption all increased as sphere size decreased (as-cast 0.5-1 mm: 88.0 MPa, 66.55 MPa, 20.38 kJ/kg), attributed to the smaller lever torque on small spheres and their larger wall-thickness-to-diameter ratio. Heat treatment (515 C/1 h/AC being best) raised the plateau strength to 87.71 MPa and specific energy absorption to 30.45 kJ/kg, mainly through release of residual compressive stress around the spheres.", "records": [{"record_id": "W4318214589-000", "paper_id": "W4318214589", "sample_label": "As-cast Al-Si-Cu-Mg / Al2O3 hollow spheres, 0.5-1 mm size range", "data_origin": "primary", "processing": {"matrix_class": "aluminum", "matrix_name": "Cast Al-Si-Cu-Mg alloy (12.5 +/- 0.3 Si, 2.5 +/- 0.2 Cu, 1.2 +/- 0.1 Mg, 0.3 Ti, 0.2 Mn wt.%, balance Al)", "particle_type": "ceramic_hollow", "particle_grade": "Al2O3 hollow spheres, Gongyi City Hongle Mineral Products Co., Ltd; >99 % Al2O3; screened 0.5-1 mm", "particle_true_density_g_cc": null, "particle_mean_diameter_um": 850.0, "particle_wall_thickness_ratio": 0.903, "particle_volume_fraction": null, "particle_weight_fraction": null, "process_route": "other", "cure_or_process_temperature_c": 750.0, "additional_fillers": null}, "structure": {"measured_density_g_cc": 1.82, "theoretical_density_g_cc": null, "matrix_porosity_fraction": null, "particle_breakage_fraction": null, "microstructure_notes": "Gravity infiltration casting, melt held at 750 C for 60 min. Density 1.82 +/- 0.03 g/cm3; total porosity (1 - rho_sf/rho_matrix, dominated by the hollow sphere interiors, not matrix voids) 35.80 +/- 1.58 %. Mean sphere diameter 850 um, mean wall thickness 41.3 um, t/D = 0.049, t/R = 0.097. Spheres uniformly dispersed, interface smooth, dense and well bonded; only a few spheres infiltrated by the melt. Matrix phases: alpha-Al, Al2Cu, Si, Q (Al-Si-Mg-Cu), (Si,Al)3Ti."}, "test": {"test_type": "compression", "strain_rate_per_s": 0.001, "temperature_c": 25.0, "standard": null, "specimen_notes": "Uniaxial quasi-static compression of 10 x 10 x 15 mm cuboid specimens on a WDW3100 universal testing machine in air."}, "properties": {"modulus_mpa": null, "strength_mpa": 88.0, "strain_at_failure": null, "energy_absorption_mj_m3": 37.1, "plateau_stress_mpa": 66.55, "densification_strain": 0.5276, "specific_modulus_mpa_per_g_cc": null, "specific_strength_mpa_per_g_cc": null, "storage_modulus_mpa": null, "loss_tangent": null, "thermal_conductivity_w_mk": null, "cte_per_k": null, "moisture_uptake_pct": null}, "evidence": [{"quote": "Particle size (mm) 0.5-1: Compressive strength 88.0 MPa, Plateau strength 66.55 MPa, Densification strain 52.76 %, Energy absorption capacity 37.10 MJ m-3, Specific energy absorption 20.38 kJ kg-1, Energy absorption efficiency 81.23 %", "location": "Table 5 (p. 42)"}, {"quote": "Hollow sphere size (mm) 0.5-1: Density 1.82 +/- 0.03 g cm-3, Porosity 35.80 +/- 1.58 %", "location": "Table 4 (p. 41)"}, {"quote": "Particle size range 0.5-1 mm: Mean diameter D 850 um, Mean wall thickness t 41.3 um, t/D 0.049, t/R 0.097", "location": "Table 6 (p. 42)"}], "extractor_confidence": 0.9}, {"record_id": "W4318214589-001", "paper_id": "W4318214589", "sample_label": "As-cast Al-Si-Cu-Mg / Al2O3 hollow spheres, 1-2 mm size range", "data_origin": "primary", "processing": {"matrix_class": "aluminum", "matrix_name": "Cast Al-Si-Cu-Mg alloy (12.5Si-2.5Cu-1.2Mg-0.3Ti-0.2Mn wt.%)", "particle_type": "ceramic_hollow", "particle_grade": "Al2O3 hollow spheres (>99 % Al2O3), screened 1-2 mm", "particle_true_density_g_cc": null, "particle_mean_diameter_um": 1480.0, "particle_wall_thickness_ratio": 0.905, "particle_volume_fraction": null, "particle_weight_fraction": null, "process_route": "other", "cure_or_process_temperature_c": 750.0, "additional_fillers": null}, "structure": {"measured_density_g_cc": 1.67, "theoretical_density_g_cc": null, "matrix_porosity_fraction": null, "particle_breakage_fraction": null, "microstructure_notes": "Gravity infiltration casting at 750 C. Density 1.67 +/- 0.02 g/cm3; total porosity 41.04 +/- 0.42 %. Mean sphere diameter 1480 um, wall thickness 70.1 um, t/D = 0.047, t/R = 0.095."}, "test": {"test_type": "compression", "strain_rate_per_s": 0.001, "temperature_c": 25.0, "standard": null, "specimen_notes": "10 x 10 x 15 mm cuboid specimens, WDW3100 universal testing machine."}, "properties": {"modulus_mpa": null, "strength_mpa": 60.5, "strain_at_failure": null, "energy_absorption_mj_m3": 32.42, "plateau_stress_mpa": 53.46, "densification_strain": 0.6231, "specific_modulus_mpa_per_g_cc": null, "specific_strength_mpa_per_g_cc": null, "storage_modulus_mpa": null, "loss_tangent": null, "thermal_conductivity_w_mk": null, "cte_per_k": null, "moisture_uptake_pct": null}, "evidence": [{"quote": "Particle size (mm) 1-2: 60.5 (compressive strength, MPa), 53.46 (plateau strength, MPa), 62.31 (densification strain, %), 32.42 (MJ m-3), 19.53 (kJ kg-1), 80.85 (%)", "location": "Table 5 (p. 42)"}, {"quote": "Hollow sphere size (mm) 1-2: Density 1.67 +/- 0.02 g cm-3, Porosity 41.04 +/- 0.42 %", "location": "Table 4 (p. 41)"}], "extractor_confidence": 0.9}, {"record_id": "W4318214589-002", "paper_id": "W4318214589", "sample_label": "As-cast Al-Si-Cu-Mg / Al2O3 hollow spheres, 2-3 mm size range", "data_origin": "primary", "processing": {"matrix_class": "aluminum", "matrix_name": "Cast Al-Si-Cu-Mg alloy (12.5Si-2.5Cu-1.2Mg-0.3Ti-0.2Mn wt.%)", "particle_type": "ceramic_hollow", "particle_grade": "Al2O3 hollow spheres (>99 % Al2O3), screened 2-3 mm", "particle_true_density_g_cc": null, "particle_mean_diameter_um": 2580.0, "particle_wall_thickness_ratio": 0.909, "particle_volume_fraction": null, "particle_weight_fraction": null, "process_route": "other", "cure_or_process_temperature_c": 750.0, "additional_fillers": null}, "structure": {"measured_density_g_cc": 1.61, "theoretical_density_g_cc": null, "matrix_porosity_fraction": null, "particle_breakage_fraction": null, "microstructure_notes": "Gravity infiltration casting at 750 C. Density 1.61 +/- 0.04 g/cm3; highest total porosity 42.75 +/- 0.71 %. Mean sphere diameter 2580 um, wall thickness 117.0 um, t/D = 0.045, t/R = 0.091. Plateau region fluctuates strongly for the large spheres."}, "test": {"test_type": "compression", "strain_rate_per_s": 0.001, "temperature_c": 25.0, "standard": null, "specimen_notes": "10 x 10 x 15 mm cuboid specimens, WDW3100 universal testing machine."}, "properties": {"modulus_mpa": null, "strength_mpa": 48.8, "strain_at_failure": null, "energy_absorption_mj_m3": 10.71, "plateau_stress_mpa": 27.25, "densification_strain": 0.3769, "specific_modulus_mpa_per_g_cc": null, "specific_strength_mpa_per_g_cc": null, "storage_modulus_mpa": null, "loss_tangent": null, "thermal_conductivity_w_mk": null, "cte_per_k": null, "moisture_uptake_pct": null}, "evidence": [{"quote": "Particle size (mm) 2-3: 48.8, 27.25, 37.69, 10.71, 6.61, 80.17", "location": "Table 5 (p. 42)"}, {"quote": "The compressive strength and plateau height of the syntactic foam with hollow spheres of 2-3 mm are the lowest, only 48.8 and 27.25 MPa, respectively.", "location": "Sec. 3.4, p. 42"}, {"quote": "Hollow sphere size (mm) 2-3: Density 1.61 +/- 0.04 g cm-3, Porosity 42.75 +/- 0.71 %", "location": "Table 4 (p. 41)"}], "extractor_confidence": 0.9}, {"record_id": "W4318214589-003", "paper_id": "W4318214589", "sample_label": "Heat-treated (515 C/1 h/air cool) Al-Si-Cu-Mg / Al2O3 hollow spheres, 0.5-1 mm", "data_origin": "primary", "processing": {"matrix_class": "aluminum", "matrix_name": "Cast Al-Si-Cu-Mg alloy (12.5Si-2.5Cu-1.2Mg-0.3Ti-0.2Mn wt.%), homogenised 515 C/1 h/AC", "particle_type": "ceramic_hollow", "particle_grade": "Al2O3 hollow spheres (>99 % Al2O3), screened 0.5-1 mm", "particle_true_density_g_cc": null, "particle_mean_diameter_um": 850.0, "particle_wall_thickness_ratio": 0.903, "particle_volume_fraction": null, "particle_weight_fraction": null, "process_route": "other", "cure_or_process_temperature_c": 750.0, "additional_fillers": null}, "structure": {"measured_density_g_cc": 1.82, "theoretical_density_g_cc": null, "matrix_porosity_fraction": null, "particle_breakage_fraction": null, "microstructure_notes": "Gravity infiltration cast then homogenised at 515 C for 1 h and air cooled. Density 1.82 +/- 0.02 g/cm3; porosity 35.77 +/- 1.53 %. Si particles slightly coarsened; Q phase and (Si,Al)3Ti almost disappear; Al2Cu unchanged. Best condition of the study; improvement attributed to release of residual compressive stress around the spheres."}, "test": {"test_type": "compression", "strain_rate_per_s": 0.001, "temperature_c": 25.0, "standard": null, "specimen_notes": "10 x 10 x 15 mm cuboid specimens, WDW3100 universal testing machine."}, "properties": {"modulus_mpa": null, "strength_mpa": 120.2, "strain_at_failure": null, "energy_absorption_mj_m3": 56.33, "plateau_stress_mpa": 87.71, "densification_strain": 0.6148, "specific_modulus_mpa_per_g_cc": null, "specific_strength_mpa_per_g_cc": null, "storage_modulus_mpa": null, "loss_tangent": null, "thermal_conductivity_w_mk": null, "cte_per_k": null, "moisture_uptake_pct": null}, "evidence": [{"quote": "Heat treatment 515 C/1 h/AC: 120.2 (compressive strength, MPa), 87.71 (plateau strength, MPa), 61.48 (densification strain, %), 56.33 (MJ m-3), 30.45 (kJ kg-1), 81.24 (%)", "location": "Table 5 (p. 42)"}, {"quote": "The highest plateau strength, energy absorption capacity, and specific energy absorption occurred in the sample normalized for 1 h, reaching 87.71 MPa, 56.33 MJ m-3, and 30.45 kJ kg-1, respectively.", "location": "Sec. 4 Conclusions, item 3, p. 45"}, {"quote": "Heat treatment process 515 C/1 h/AC: Density 1.82 +/- 0.02 g cm-3, Porosity 35.77 +/- 1.53 %", "location": "Table 4 (p. 41)"}], "extractor_confidence": 0.9}, {"record_id": "W4318214589-004", "paper_id": "W4318214589", "sample_label": "Heat-treated (515 C/2 h/air cool) Al-Si-Cu-Mg / Al2O3 hollow spheres, 0.5-1 mm", "data_origin": "primary", "processing": {"matrix_class": "aluminum", "matrix_name": "Cast Al-Si-Cu-Mg alloy, homogenised 515 C/2 h/AC", "particle_type": "ceramic_hollow", "particle_grade": "Al2O3 hollow spheres (>99 % Al2O3), screened 0.5-1 mm", "particle_true_density_g_cc": null, "particle_mean_diameter_um": 850.0, "particle_wall_thickness_ratio": 0.903, "particle_volume_fraction": null, "particle_weight_fraction": null, "process_route": "other", "cure_or_process_temperature_c": 750.0, "additional_fillers": null}, "structure": {"measured_density_g_cc": 1.83, "theoretical_density_g_cc": null, "matrix_porosity_fraction": null, "particle_breakage_fraction": null, "microstructure_notes": "Homogenised 515 C/2 h/AC. Density 1.83 +/- 0.02 g/cm3; porosity 34.65 +/- 0.88 %. Si particles coarser than after 1 h."}, "test": {"test_type": "compression", "strain_rate_per_s": 0.001, "temperature_c": 25.0, "standard": null, "specimen_notes": "10 x 10 x 15 mm cuboid specimens, WDW3100 universal testing machine."}, "properties": {"modulus_mpa": null, "strength_mpa": 106.2, "strain_at_failure": null, "energy_absorption_mj_m3": 54.25, "plateau_stress_mpa": 87.1, "densification_strain": 0.6391, "specific_modulus_mpa_per_g_cc": null, "specific_strength_mpa_per_g_cc": null, "storage_modulus_mpa": null, "loss_tangent": null, "thermal_conductivity_w_mk": null, "cte_per_k": null, "moisture_uptake_pct": null}, "evidence": [{"quote": "Heat treatment 515 C/2 h/AC: 106.2, 87.10, 63.91, 54.25, 29.48, 89.40", "location": "Table 5 (p. 42)"}, {"quote": "Heat treatment process 515 C/2 h/AC: Density 1.83 +/- 0.02 g cm-3, Porosity 34.65 +/- 0.88 %", "location": "Table 4 (p. 41)"}], "extractor_confidence": 0.9}, {"record_id": "W4318214589-005", "paper_id": "W4318214589", "sample_label": "Heat-treated (515 C/1 h/AC + 165 C/3 h/AC) Al-Si-Cu-Mg / Al2O3 hollow spheres, 0.5-1 mm", "data_origin": "primary", "processing": {"matrix_class": "aluminum", "matrix_name": "Cast Al-Si-Cu-Mg alloy, homogenised 515 C/1 h/AC then aged 165 C/3 h/AC", "particle_type": "ceramic_hollow", "particle_grade": "Al2O3 hollow spheres (>99 % Al2O3), screened 0.5-1 mm", "particle_true_density_g_cc": null, "particle_mean_diameter_um": 850.0, "particle_wall_thickness_ratio": 0.903, "particle_volume_fraction": null, "particle_weight_fraction": null, "process_route": "other", "cure_or_process_temperature_c": 750.0, "additional_fillers": null}, "structure": {"measured_density_g_cc": 1.75, "theoretical_density_g_cc": null, "matrix_porosity_fraction": null, "particle_breakage_fraction": null, "microstructure_notes": "Homogenisation + ageing (515 C/1 h/AC + 165 C/3 h/AC). Density 1.75 +/- 0.08 g/cm3; porosity 37.33 +/- 2.74 %. Si particles agglomerated and coarsened."}, "test": {"test_type": "compression", "strain_rate_per_s": 0.001, "temperature_c": 25.0, "standard": null, "specimen_notes": "10 x 10 x 15 mm cuboid specimens, WDW3100 universal testing machine."}, "properties": {"modulus_mpa": null, "strength_mpa": 117.3, "strain_at_failure": null, "energy_absorption_mj_m3": 47.31, "plateau_stress_mpa": 76.47, "densification_strain": 0.5581, "specific_modulus_mpa_per_g_cc": null, "specific_strength_mpa_per_g_cc": null, "storage_modulus_mpa": null, "loss_tangent": null, "thermal_conductivity_w_mk": null, "cte_per_k": null, "moisture_uptake_pct": null}, "evidence": [{"quote": "Heat treatment 515 C/1 h/AC + 165 C/3 h/AC: 117.3, 76.47, 55.81, 47.31, 27.51, 85.27", "location": "Table 5 (p. 42)"}, {"quote": "Heat treatment process 515 C/1 h/AC + 165 C/3 h/AC: Density 1.75 +/- 0.08 g cm-3, Porosity 37.33 +/- 2.74 %", "location": "Table 4 (p. 41)"}], "extractor_confidence": 0.9}, {"record_id": "W4318214589-006", "paper_id": "W4318214589", "sample_label": "Heat-treated (515 C/1 h/AC + 165 C/5 h/AC) Al-Si-Cu-Mg / Al2O3 hollow spheres, 0.5-1 mm", "data_origin": "primary", "processing": {"matrix_class": "aluminum", "matrix_name": "Cast Al-Si-Cu-Mg alloy, homogenised 515 C/1 h/AC then aged 165 C/5 h/AC", "particle_type": "ceramic_hollow", "particle_grade": "Al2O3 hollow spheres (>99 % Al2O3), screened 0.5-1 mm", "particle_true_density_g_cc": null, "particle_mean_diameter_um": 850.0, "particle_wall_thickness_ratio": 0.903, "particle_volume_fraction": null, "particle_weight_fraction": null, "process_route": "other", "cure_or_process_temperature_c": 750.0, "additional_fillers": null}, "structure": {"measured_density_g_cc": 1.73, "theoretical_density_g_cc": null, "matrix_porosity_fraction": null, "particle_breakage_fraction": null, "microstructure_notes": "Homogenisation + ageing (515 C/1 h/AC + 165 C/5 h/AC). Density 1.73 +/- 0.05 g/cm3; porosity 38.50 +/- 2.17 %. Longest ageing gives the coarsest Si phase and the lowest compressive performance of the heat-treated set."}, "test": {"test_type": "compression", "strain_rate_per_s": 0.001, "temperature_c": 25.0, "standard": null, "specimen_notes": "10 x 10 x 15 mm cuboid specimens, WDW3100 universal testing machine."}, "properties": {"modulus_mpa": null, "strength_mpa": 93.0, "strain_at_failure": null, "energy_absorption_mj_m3": 45.46, "plateau_stress_mpa": 75.17, "densification_strain": 0.5887, "specific_modulus_mpa_per_g_cc": null, "specific_strength_mpa_per_g_cc": null, "storage_modulus_mpa": null, "loss_tangent": null, "thermal_conductivity_w_mk": null, "cte_per_k": null, "moisture_uptake_pct": null}, "evidence": [{"quote": "Heat treatment 515 C/1 h/AC + 165 C/5 h/AC: 93.0, 75.17, 58.87, 45.46, 27.06, 87.39", "location": "Table 5 (p. 42)"}, {"quote": "Heat treatment process 515 C/1 h/AC + 165 C/5 h/AC: Density 1.73 +/- 0.05 g cm-3, Porosity 38.50 +/- 2.17 %", "location": "Table 4 (p. 41)"}], "extractor_confidence": 0.9}, {"record_id": "W4318214589-007", "paper_id": "W4318214589", "sample_label": "Literature comparison: 1100 aluminium, powder metallurgy, multi-shelled hollow spheres [ref 55 = Cao et al., Ceramics International 48 (2022) 18821]", "data_origin": "secondary", "processing": {"matrix_class": "aluminum", "matrix_name": "1100 aluminium", "particle_type": "ceramic_hollow", "particle_grade": null, "particle_true_density_g_cc": null, "particle_mean_diameter_um": null, "particle_wall_thickness_ratio": null, "particle_volume_fraction": null, "particle_weight_fraction": null, "process_route": "powder_metallurgy", "cure_or_process_temperature_c": null, "additional_fillers": null}, "structure": {"measured_density_g_cc": null, "theoretical_density_g_cc": null, "matrix_porosity_fraction": null, "particle_breakage_fraction": null, "microstructure_notes": null}, "test": {"test_type": "compression", "strain_rate_per_s": null, "temperature_c": null, "standard": null, "specimen_notes": "Comparison row quoted from the cited paper; test details not restated."}, "properties": {"modulus_mpa": null, "strength_mpa": null, "strain_at_failure": null, "energy_absorption_mj_m3": 48.74, "plateau_stress_mpa": null, "densification_strain": null, "specific_modulus_mpa_per_g_cc": null, "specific_strength_mpa_per_g_cc": null, "storage_modulus_mpa": null, "loss_tangent": null, "thermal_conductivity_w_mk": null, "cte_per_k": null, "moisture_uptake_pct": null}, "evidence": [{"quote": "Powder metallurgy | 1100 aluminium | 48.74 | 22.15 | [55] | 2022", "location": "Table 7 (p. 44), literature comparison"}], "extractor_confidence": 0.6}, {"record_id": "W4318214589-008", "paper_id": "W4318214589", "sample_label": "Literature comparison: Al-Mg alloy, stirring casting, cenospheres [ref 56 = Jung et al., MSEA 849 (2022) 143452]", "data_origin": "secondary", "processing": {"matrix_class": "aluminum", "matrix_name": "Al-Mg alloy", "particle_type": "fly_ash_cenosphere", "particle_grade": null, "particle_true_density_g_cc": null, "particle_mean_diameter_um": null, "particle_wall_thickness_ratio": null, "particle_volume_fraction": null, "particle_weight_fraction": null, "process_route": "stir_casting", "cure_or_process_temperature_c": null, "additional_fillers": null}, "structure": {"measured_density_g_cc": null, "theoretical_density_g_cc": null, "matrix_porosity_fraction": null, "particle_breakage_fraction": null, "microstructure_notes": null}, "test": {"test_type": "compression", "strain_rate_per_s": null, "temperature_c": null, "standard": null, "specimen_notes": "Comparison row quoted from the cited paper."}, "properties": {"modulus_mpa": null, "strength_mpa": null, "strain_at_failure": null, "energy_absorption_mj_m3": 146.88, "plateau_stress_mpa": null, "densification_strain": null, "specific_modulus_mpa_per_g_cc": null, "specific_strength_mpa_per_g_cc": null, "storage_modulus_mpa": null, "loss_tangent": null, "thermal_conductivity_w_mk": null, "cte_per_k": null, "moisture_uptake_pct": null}, "evidence": [{"quote": "Stirring casting | Al-Mg alloy | 146.88 | 57.38 | [56] | 2022", "location": "Table 7 (p. 44), literature comparison"}], "extractor_confidence": 0.6}, {"record_id": "W4318214589-009", "paper_id": "W4318214589", "sample_label": "Literature comparison: 7055 Al alloy, gravity infiltration, Al2O3 hollow particles [ref 58 = Rao et al., Kovove Mater. 58 (2020) 395]", "data_origin": "secondary", "processing": {"matrix_class": "aluminum", "matrix_name": "7055 Al alloy", "particle_type": "ceramic_hollow", "particle_grade": null, "particle_true_density_g_cc": null, "particle_mean_diameter_um": null, "particle_wall_thickness_ratio": null, "particle_volume_fraction": null, "particle_weight_fraction": null, "process_route": "other", "cure_or_process_temperature_c": null, "additional_fillers": null}, "structure": {"measured_density_g_cc": null, "theoretical_density_g_cc": null, "matrix_porosity_fraction": null, "particle_breakage_fraction": null, "microstructure_notes": "Gravity infiltration casting."}, "test": {"test_type": "compression", "strain_rate_per_s": null, "temperature_c": null, "standard": null, "specimen_notes": "Comparison row quoted from the cited paper."}, "properties": {"modulus_mpa": null, "strength_mpa": null, "strain_at_failure": null, "energy_absorption_mj_m3": 48.14, "plateau_stress_mpa": null, "densification_strain": null, "specific_modulus_mpa_per_g_cc": null, "specific_strength_mpa_per_g_cc": null, "storage_modulus_mpa": null, "loss_tangent": null, "thermal_conductivity_w_mk": null, "cte_per_k": null, "moisture_uptake_pct": null}, "evidence": [{"quote": "Gravity infiltration | 7055 Al alloy | 48.14 | 28.04 | [58] | 2020", "location": "Table 7 (p. 44), literature comparison"}], "extractor_confidence": 0.6}, {"record_id": "W4318214589-010", "paper_id": "W4318214589", "sample_label": "Literature comparison: 6061 Al alloy, gravity infiltration, Al2O3 hollow spheres [ref 60 = Pan et al., J. Porous Mater. 27 (2020) 1127]", "data_origin": "secondary", "processing": {"matrix_class": "aluminum", "matrix_name": "6061 Al alloy", "particle_type": "ceramic_hollow", "particle_grade": null, "particle_true_density_g_cc": null, "particle_mean_diameter_um": null, "particle_wall_thickness_ratio": null, "particle_volume_fraction": null, "particle_weight_fraction": null, "process_route": "other", "cure_or_process_temperature_c": null, "additional_fillers": null}, "structure": {"measured_density_g_cc": null, "theoretical_density_g_cc": null, "matrix_porosity_fraction": null, "particle_breakage_fraction": null, "microstructure_notes": "Gravity infiltration casting."}, "test": {"test_type": "compression", "strain_rate_per_s": null, "temperature_c": null, "standard": null, "specimen_notes": "Comparison row quoted from the cited paper."}, "properties": {"modulus_mpa": null,
