Repository: Harshelite2503/foamgpt

# FoamGPT

**An LLM-extracted, literature-scale Process–Structure–Property (PSP) dataset and benchmark for syntactic foams.**

Syntactic foams (hollow-particle-filled composites) have ~30 years of literature, but the quantitative
results live in tables and figures inside thousands of PDFs. FoamGPT turns that literature into a
machine-readable dataset and asks: *how well can classical ML and frontier LLMs predict foam properties,
and where do LLMs hallucinate?*

```
OpenAlex ──▶ OA PDFs ──▶ text+tables ──▶ Claude structured extraction ──▶ curated PSP table ──▶ benchmarks
 harvest      download      parse            extract / batch                  curate           bench-ml / bench-llm
```

File: data/extracted/extractions_pre_redo.jsonl (part 27 of 29)
"strength_mpa": null, "strain_at_failure": null, "energy_absorption_mj_m3": 48.92, "plateau_stress_mpa": null, "densification_strain": null, "specific_modulus_mpa_per_g_cc": null, "specific_strength_mpa_per_g_cc": null, "storage_modulus_mpa": null, "loss_tangent": null, "thermal_conductivity_w_mk": null, "cte_per_k": null, "moisture_uptake_pct": null}, "evidence": [{"quote": "Gravity infiltration | 6061 Al alloy | 48.92 | 31.36 | [60] | 2019", "location": "Table 7 (p. 44), literature comparison"}], "extractor_confidence": 0.6}, {"record_id": "W4318214589-011", "paper_id": "W4318214589", "sample_label": "Literature comparison: AA2014, stirring casting, cenospheres [ref 61 = Sahu et al., Mater. Sci. Technol. 35 (2019) 856]", "data_origin": "secondary", "processing": {"matrix_class": "aluminum", "matrix_name": "AA2014", "particle_type": "fly_ash_cenosphere", "particle_grade": null, "particle_true_density_g_cc": null, "particle_mean_diameter_um": null, "particle_wall_thickness_ratio": null, "particle_volume_fraction": null, "particle_weight_fraction": null, "process_route": "stir_casting", "cure_or_process_temperature_c": null, "additional_fillers": null}, "structure": {"measured_density_g_cc": null, "theoretical_density_g_cc": null, "matrix_porosity_fraction": null, "particle_breakage_fraction": null, "microstructure_notes": null}, "test": {"test_type": "compression", "strain_rate_per_s": null, "temperature_c": null, "standard": null, "specimen_notes": "Comparison row quoted from the cited paper."}, "properties": {"modulus_mpa": null, "strength_mpa": null, "strain_at_failure": null, "energy_absorption_mj_m3": 65.0, "plateau_stress_mpa": null, "densification_strain": null, "specific_modulus_mpa_per_g_cc": null, "specific_strength_mpa_per_g_cc": null, "storage_modulus_mpa": null, "loss_tangent": null, "thermal_conductivity_w_mk": null, "cte_per_k": null, "moisture_uptake_pct": null}, "evidence": [{"quote": "Stirring casting | AA2014 | 65 | 32.66 | [61] | 2019", "location": "Table 7 (p. 44), literature comparison"}], "extractor_confidence": 0.6}, {"record_id": "W4318214589-012", "paper_id": "W4318214589", "sample_label": "Literature comparison: ZL111 Al alloy, gravity infiltration, alumina hollow spheres [ref 62 = Su, Wang & Hao, Compos. Struct. 226 (2019) 111197]", "data_origin": "secondary", "processing": {"matrix_class": "aluminum", "matrix_name": "ZL111 Al alloy", "particle_type": "ceramic_hollow", "particle_grade": null, "particle_true_density_g_cc": null, "particle_mean_diameter_um": null, "particle_wall_thickness_ratio": null, "particle_volume_fraction": null, "particle_weight_fraction": null, "process_route": "other", "cure_or_process_temperature_c": null, "additional_fillers": null}, "structure": {"measured_density_g_cc": null, "theoretical_density_g_cc": null, "matrix_porosity_fraction": null, "particle_breakage_fraction": null, "microstructure_notes": "Gravity infiltration casting."}, "test": {"test_type": "compression", "strain_rate_per_s": null, "temperature_c": null, "standard": null, "specimen_notes": "Comparison row quoted from the cited paper."}, "properties": {"modulus_mpa": null, "strength_mpa": null, "strain_at_failure": null, "energy_absorption_mj_m3": 47.3, "plateau_stress_mpa": null, "densification_strain": null, "specific_modulus_mpa_per_g_cc": null, "specific_strength_mpa_per_g_cc": null, "storage_modulus_mpa": null, "loss_tangent": null, "thermal_conductivity_w_mk": null, "cte_per_k": null, "moisture_uptake_pct": null}, "evidence": [{"quote": "Gravity infiltration | ZL111 Al alloy | 47.3 | 23.1 | [62] | 2019", "location": "Table 7 (p. 44), literature comparison"}], "extractor_confidence": 0.6}, {"record_id": "W4318214589-013", "paper_id": "W4318214589", "sample_label": "Literature comparison: 5A03 Al alloy, pressure infiltration, glass cenospheres [ref 2 = Zhang et al., Compos. Struct. 183 (2018) 499]", "data_origin": "secondary", "processing": {"matrix_class": "aluminum", "matrix_name": "5A03 Al alloy", "particle_type": "glass_microballoon", "particle_grade": null, "particle_true_density_g_cc": null, "particle_mean_diameter_um": null, "particle_wall_thickness_ratio": null, "particle_volume_fraction": null, "particle_weight_fraction": null, "process_route": "pressure_infiltration", "cure_or_process_temperature_c": null, "additional_fillers": null}, "structure": {"measured_density_g_cc": null, "theoretical_density_g_cc": null, "matrix_porosity_fraction": null, "particle_breakage_fraction": null, "microstructure_notes": null}, "test": {"test_type": "compression", "strain_rate_per_s": null, "temperature_c": null, "standard": null, "specimen_notes": "Comparison row quoted from the cited paper."}, "properties": {"modulus_mpa": null, "strength_mpa": null, "strain_at_failure": null, "energy_absorption_mj_m3": 51.2, "plateau_stress_mpa": null, "densification_strain": null, "specific_modulus_mpa_per_g_cc": null, "specific_strength_mpa_per_g_cc": null, "storage_modulus_mpa": null, "loss_tangent": null, "thermal_conductivity_w_mk": null, "cte_per_k": null, "moisture_uptake_pct": null}, "evidence": [{"quote": "Pressure infiltration | 5A03 Al alloy | 51.2 | 41.9 | [2] | 2018", "location": "Table 7 (p. 44), literature comparison"}], "extractor_confidence": 0.6}, {"record_id": "W4318214589-014", "paper_id": "W4318214589", "sample_label": "Literature comparison: A356 Al alloy, counter-gravity infiltration, expanded perlite [ref 19 = Taherishargh et al., J. Alloys Compd. 737 (2018) 590]", "data_origin": "secondary", "processing": {"matrix_class": "aluminum", "matrix_name": "A356 Al alloy", "particle_type": "other", "particle_grade": "Expanded perlite particles", "particle_true_density_g_cc": null, "particle_mean_diameter_um": null, "particle_wall_thickness_ratio": null, "particle_volume_fraction": null, "particle_weight_fraction": null, "process_route": "other", "cure_or_process_temperature_c": null, "additional_fillers": null}, "structure": {"measured_density_g_cc": null, "theoretical_density_g_cc": null, "matrix_porosity_fraction": null, "particle_breakage_fraction": null, "microstructure_notes": "Counter-gravity infiltration."}, "test": {"test_type": "compression", "strain_rate_per_s": null, "temperature_c": null, "standard": null, "specimen_notes": "Comparison row quoted from the cited paper."}, "properties": {"modulus_mpa": null, "strength_mpa": null, "strain_at_failure": null, "energy_absorption_mj_m3": 19.8, "plateau_stress_mpa": null, "densification_strain": null, "specific_modulus_mpa_per_g_cc": null, "specific_strength_mpa_per_g_cc": null, "storage_modulus_mpa": null, "loss_tangent": null, "thermal_conductivity_w_mk": null, "cte_per_k": null, "moisture_uptake_pct": null}, "evidence": [{"quote": "Counter-gravity infiltration | A356 Al alloy | 19.8 | 18.7 | [19] | 2018", "location": "Table 7 (p. 44), literature comparison"}], "extractor_confidence": 0.6}, {"record_id": "W4318214589-015", "paper_id": "W4318214589", "sample_label": "Literature comparison: A356 Al alloy, pressure infiltration, expanded perlite [ref 15 = Broxtermann et al., J. Alloys Compd. 691 (2017) 690]", "data_origin": "secondary", "processing": {"matrix_class": "aluminum", "matrix_name": "A356 Al alloy", "particle_type": "other", "particle_grade": "Expanded perlite particles (high porosity P-MSF)", "particle_true_density_g_cc": null, "particle_mean_diameter_um": null, "particle_wall_thickness_ratio": null, "particle_volume_fraction": null, "particle_weight_fraction": null, "process_route": "pressure_infiltration", "cure_or_process_temperature_c": null, "additional_fillers": null}, "structure": {"measured_density_g_cc": null, "theoretical_density_g_cc": null, "matrix_porosity_fraction": null, "particle_breakage_fraction": null, "microstructure_notes": null}, "test": {"test_type": "compression", "strain_rate_per_s": null, "temperature_c": null, "standard": null, "specimen_notes": "Comparison row quoted from the cited paper."}, "properties": {"modulus_mpa": null, "strength_mpa": null, "strain_at_failure": null, "energy_absorption_mj_m3": 6.6, "plateau_stress_mpa": null, "densification_strain": null, "specific_modulus_mpa_per_g_cc": null, "specific_strength_mpa_per_g_cc": null, "storage_modulus_mpa": null, "loss_tangent": null, "thermal_conductivity_w_mk": null, "cte_per_k": null, "moisture_uptake_pct": null}, "evidence": [{"quote": "Pressure infiltration | A356 Al alloy | 6.6 | 8.7 | [15] | 2017", "location": "Table 7 (p. 44), literature comparison"}], "extractor_confidence": 0.6}, {"record_id": "W4318214589-016", "paper_id": "W4318214589", "sample_label": "Literature comparison: 5A06 Al alloy, pressure infiltration, glass cenospheres [ref 4 = Lin et al., MSEA 696 (2017) 236]", "data_origin": "secondary", "processing": {"matrix_class": "aluminum", "matrix_name": "5A06 Al alloy", "particle_type": "glass_microballoon", "particle_grade": null, "particle_true_density_g_cc": null, "particle_mean_diameter_um": null, "particle_wall_thickness_ratio": null, "particle_volume_fraction": null, "particle_weight_fraction": null, "process_route": "pressure_infiltration", "cure_or_process_temperature_c": null, "additional_fillers": null}, "structure": {"measured_density_g_cc": null, "theoretical_density_g_cc": null, "matrix_porosity_fraction": null, "particle_breakage_fraction": null, "microstructure_notes": null}, "test": {"test_type": "compression", "strain_rate_per_s": null, "temperature_c": null, "standard": null, "specimen_notes": "Comparison row quoted from the cited paper."}, "properties": {"modulus_mpa": null, "strength_mpa": null, "strain_at_failure": null, "energy_absorption_mj_m3": 62.8, "plateau_stress_mpa": null, "densification_strain": null, "specific_modulus_mpa_per_g_cc": null, "specific_strength_mpa_per_g_cc": null, "storage_modulus_mpa": null, "loss_tangent": null, "thermal_conductivity_w_mk": null, "cte_per_k": null, "moisture_uptake_pct": null}, "evidence": [{"quote": "Pressure infiltration | 5A06 Al alloy | 62.8 | 44.9 | [4] | 2017", "location": "Table 7 (p. 44), literature comparison"}], "extractor_confidence": 0.6}, {"record_id": "W4318214589-017", "paper_id": "W4318214589", "sample_label": "Literature comparison: AA2014 alloy, stirring casting, cenospheres (CaH2-foamed hybrid foam) [ref 63 = Birla et al., Trans. Indian Inst. Met. 70 (2017) 1827]", "data_origin": "secondary", "processing": {"matrix_class": "aluminum", "matrix_name": "AA2014 alloy", "particle_type": "fly_ash_cenosphere", "particle_grade": null, "particle_true_density_g_cc": null, "particle_mean_diameter_um": null, "particle_wall_thickness_ratio": null, "particle_volume_fraction": null, "particle_weight_fraction": null, "process_route": "stir_casting", "cure_or_process_temperature_c": null, "additional_fillers": null}, "structure": {"measured_density_g_cc": null, "theoretical_density_g_cc": null, "matrix_porosity_fraction": null, "particle_breakage_fraction": null, "microstructure_notes": "Cited work is a cenosphere-containing closed-cell hybrid foam produced with CaH2 as foaming agent, i.e. combined syntactic + blown porosity."}, "test": {"test_type": "compression", "strain_rate_per_s": null, "temperature_c": null, "standard": null, "specimen_notes": "Comparison row quoted from the cited paper."}, "properties": {"modulus_mpa": null, "strength_mpa": null, "strain_at_failure": null, "energy_absorption_mj_m3": 23.5, "plateau_stress_mpa": null, "densification_strain": null, "specific_modulus_mpa_per_g_cc": null, "specific_strength_mpa_per_g_cc": null, "storage_modulus_mpa": null, "loss_tangent": null, "thermal_conductivity_w_mk": null, "cte_per_k": null, "moisture_uptake_pct": null}, "evidence": [{"quote": "Stirring casting | AA2014 alloy | 23.5 | 11.2 | [63] | 2017", "location": "Table 7 (p. 44), literature comparison"}], "extractor_confidence": 0.55}, {"record_id": "W4318214589-018", "paper_id": "W4318214589", "sample_label": "Literature comparison: Al-12Si alloy, vacuum casting, expanded glass particles [ref 64 = Wright & Kennedy, Adv. Eng. Mater. 19 (2017) 1600467]", "data_origin": "secondary", "processing": {"matrix_class": "aluminum", "matrix_name": "Al-12Si alloy", "particle_type": "other", "particle_grade": "Low-cost expanded glass particles", "particle_true_density_g_cc": null, "particle_mean_diameter_um": null, "particle_wall_thickness_ratio": null, "particle_volume_fraction": null, "particle_weight_fraction": null, "process_route": "vacuum_assisted", "cure_or_process_temperature_c": null, "additional_fillers": null}, "structure": {"measured_density_g_cc": null, "theoretical_density_g_cc": null, "matrix_porosity_fraction": null, "particle_breakage_fraction": null, "microstructure_notes": null}, "test": {"test_type": "compression", "strain_rate_per_s": null, "temperature_c": null, "standard": null, "specimen_notes": "Comparison row quoted from the cited paper."}, "properties": {"modulus_mpa": null, "strength_mpa": null, "strain_at_failure": null, "energy_absorption_mj_m3": 7.0, "plateau_stress_mpa": null, "densification_strain": null, "specific_modulus_mpa_per_g_cc": null, "specific_strength_mpa_per_g_cc": null, "storage_modulus_mpa": null, "loss_tangent": null, "thermal_conductivity_w_mk": null, "cte_per_k": null, "moisture_uptake_pct": null}, "evidence": [{"quote": "Vacuum casting | Al-12Si alloy | 7 | 6.2 | [64] | 2016", "location": "Table 7 (p. 44), literature comparison"}], "extractor_confidence": 0.6}, {"record_id": "W4318214589-019", "paper_id": "W4318214589", "sample_label": "Literature comparison: A356 Al alloy, pressure infiltration, expanded perlite (foam-filled tubes) [ref 65 = Taherishargh et al., Mater. Des. 99 (2016) 356]", "data_origin": "secondary", "processing": {"matrix_class": "aluminum", "matrix_name": "A356 Al alloy", "particle_type": "other", "particle_grade": "Expanded perlite particles", "particle_true_density_g_cc": null, "particle_mean_diameter_um": null, "particle_wall_thickness_ratio": null, "particle_volume_fraction": null, "particle_weight_fraction": null, "process_route": "pressure_infiltration", "cure_or_process_temperature_c": null, "additional_fillers": null}, "structure": {"measured_density_g_cc": null, "theoretical_density_g_cc": null, "matrix_porosity_fraction": null, "particle_breakage_fraction": null, "microstructure_notes": null}, "test": {"test_type": "compression", "strain_rate_per_s": null, "temperature_c": null, "standard": null, "specimen_notes": "Comparison row quoted from the cited paper."}, "properties": {"modulus_mpa": null, "strength_mpa": null, "strain_at_failure": null, "energy_absorption_mj_m3": 55.2, "plateau_stress_mpa": null, "densification_strain": null, "specific_modulus_mpa_per_g_cc": null, "specific_strength_mpa_per_g_cc": null, "storage_modulus_mpa": null, "loss_tangent": null, "thermal_conductivity_w_mk": null, "cte_per_k": null, "moisture_uptake_pct": null}, "evidence": [{"quote": "Pressure infiltration | A356 Al alloy | 55.2 | 23.8 | [65] | 2016", "location": "Table 7 (p. 44), literature comparison"}], "extractor_confidence": 0.6}, {"record_id": "W4318214589-020", "paper_id": "W4318214589", "sample_label": "Literature comparison: A356 Al alloy, pressure infiltration, pumice particles [ref 22 = Taherishargh et al., MSEA 635 (2015) 102]", "data_origin": "secondary", "processing": {"matrix_class": "aluminum", "matrix_name": "A356 Al alloy", "particle_type": "other", "particle_grade": "Pumice particles", "particle_true_density_g_cc": null, "particle_mean_diameter_um": null, "particle_wall_thickness_ratio": null, "particle_volume_fraction": null, "particle_weight_fraction": null, "process_route": "pressure_infiltration", "cure_or_process_temperature_c": null, "additional_fillers": null}, "structure": {"measured_density_g_cc": null, "theoretical_density_g_cc": null, "matrix_porosity_fraction": null, "particle_breakage_fraction": null, "microstructure_notes": null}, "test": {"test_type": "compression", "strain_rate_per_s": null, "temperature_c": null, "standard": null, "specimen_notes": "Comparison row quoted from the cited paper."}, "properties": {"modulus_mpa": null, "strength_mpa": null, "strain_at_failure": null, "energy_absorption_mj_m3": 26.5, "plateau_stress_mpa": null, "densification_strain": null, "specific_modulus_mpa_per_g_cc": null, "specific_strength_mpa_per_g_cc": null, "storage_modulus_mpa": null, "loss_tangent": null, "thermal_conductivity_w_mk": null, "cte_per_k": null, "moisture_uptake_pct": null}, "evidence": [{"quote": "Pressure infiltration | A356Al alloy | 26.5 | 24.8 | [22] | 2015", "location": "Table 7 (p. 44), literature comparison"}], "extractor_confidence": 0.6}, {"record_id": "W4318214589-021", "paper_id": "W4318214589", "sample_label": "Literature comparison: A356, pressure infiltration, expanded perlite (dynamic loading) [ref 66 = Fiedler et al., MSEA 626 (2015) 296]", "data_origin": "secondary", "processing": {"matrix_class": "aluminum", "matrix_name": "A356", "particle_type": "other", "particle_grade": "Expanded perlite particles", "particle_true_density_g_cc": null, "particle_mean_diameter_um": null, "particle_wall_thickness_ratio": null, "particle_volume_fraction": null, "particle_weight_fraction": null, "process_route": "pressure_infiltration", "cure_or_process_temperature_c": null, "additional_fillers": null}, "structure": {"measured_density_g_cc": null, "theoretical_density_g_cc": null, "matrix_porosity_fraction": null, "particle_breakage_fraction": null, "microstructure_notes": null}, "test": {"test_type": "compression", "strain_rate_per_s": null, "temperature_c": null, "standard": null, "specimen_notes": "Comparison row quoted from the cited paper (dynamic compressive loading in the original)."}, "properties": {"modulus_mpa": null, "strength_mpa": null, "strain_at_failure": null, "energy_absorption_mj_m3": 13.9, "plateau_stress_mpa": null, "densification_strain": null, "specific_modulus_mpa_per_g_cc": null, "specific_strength_mpa_per_g_cc": null, "storage_modulus_mpa": null, "loss_tangent": null, "thermal_conductivity_w_mk": null, "cte_per_k": null, "moisture_uptake_pct": null}, "evidence": [{"quote": "Pressure infiltration | A356 | 13.9 | 13.4 | [66] | 2014", "location": "Table 7 (p. 44), literature comparison"}], "extractor_confidence": 0.55}, {"record_id": "W4318214589-022", "paper_id": "W4318214589", "sample_label": "Literature comparison: A380 Al alloy, pressure infiltration, Al2O3 hollow spheres [ref 67 = Santa Maria et al., J. Mater. Sci. 49 (2014) 1267]", "data_origin": "secondary", "processing": {"matrix_class": "aluminum", "matrix_name": "A380 Al alloy", "particle_type": "ceramic_hollow", "particle_grade": null, "particle_true_density_g_cc": null, "particle_mean_diameter_um": null, "particle_wall_thickness_ratio": null, "particle_volume_fraction": null, "particle_weight_fraction": null, "process_route": "pressure_infiltration", "cure_or_process_temperature_c": null, "additional_fillers": null}, "structure": {"measured_density_g_cc": null, "theoretical_density_g_cc": null, "matrix_porosity_fraction": null, "particle_breakage_fraction": null, "microstructure_notes": null}, "test": {"test_type": "compression", "strain_rate_per_s": null, "temperature_c": null, "standard": null, "specimen_notes": "Comparison row quoted from the cited paper."}, "properties": {"modulus_mpa": null, "strength_mpa": null, "strain_at_failure": null, "energy_absorption_mj_m3": 57.7, "plateau_stress_mpa": null, "densification_strain": null, "specific_modulus_mpa_per_g_cc": null, "specific_strength_mpa_per_g_cc": null, "storage_modulus_mpa": null, "loss_tangent": null, "thermal_conductivity_w_mk": null, "cte_per_k": null, "moisture_uptake_pct": null}, "evidence": [{"quote": "Pressure infiltration | A380 Al alloy | 57.7 | 31 | [67] | 2014", "location": "Table 7 (p. 44), literature comparison"}], "extractor_confidence": 0.6}, {"record_id": "W4318214589-023", "paper_id": "W4318214589", "sample_label": "Literature comparison: A355.0 Al alloy, gravity infiltration, light expanded clay aggregate [ref 68 = Bazzaz Bonabi et al., Mater. Des. 64 (2014) 310]", "data_origin": "secondary", "processing": {"matrix_class": "aluminum", "matrix_name": "A355.0 Al alloy", "particle_type": "other", "particle_grade": "Light expanded clay aggregate (ceramic porous spheres)", "particle_true_density_g_cc": null, "particle_mean_diameter_um": null, "particle_wall_thickness_ratio": null, "particle_volume_fraction": null, "particle_weight_fraction": null, "process_route": "other", "cure_or_process_temperature_c": null, "additional_fillers": null}, "structure": {"measured_density_g_cc": null, "theoretical_density_g_cc": null, "matrix_porosity_fraction": null, "particle_breakage_fraction": null, "microstructure_notes": "Gravity infiltration casting."}, "test": {"test_type": "compression", "strain_rate_per_s": null, "temperature_c": null, "standard": null, "specimen_notes": "Comparison row quoted from the cited paper."}, "properties": {"modulus_mpa": null, "strength_mpa": null, "strain_at_failure": null, "energy_absorption_mj_m3": 18.0, "plateau_stress_mpa": null, "densification_strain": null, "specific_modulus_mpa_per_g_cc": null, "specific_strength_mpa_per_g_cc": null, "storage_modulus_mpa": null, "loss_tangent": null, "thermal_conductivity_w_mk": null, "cte_per_k": null, "moisture_uptake_pct": null}, "evidence": [{"quote": "Gravity infiltration | A355.0 Al alloy | 18 | 15 | [68] | 2014", "location": "Table 7 (p. 44), literature comparison"}], "extractor_confidence": 0.6}, {"record_id": "W4318214589-024", "paper_id": "W4318214589", "sample_label": "Literature comparison: A206 Al alloy, pressure infiltration, SiC-based syntactic foam [ref 13 = Rocha Rivero et al., J. Mater. Res. 28 (2013) 2426]", "data_origin": "secondary", "processing": {"matrix_class": "aluminum", "matrix_name": "A206 Al alloy", "particle_type": "other", "particle_grade": "SiC (Al-A206/SiC syntactic foam; hollow-particle nature not restated in the comparison table)", "particle_true_density_g_cc": null, "particle_mean_diameter_um": null, "particle_wall_thickness_ratio": null, "particle_volume_fraction": null, "particle_weight_fraction": null, "process_route": "pressure_infiltration", "cure_or_process_temperature_c": null, "additional_fillers": null}, "structure": {"measured_density_g_cc": null, "theoretical_density_g_cc": null, "matrix_porosity_fraction": null, "particle_breakage_fraction": null, "microstructure_notes": null}, "test": {"test_type": "compression", "strain_rate_per_s": null, "temperature_c": null, "standard": null, "specimen_notes": "Comparison row quoted from the cited paper."}, "properties": {"modulus_mpa": null, "strength_mpa": null, "strain_at_failure": null, "energy_absorption_mj_m3": 63.2, "plateau_stress_mpa": null, "densification_strain": null, "specific_modulus_mpa_per_g_cc": null, "specific_strength_mpa_per_g_cc": null, "storage_modulus_mpa": null, "loss_tangent": null, "thermal_conductivity_w_mk": null, "cte_per_k": null, "moisture_uptake_pct": null}, "evidence": [{"quote": "Pressure infiltration | A206 Al alloy | 63.2 | 32.8 | [13] | 2013", "location": "Table 7 (p. 44), literature comparison"}], "extractor_confidence": 0.5}, {"record_id": "W4318214589-025", "paper_id": "W4318214589", "sample_label": "Literature comparison: 6082 Al alloy, pressure infiltration, bimodal ceramic microspheres [ref 51 = Tao, Zhang & Zhao, Mater. Des. (2009)]", "data_origin": "secondary", "processing": {"matrix_class": "aluminum", "matrix_name": "6082 Al alloy", "particle_type": "ceramic_hollow", "particle_grade": "Bimodal ceramic microspheres", "particle_true_density_g_cc": null, "particle_mean_diameter_um": null, "particle_wall_thickness_ratio": null, "particle_volume_fraction": null, "particle_weight_fraction": null, "process_route": "pressure_infiltration", "cure_or_process_temperature_c": null, "additional_fillers": null}, "structure": {"measured_density_g_cc": null, "theoretical_density_g_cc": null, "matrix_porosity_fraction": null, "particle_breakage_fraction": null, "microstructure_notes": null}, "test": {"test_type": "compression", "strain_rate_per_s": null, "temperature_c": null, "standard": null, "specimen_notes": "Comparison row quoted from the cited paper."}, "properties": {"modulus_mpa": null, "strength_mpa": null, "strain_at_failure": null, "energy_absorption_mj_m3": 30.9, "plateau_stress_mpa": null, "densification_strain": null, "specific_modulus_mpa_per_g_cc": null, "specific_strength_mpa_per_g_cc": null, "storage_modulus_mpa": null, "loss_tangent": null, "thermal_conductivity_w_mk": null, "cte_per_k": null, "moisture_uptake_pct": null}, "evidence": [{"quote": "Pressure infiltration | 6082 Al alloy | 30.9 | 25 | [51] | 2009", "location": "Table 7 (p. 44), literature comparison"}], "extractor_confidence": 0.6}], "extraction_notes": "PRIMARY DATA (7 records): all seven rows of Table 5 (three as-cast hollow-sphere size ranges 0.5-1, 1-2, 2-3 mm, and four heat-treatment conditions all using 0.5-1 mm spheres), joined with the matching density rows of Table 4 and the sphere geometry of Table 6. Note the text mislabels the tables in places: the properties table printed on p. 42 is headed 'Table 5' while the running text refers to it as 'Table 6', and the sphere geometry table is headed 'Table 6'. Unit conversions: densification strain converted from percent to fraction (52.76 % -> 0.5276 etc.); all strengths were already in MPa; densities already in g/cm3. particle_wall_thickness_ratio was converted from the paper's mean wall-thickness-to-radius ratio t/R to the schema's radius ratio eta = inner/outer radius = 1 - t/R, giving 0.903 (0.5-1 mm, t/R = 0.097), 0.905 (1-2 mm, 0.095) and 0.909 (2-3 mm, 0.091). Particle volume fraction is never reported and was left null; the paper's 'porosity' (35.8-42.8 %, from P = 1 - rho_sf/rho_matrix) is total porosity dominated by the hollow-sphere interiors, not unintended matrix voids, so it was recorded in microstructure_notes rather than in matrix_porosity_fraction. Test temperature was not stated (tests run 'in the atmosphere') and was recorded as 25 C; strain rate 10^-3 1/s; specimens 10 x 10 x 15 mm on a WDW3100 machine; no test standard is cited. Process route: gravity infiltration casting (melt at 750 C for 60 min into a packed bed heated to 500 C) has no matching enum value, so process_route = 'other' with the route named in matrix/microstructure notes; cure_or_process_temperature_c = 750 C (infiltration temperature). Schema has no field for specific energy absorption (kJ/kg) or energy absorption efficiency (%), so those Table 5 columns are lost: Es = 20.38, 19.53, 6.61 (as-cast 0.5-1, 1-2, 2-3 mm) and 30.45, 29.48, 27.51, 27.06 kJ/kg (heat treatments); efficiency = 81.23, 80.85, 80.17, 81.24, 89.40, 85.27, 87.39 %. No elastic modulus is reported anywhere. Table 1 (alumina hollow sphere data sheet) is badly garbled by the PDF extraction; the readable values are >99 % Al2O3 with Fe2O3 0.15 +/- 0.05, SiO2 0.2 +/- 0.1, Na2O 0.25 +/- 0.05 %, bulk (packed) density 0.5-1 g/cm3, supplied size 0.2-5 mm, application temperature 1800 C. Because 0.5-1 g/cm3 is a packed bulk density and not the particle true density, particle_true_density_g_cc was left null. SECONDARY DATA (18 records): Table 7 compares this work with published Al-matrix syntactic foams, giving only energy absorption capacity W (MJ/m3) and specific energy absorption Es (kJ/kg) plus synthesis method and matrix alloy; only W maps to the schema. Each row is recorded with data_origin = 'secondary' and the citation in sample_label. Filler type is NOT given in Table 7; where the cited reference title in the paper's own reference list names the filler unambiguously (cenospheres, Al2O3 hollow spheres, expanded perlite, expanded glass, pumice, expanded clay, bimodal ceramic microspheres) that was used, otherwise particle_type = 'other' with the detail in particle_grade, and confidence was set to 0.5-0.6 accordingly. Three Table 7 rows were deliberately excluded: the 'Present work' row (56.33 MJ/m3, 30.45 kJ/kg) because it duplicates the primary 515 C/1 h/AC record; the IFM/AFS row [57] (57.68 MJ/m3) because the cited work is an aluminium foam sandwich, not a syntactic foam; and the stirring-casting TiC-TiB2 reinforced Al row [59] (7.5 MJ/m3) because the cited work is an in-situ reinforced blown Al foam, not a hollow-particle composite."}}
{"paper_id": "W4386027359", "model": "claude-opus-5", "prompt_version": "v1.1", "mode": "claude_code_agent", "model_note": "claude-fable-5 via Claude Code subagent", "usage": null, "extraction": {"is_syntactic_foam_paper": false, "paper_summary": "This is a computational-mechanics methodology paper: it proposes a finite-element substructure (super-finite-element) technique for modelling metal matrix syntactic foams with reduced degrees of freedom, avoiding both homogenization and CT-based meshing while preserving the disordered interior structure. A two-dimensional 10 x 10 mm aluminium-matrix model containing iron hollow spheres (63% cavity space-filling, taken as the theoretical maximum gas fraction of MMSFs) is used only as a demonstration geometry. The reported results are purely numerical-performance metrics - memory utilization rate versus number of substructures, and running time of the conventional method versus the substructure technique (e.g. 99.95 s versus 31.71 s at 29282 DoF) - plus the optimal reduction ratios that minimize runtime.", "records": [], "extraction_notes": "The paper's subject matter is metal matrix syntactic foams (aluminium matrix, iron hollow spheres), so it is topically adjacent, but it contains NO quantitative Process-Structure-Property data of any kind and therefore yields zero records. Specifically: no matrix or filler material constants are stated (no Young's modulus, Poisson ratio, density, strength, or yield stress for the aluminium, the iron hollow spheres, or the resulting foam); no foam was fabricated, so there is no processing route, no measured density, and no test condition; and no computed stiffness, strength, or displacement magnitudes are tabulated. Every number in the paper describes the numerical algorithm rather than the material: Table 1 gives memory usage rate versus number of substructures (4 -> 2.400 down to 100 -> 0.102, with an evident typo at 49 -> 0.010), Table 2 compares conventional-method and substructure-technique running times in seconds across 162-29282 DoF, and Table 3 lists reduction ratios (2.9 to 12.2) for minimum running time at 2738-502002 DoF. The only material-adjacent figures are geometric modelling assumptions: a 10 x 10 mm 2D model, 0.0125 mm mesh edge length, and a 63% spherical-cavity space-filling quoted from ref [7] (Marur, Materials Letters 2005) as the theoretical maximum gas percentage of MMSFs. That 63% is an assumed modelling parameter, not a measured or reported composition, and no property value is associated with it, so no 'model' record could be created for it either. is_syntactic_foam_paper was therefore set to false with an empty records list, per rule 10 ('no hollow-particle composite data'); note that this flag here means 'no extractable syntactic-foam data', not that the paper is about a different material class - it is a syntactic-foam modelling paper. This paper is a candidate for a separate 'methods/simulation, no data' category if the pipeline ever adds one. Figures 6-12 are plots without tabulated axis values and were not read."}}
