Repository: Harshelite2503/foamgpt

# FoamGPT

**An LLM-extracted, literature-scale Process–Structure–Property (PSP) dataset and benchmark for syntactic foams.**

Syntactic foams (hollow-particle-filled composites) have ~30 years of literature, but the quantitative
results live in tables and figures inside thousands of PDFs. FoamGPT turns that literature into a
machine-readable dataset and asks: *how well can classical ML and frontier LLMs predict foam properties,
and where do LLMs hallucinate?*

```
OpenAlex ──▶ OA PDFs ──▶ text+tables ──▶ Claude structured extraction ──▶ curated PSP table ──▶ benchmarks
 harvest      download      parse            extract / batch                  curate           bench-ml / bench-llm
```

File: data/extracted/extractions_pre_redo.jsonl (part 29 of 29)
{"paper_id": "W4416695887", "model": "claude-opus-5", "prompt_version": "v1.1", "mode": "claude_code_agent", "model_note": "claude-fable-5 via Claude Code subagent", "usage": null, "extraction": {"is_syntactic_foam_paper": true, "paper_summary": "Al99.5 matrix syntactic foams filled with 64 vol% Al2O3 ceramic hollow spheres (2.24+/-0.13 mm diameter) were produced by liquid-state low-pressure vacuum infiltration, with the aluminium matrix itself reinforced by 0.6 mm nominal size SiC particles at 0, 5, 10, 15, 20, 25 and 30 vol% relative to the matrix volume (0-8.76 vol% of the total volume). Microscopy and EDS showed uniform infiltration with no reaction products, and standardized ISO 13314 compression tests showed that specific compressive strength and specific structural stiffness rose in every reinforced case (up to 49.3 MPa*cm3/g, a 63.2+/-8.1% gain over the unreinforced foam, and +34.5% stiffness at 30 vol% SiC). Specific plateau strength and specific energy absorption only improved at 15 vol% SiC and above, because at 5-10 vol% the SiC particles acted as stress concentrators during plastic collapse; failure was by plastic collapse followed by cleavage-band formation and widening.", "records": [{"record_id": "W4416695887-000", "paper_id": "W4416695887", "sample_label": "UR (unreinforced)", "data_origin": "primary", "processing": {"matrix_class": "aluminum", "matrix_name": "Al99.5 technical purity aluminium (density 2.7 g/cm3)", "particle_type": "ceramic_hollow", "particle_grade": "High-purity grade Al2O3 ceramic hollow spheres (CHS)", "particle_true_density_g_cc": null, "particle_mean_diameter_um": 2240.0, "particle_wall_thickness_ratio": null, "particle_volume_fraction": 0.64, "particle_weight_fraction": null, "process_route": "pressure_infiltration", "cure_or_process_temperature_c": 750.0, "additional_fillers": null}, "structure": {"measured_density_g_cc": 1.679, "theoretical_density_g_cc": null, "matrix_porosity_fraction": null, "particle_breakage_fraction": null, "microstructure_notes": "Relative density (sample density / matrix density) = 0.622 +/- (see Table 1); measured density computed as rho_rel x 2.7 g/cm3. Optical/SEM/EDS showed uniform matrix infiltration with no agglomeration, no matrix penetration into the CHSs and no reaction products at the CHS/matrix or SiC/matrix interfaces. CHS bulk density reported as 0.87 +/- 0.08 g/cm3."}, "test": {"test_type": "compression", "strain_rate_per_s": 0.002, "temperature_c": 25.0, "standard": "ISO 13314:2011", "specimen_notes": "25 mm edge-length cubes, MTS810 hydraulic machine, 250 kN load cell, 3 mm/min crosshead speed, Teflon foil to reduce friction, compressed to at least 50% engineering strain; 3 samples per configuration."}, "properties": {"modulus_mpa": 14.1, "strength_mpa": 50.8, "strain_at_failure": null, "energy_absorption_mj_m3": 27.9, "plateau_stress_mpa": 58.2, "densification_strain": null, "specific_modulus_mpa_per_g_cc": 8.4, "specific_strength_mpa_per_g_cc": 30.2, "storage_modulus_mpa": null, "loss_tangent": null, "thermal_conductivity_w_mk": null, "cte_per_k": null, "moisture_uptake_pct": null}, "evidence": [{"quote": "Designation | sigma_C (MPa) | sigma_PLT (MPa) | W50 (Jcm-3) | S (MPa)  ...  0-0 | 50.8 | 58.2 | 27.9 | 14.1", "location": "Appendix C, Table C1 (Mechanical properties of investigated rMMSFs), p. 390"}, {"quote": "Designation | sigma_C/rho | sigma_PLT/rho | W50/rho (J/g) | S/rho  ...  0-0 | 30.2 | 34.6 | 16.6 | 8.4", "location": "Appendix D, Table D1 (Specific mechanical properties of investigated rMMSFs), p. 390"}, {"quote": "UR (unreinforced) ... relative density rho_rel = 0.622; CHS filler diameter D = 2.24+/-0.13 mm; reinforcement SiC, 0 vol%", "location": "Table 1 (Summary of filler, reinforcement and relative density), p. 379"}], "extractor_confidence": 0.9}, {"record_id": "W4416695887-001", "paper_id": "W4416695887", "sample_label": "0.6-5", "data_origin": "primary", "processing": {"matrix_class": "aluminum", "matrix_name": "Al99.5 technical purity aluminium (density 2.7 g/cm3)", "particle_type": "ceramic_hollow", "particle_grade": "High-purity grade Al2O3 ceramic hollow spheres (CHS)", "particle_true_density_g_cc": null, "particle_mean_diameter_um": 2240.0, "particle_wall_thickness_ratio": null, "particle_volume_fraction": 0.64, "particle_weight_fraction": null, "process_route": "pressure_infiltration", "cure_or_process_temperature_c": 750.0, "additional_fillers": "SiC particles, 0.6 mm nominal size (0.597+/-0.11 mm), 5 vol% relative to the matrix volume = 1.46 vol% of the total foam volume"}, "structure": {"measured_density_g_cc": 1.739, "theoretical_density_g_cc": null, "matrix_porosity_fraction": null, "particle_breakage_fraction": null, "microstructure_notes": "Relative density (sample density / matrix density) = 0.644 +/- (see Table 1); measured density computed as rho_rel x 2.7 g/cm3. Optical/SEM/EDS showed uniform matrix infiltration with no agglomeration, no matrix penetration into the CHSs and no reaction products at the CHS/matrix or SiC/matrix interfaces. CHS bulk density reported as 0.87 +/- 0.08 g/cm3."}, "test": {"test_type": "compression", "strain_rate_per_s": 0.002, "temperature_c": 25.0, "standard": "ISO 13314:2011", "specimen_notes": "25 mm edge-length cubes, MTS810 hydraulic machine, 250 kN load cell, 3 mm/min crosshead speed, Teflon foil to reduce friction, compressed to at least 50% engineering strain; 3 samples per configuration."}, "properties": {"modulus_mpa": 16.2, "strength_mpa": 68.2, "strain_at_failure": null, "energy_absorption_mj_m3": 25.3, "plateau_stress_mpa": 52.9, "densification_strain": null, "specific_modulus_mpa_per_g_cc": 9.4, "specific_strength_mpa_per_g_cc": 39.3, "storage_modulus_mpa": null, "loss_tangent": null, "thermal_conductivity_w_mk": null, "cte_per_k": null, "moisture_uptake_pct": null}, "evidence": [{"quote": "Designation | sigma_C (MPa) | sigma_PLT (MPa) | W50 (Jcm-3) | S (MPa)  ...  0.6-5 | 68.2 | 52.9 | 25.3 | 16.2", "location": "Appendix C, Table C1 (Mechanical properties of investigated rMMSFs), p. 390"}, {"quote": "Designation | sigma_C/rho | sigma_PLT/rho | W50/rho (J/g) | S/rho  ...  0.6-5 | 39.3 | 30.5 | 14.5 | 9.4", "location": "Appendix D, Table D1 (Specific mechanical properties of investigated rMMSFs), p. 390"}, {"quote": "0.6-5 ... relative density rho_rel = 0.644; CHS filler diameter D = 2.24+/-0.13 mm; reinforcement SiC, 5 vol%", "location": "Table 1 (Summary of filler, reinforcement and relative density), p. 379"}], "extractor_confidence": 0.9}, {"record_id": "W4416695887-002", "paper_id": "W4416695887", "sample_label": "0.6-10", "data_origin": "primary", "processing": {"matrix_class": "aluminum", "matrix_name": "Al99.5 technical purity aluminium (density 2.7 g/cm3)", "particle_type": "ceramic_hollow", "particle_grade": "High-purity grade Al2O3 ceramic hollow spheres (CHS)", "particle_true_density_g_cc": null, "particle_mean_diameter_um": 2240.0, "particle_wall_thickness_ratio": null, "particle_volume_fraction": 0.64, "particle_weight_fraction": null, "process_route": "pressure_infiltration", "cure_or_process_temperature_c": 750.0, "additional_fillers": "SiC particles, 0.6 mm nominal size (0.597+/-0.11 mm), 10 vol% relative to the matrix volume = 2.92 vol% of the total foam volume"}, "structure": {"measured_density_g_cc": 1.798, "theoretical_density_g_cc": null, "matrix_porosity_fraction": null, "particle_breakage_fraction": null, "microstructure_notes": "Relative density (sample density / matrix density) = 0.666 +/- (see Table 1); measured density computed as rho_rel x 2.7 g/cm3. Optical/SEM/EDS showed uniform matrix infiltration with no agglomeration, no matrix penetration into the CHSs and no reaction products at the CHS/matrix or SiC/matrix interfaces. CHS bulk density reported as 0.87 +/- 0.08 g/cm3."}, "test": {"test_type": "compression", "strain_rate_per_s": 0.002, "temperature_c": 25.0, "standard": "ISO 13314:2011", "specimen_notes": "25 mm edge-length cubes, MTS810 hydraulic machine, 250 kN load cell, 3 mm/min crosshead speed, Teflon foil to reduce friction, compressed to at least 50% engineering strain; 3 samples per configuration."}, "properties": {"modulus_mpa": 17.2, "strength_mpa": 74.1, "strain_at_failure": null, "energy_absorption_mj_m3": 27.4, "plateau_stress_mpa": 54.3, "densification_strain": null, "specific_modulus_mpa_per_g_cc": 9.5, "specific_strength_mpa_per_g_cc": 41.1, "storage_modulus_mpa": null, "loss_tangent": null, "thermal_conductivity_w_mk": null, "cte_per_k": null, "moisture_uptake_pct": null}, "evidence": [{"quote": "Designation | sigma_C (MPa) | sigma_PLT (MPa) | W50 (Jcm-3) | S (MPa)  ...  0.6-10 | 74.1 | 54.3 | 27.4 | 17.2", "location": "Appendix C, Table C1 (Mechanical properties of investigated rMMSFs), p. 390"}, {"quote": "Designation | sigma_C/rho | sigma_PLT/rho | W50/rho (J/g) | S/rho  ...  0.6-10 | 41.1 | 30.2 | 15.2 | 9.5", "location": "Appendix D, Table D1 (Specific mechanical properties of investigated rMMSFs), p. 390"}, {"quote": "0.6-10 ... relative density rho_rel = 0.666; CHS filler diameter D = 2.24+/-0.13 mm; reinforcement SiC, 10 vol%", "location": "Table 1 (Summary of filler, reinforcement and relative density), p. 379"}], "extractor_confidence": 0.9}, {"record_id": "W4416695887-003", "paper_id": "W4416695887", "sample_label": "0.6-15", "data_origin": "primary", "processing": {"matrix_class": "aluminum", "matrix_name": "Al99.5 technical purity aluminium (density 2.7 g/cm3)", "particle_type": "ceramic_hollow", "particle_grade": "High-purity grade Al2O3 ceramic hollow spheres (CHS)", "particle_true_density_g_cc": null, "particle_mean_diameter_um": 2240.0, "particle_wall_thickness_ratio": null, "particle_volume_fraction": 0.64, "particle_weight_fraction": null, "process_route": "pressure_infiltration", "cure_or_process_temperature_c": 750.0, "additional_fillers": "SiC particles, 0.6 mm nominal size (0.597+/-0.11 mm), 15 vol% relative to the matrix volume = 4.38 vol% of the total foam volume"}, "structure": {"measured_density_g_cc": 1.809, "theoretical_density_g_cc": null, "matrix_porosity_fraction": null, "particle_breakage_fraction": null, "microstructure_notes": "Relative density (sample density / matrix density) = 0.67 +/- (see Table 1); measured density computed as rho_rel x 2.7 g/cm3. Optical/SEM/EDS showed uniform matrix infiltration with no agglomeration, no matrix penetration into the CHSs and no reaction products at the CHS/matrix or SiC/matrix interfaces. CHS bulk density reported as 0.87 +/- 0.08 g/cm3."}, "test": {"test_type": "compression", "strain_rate_per_s": 0.002, "temperature_c": 25.0, "standard": "ISO 13314:2011", "specimen_notes": "25 mm edge-length cubes, MTS810 hydraulic machine, 250 kN load cell, 3 mm/min crosshead speed, Teflon foil to reduce friction, compressed to at least 50% engineering strain; 3 samples per configuration."}, "properties": {"modulus_mpa": 17.8, "strength_mpa": 79.8, "strain_at_failure": null, "energy_absorption_mj_m3": 32.0, "plateau_stress_mpa": 66.5, "densification_strain": null, "specific_modulus_mpa_per_g_cc": 9.8, "specific_strength_mpa_per_g_cc": 44.1, "storage_modulus_mpa": null, "loss_tangent": null, "thermal_conductivity_w_mk": null, "cte_per_k": null, "moisture_uptake_pct": null}, "evidence": [{"quote": "Designation | sigma_C (MPa) | sigma_PLT (MPa) | W50 (Jcm-3) | S (MPa)  ...  0.6-15 | 79.8 | 66.5 | 32.0 | 17.8", "location": "Appendix C, Table C1 (Mechanical properties of investigated rMMSFs), p. 390"}, {"quote": "Designation | sigma_C/rho | sigma_PLT/rho | W50/rho (J/g) | S/rho  ...  0.6-15 | 44.1 | 36.7 | 17.7 | 9.8", "location": "Appendix D, Table D1 (Specific mechanical properties of investigated rMMSFs), p. 390"}, {"quote": "0.6-15 ... relative density rho_rel = 0.67; CHS filler diameter D = 2.24+/-0.13 mm; reinforcement SiC, 15 vol%", "location": "Table 1 (Summary of filler, reinforcement and relative density), p. 379"}], "extractor_confidence": 0.9}, {"record_id": "W4416695887-004", "paper_id": "W4416695887", "sample_label": "0.6-20", "data_origin": "primary", "processing": {"matrix_class": "aluminum", "matrix_name": "Al99.5 technical purity aluminium (density 2.7 g/cm3)", "particle_type": "ceramic_hollow", "particle_grade": "High-purity grade Al2O3 ceramic hollow spheres (CHS)", "particle_true_density_g_cc": null, "particle_mean_diameter_um": 2240.0, "particle_wall_thickness_ratio": null, "particle_volume_fraction": 0.64, "particle_weight_fraction": null, "process_route": "pressure_infiltration", "cure_or_process_temperature_c": 750.0, "additional_fillers": "SiC particles, 0.6 mm nominal size (0.597+/-0.11 mm), 20 vol% relative to the matrix volume = 5.84 vol% of the total foam volume"}, "structure": {"measured_density_g_cc": 1.928, "theoretical_density_g_cc": null, "matrix_porosity_fraction": null, "particle_breakage_fraction": null, "microstructure_notes": "Relative density (sample density / matrix density) = 0.714 +/- (see Table 1); measured density computed as rho_rel x 2.7 g/cm3. Optical/SEM/EDS showed uniform matrix infiltration with no agglomeration, no matrix penetration into the CHSs and no reaction products at the CHS/matrix or SiC/matrix interfaces. CHS bulk density reported as 0.87 +/- 0.08 g/cm3."}, "test": {"test_type": "compression", "strain_rate_per_s": 0.002, "temperature_c": 25.0, "standard": "ISO 13314:2011", "specimen_notes": "25 mm edge-length cubes, MTS810 hydraulic machine, 250 kN load cell, 3 mm/min crosshead speed, Teflon foil to reduce friction, compressed to at least 50% engineering strain; 3 samples per configuration."}, "properties": {"modulus_mpa": 18.9, "strength_mpa": 81.6, "strain_at_failure": null, "energy_absorption_mj_m3": 33.2, "plateau_stress_mpa": 70.2, "densification_strain": null, "specific_modulus_mpa_per_g_cc": 9.8, "specific_strength_mpa_per_g_cc": 42.3, "storage_modulus_mpa": null, "loss_tangent": null, "thermal_conductivity_w_mk": null, "cte_per_k": null, "moisture_uptake_pct": null}, "evidence": [{"quote": "Designation | sigma_C (MPa) | sigma_PLT (MPa) | W50 (Jcm-3) | S (MPa)  ...  0.6-20 | 81.6 | 70.2 | 33.2 | 18.9", "location": "Appendix C, Table C1 (Mechanical properties of investigated rMMSFs), p. 390"}, {"quote": "Designation | sigma_C/rho | sigma_PLT/rho | W50/rho (J/g) | S/rho  ...  0.6-20 | 42.3 | 36.2 | 17.2 | 9.8", "location": "Appendix D, Table D1 (Specific mechanical properties of investigated rMMSFs), p. 390"}, {"quote": "0.6-20 ... relative density rho_rel = 0.714; CHS filler diameter D = 2.24+/-0.13 mm; reinforcement SiC, 20 vol%", "location": "Table 1 (Summary of filler, reinforcement and relative density), p. 379"}], "extractor_confidence": 0.9}, {"record_id": "W4416695887-005", "paper_id": "W4416695887", "sample_label": "0.6-25", "data_origin": "primary", "processing": {"matrix_class": "aluminum", "matrix_name": "Al99.5 technical purity aluminium (density 2.7 g/cm3)", "particle_type": "ceramic_hollow", "particle_grade": "High-purity grade Al2O3 ceramic hollow spheres (CHS)", "particle_true_density_g_cc": null, "particle_mean_diameter_um": 2240.0, "particle_wall_thickness_ratio": null, "particle_volume_fraction": 0.64, "particle_weight_fraction": null, "process_route": "pressure_infiltration", "cure_or_process_temperature_c": 750.0, "additional_fillers": "SiC particles, 0.6 mm nominal size (0.597+/-0.11 mm), 25 vol% relative to the matrix volume = 7.3 vol% of the total foam volume"}, "structure": {"measured_density_g_cc": 1.901, "theoretical_density_g_cc": null, "matrix_porosity_fraction": null, "particle_breakage_fraction": null, "microstructure_notes": "Relative density (sample density / matrix density) = 0.704 +/- (see Table 1); measured density computed as rho_rel x 2.7 g/cm3. Optical/SEM/EDS showed uniform matrix infiltration with no agglomeration, no matrix penetration into the CHSs and no reaction products at the CHS/matrix or SiC/matrix interfaces. CHS bulk density reported as 0.87 +/- 0.08 g/cm3."}, "test": {"test_type": "compression", "strain_rate_per_s": 0.002, "temperature_c": 25.0, "standard": "ISO 13314:2011", "specimen_notes": "25 mm edge-length cubes, MTS810 hydraulic machine, 250 kN load cell, 3 mm/min crosshead speed, Teflon foil to reduce friction, compressed to at least 50% engineering strain; 3 samples per configuration."}, "properties": {"modulus_mpa": 19.1, "strength_mpa": 84.7, "strain_at_failure": null, "energy_absorption_mj_m3": 32.9, "plateau_stress_mpa": 67.5, "densification_strain": null, "specific_modulus_mpa_per_g_cc": 9.9, "specific_strength_mpa_per_g_cc": 44.4, "storage_modulus_mpa": null, "loss_tangent": null, "thermal_conductivity_w_mk": null, "cte_per_k": null, "moisture_uptake_pct": null}, "evidence": [{"quote": "Designation | sigma_C (MPa) | sigma_PLT (MPa) | W50 (Jcm-3) | S (MPa)  ...  0.6-25 | 84.7 | 67.5 | 32.9 | 19.1", "location": "Appendix C, Table C1 (Mechanical properties of investigated rMMSFs), p. 390"}, {"quote": "Designation | sigma_C/rho | sigma_PLT/rho | W50/rho (J/g) | S/rho  ...  0.6-25 | 44.4 | 35.2 | 17.2 | 9.9", "location": "Appendix D, Table D1 (Specific mechanical properties of investigated rMMSFs), p. 390"}, {"quote": "0.6-25 ... relative density rho_rel = 0.704; CHS filler diameter D = 2.24+/-0.13 mm; reinforcement SiC, 25 vol%", "location": "Table 1 (Summary of filler, reinforcement and relative density), p. 379"}], "extractor_confidence": 0.9}, {"record_id": "W4416695887-006", "paper_id": "W4416695887", "sample_label": "0.6-30", "data_origin": "primary", "processing": {"matrix_class": "aluminum", "matrix_name": "Al99.5 technical purity aluminium (density 2.7 g/cm3)", "particle_type": "ceramic_hollow", "particle_grade": "High-purity grade Al2O3 ceramic hollow spheres (CHS)", "particle_true_density_g_cc": null, "particle_mean_diameter_um": 2240.0, "particle_wall_thickness_ratio": null, "particle_volume_fraction": 0.64, "particle_weight_fraction": null, "process_route": "pressure_infiltration", "cure_or_process_temperature_c": 750.0, "additional_fillers": "SiC particles, 0.6 mm nominal size (0.597+/-0.11 mm), 30 vol% relative to the matrix volume = 8.76 vol% of the total foam volume"}, "structure": {"measured_density_g_cc": 1.906, "theoretical_density_g_cc": null, "matrix_porosity_fraction": null, "particle_breakage_fraction": null, "microstructure_notes": "Relative density (sample density / matrix density) = 0.706 +/- (see Table 1); measured density computed as rho_rel x 2.7 g/cm3. Optical/SEM/EDS showed uniform matrix infiltration with no agglomeration, no matrix penetration into the CHSs and no reaction products at the CHS/matrix or SiC/matrix interfaces. CHS bulk density reported as 0.87 +/- 0.08 g/cm3."}, "test": {"test_type": "compression", "strain_rate_per_s": 0.002, "temperature_c": 25.0, "standard": "ISO 13314:2011", "specimen_notes": "25 mm edge-length cubes, MTS810 hydraulic machine, 250 kN load cell, 3 mm/min crosshead speed, Teflon foil to reduce friction, compressed to at least 50% engineering strain; 3 samples per configuration."}, "properties": {"modulus_mpa": 21.7, "strength_mpa": 94.2, "strain_at_failure": null, "energy_absorption_mj_m3": 34.2, "plateau_stress_mpa": 70.1, "densification_strain": null, "specific_modulus_mpa_per_g_cc": 11.3, "specific_strength_mpa_per_g_cc": 49.3, "storage_modulus_mpa": null, "loss_tangent": null, "thermal_conductivity_w_mk": null, "cte_per_k": null, "moisture_uptake_pct": null}, "evidence": [{"quote": "Designation | sigma_C (MPa) | sigma_PLT (MPa) | W50 (Jcm-3) | S (MPa)  ...  0.6-30 | 94.2 | 70.1 | 34.2 | 21.7", "location": "Appendix C, Table C1 (Mechanical properties of investigated rMMSFs), p. 390"}, {"quote": "Designation | sigma_C/rho | sigma_PLT/rho | W50/rho (J/g) | S/rho  ...  0.6-30 | 49.3 | 36.7 | 17.9 | 11.3", "location": "Appendix D, Table D1 (Specific mechanical properties of investigated rMMSFs), p. 390"}, {"quote": "0.6-30 ... relative density rho_rel = 0.706; CHS filler diameter D = 2.24+/-0.13 mm; reinforcement SiC, 30 vol%", "location": "Table 1 (Summary of filler, reinforcement and relative density), p. 379"}], "extractor_confidence": 0.9}], "extraction_notes": "All seven compositions are fully tabulated in Appendix C (absolute properties) and Appendix D (specific properties), so every record carries measured values. Field mapping: strength_mpa = compressive strength sigma_C (stress at the first peak after the elastic region); plateau_stress_mpa = sigma_PLT (mean stress between 20% and 40% strain); energy_absorption_mj_m3 = W50, the area under the engineering stress-strain curve to 50% strain, reported in J/cm3, which equals MJ/m3 exactly (no numerical conversion needed); modulus_mpa = the ISO 13314 structural stiffness S, i.e. the slope of the initial linear part of the engineering stress-strain curve, which is a structural stiffness rather than a true Young's modulus; specific_strength_mpa_per_g_cc = sigma_C/rho and specific_modulus_mpa_per_g_cc = S/rho from Table D1. measured_density_g_cc was computed as the stated relative density (Table 1) multiplied by the stated Al99.5 matrix density of 2.7 g/cm3; this is consistent to within 0.01 g/cm3 with sigma_C divided by sigma_C/rho for every sample. particle_volume_fraction = 0.64 is the CHS filler content, constant for all samples; the varying SiC content is a matrix reinforcement (a solid, not hollow, particle) and is therefore recorded in additional_fillers, giving both the vol% relative to the matrix and the vol% of the total volume as stated on p. 379. strain_rate_per_s = 0.002 was converted from the stated 3 mm/min crosshead speed on a 25 mm cube (3/60/25 s^-1). Test temperature was not stated and is assumed to be room temperature (25 C). The CHS 'bulk density' of 0.87+/-0.08 g/cm3 is ambiguous (it does not reconcile with the measured foam densities under a simple rule of mixtures, suggesting it is a packed/tap density rather than a single-sphere true density), so particle_true_density_g_cc was left null and the value is recorded in microstructure_notes instead. Standard deviations are given in the paper but the schema has no field for them, so only mean values are stored; the evidence quotes are condensed table rows because the source tables were flattened to one cell per line during PDF text extraction. Process route is recorded as pressure_infiltration: molten metal was driven in by 500 kPa argon after a 10^-4 Pa vacuum was established, i.e. vacuum-assisted pressure infiltration. cure_or_process_temperature_c = 750 C is the infiltration hold temperature (after 1.5 h at 600 C). Stress-drop magnitudes after the first peak (6.3+/-1.3 MPa unreinforced, 22.8+/-5.6 MPa reinforced average) and the fitted linear property-vs-vol% equations have no schema field and were not recorded."}}
